Repository: orchid-calphad/orchid-data

# ORCHID assessed phase assemblages (binary systems)

Status: **Version 1, machine-extracted.** Release v2026.10. Licence CC BY 4.0 (derived data and citations).

One record per named phase field of the expert-drawn (assessed) binary phase diagrams compiled in H. Okamoto,
*Desk Handbook: Phase Diagrams for Binary Alloys*, 2nd ed. (ASM International, 2010): the thermodynamic coordinate
(T, x, P) of a point deep inside the field and the phase assemblage present there. Evidence class
`assessed_phase_diagram`: an expert drew the diagram from experimental evidence without a CALPHAD model; these are
neither raw measurements nor model values, and they are kept separable at fitting time.

File: assessed-phase-assemblages/espei-zpf/AG-TI-p66.json
{
 "components": [
  "AG",
  "TI",
  "VA"
 ],
 "phases": [
  "AGTI2",
  "AGTI_B11",
  "BCC_A2",
  "FCC_A1",
  "HCP_A3",
  "LIQUID"
 ],
 "conditions": {
  "P": 101325.0,
  "T": [
   1080.677221,
   1051.177221,
   1068.677221,
   1043.677221,
   999.1772209,
   1482.177221,
   1169.677221,
   1253.177221,
   1263.677221,
   1768.177221,
   1512.677221
  ]
 },
 "output": "ZPF",
 "values": [
  [
   [
    "FCC_A1",
    [
     "TI"
    ],
    [
     0.01694421852
    ]
   ]
  ],
  [
   [
    "FCC_A1",
    [
     "TI"
    ],
    [
     null
    ]
   ],
   [
    "AGTI_B11",
    [
     "TI"
    ],
    [
     null
    ]
   ],
   [
    "__HYPERPLANE__",
    [
     "TI"
    ],
    [
     0.265862656
    ]
   ]
  ],
  [
   [
    "AGTI_B11",
    [
     "TI"
    ],
    [
     0.5102735161
    ]
   ]
  ],
  [
   [
    "AGTI_B11",
    [
     "TI"
    ],
    [
     null
    ]
   ],
   [
    "AGTI2",
    [
     "TI"
    ],
    [
     null
    ]
   ],
   [
    "__HYPERPLANE__",
    [
     "TI"
    ],
    [
     0.592411592
    ]
   ]
  ],
  [
   [
    "HCP_A3",
    [
     "TI"
    ],
    [
     null
    ]
   ],
   [
    "AGTI2",
    [
     "TI"
    ],
    [
     null
    ]
   ],
   [
    "__HYPERPLANE__",
    [
     "TI"
    ],
    [
     0.8137837236
    ]
   ]
  ],
  [
   [
    "BCC_A2",
    [
     "TI"
    ],
    [
     0.926473157
    ]
   ]
  ],
  [
   [
    "BCC_A2",
    [
     "TI"
    ],
    [
     null
    ]
   ],
   [
    "AGTI2",
    [
     "TI"
    ],
    [
     null
    ]
   ],
   [
    "__HYPERPLANE__",
    [
     "TI"
    ],
    [
     0.7847348918
    ]
   ]
  ],
  [
   [
    "BCC_A2",
    [
     "TI"
    ],
    [
     null
    ]
   ],
   [
    "AGTI_B11",
    [
     "TI"
    ],
    [
     null
    ]
   ],
   [
    "__HYPERPLANE__",
    [
     "TI"
    ],
    [
     0.6915782935
    ]
   ]
  ],
  [
   [
    "AGTI_B11",
    [
     "TI"
    ],
    [
     null
    ]
   ],
   [
    "LIQUID",
    [
     "TI"
    ],
    [
     null
    ]
   ],
   [
    "__HYPERPLANE__",
    [
     "TI"
    ],
    [
     0.2889013846
    ]
   ]
  ],
  [
   [
    "LIQUID",
    [
     "TI"
    ],
    [
     0.3279670549
    ]
   ]
  ],
  [
   [
    "BCC_A2",
    [
     "TI"
    ],
    [
     null
    ]
   ],
   [
    "LIQUID",
    [
     "TI"
    ],
    [
     null
    ]
   ],
   [
    "__HYPERPLANE__",
    [
     "TI"
    ],
    [
     0.524797932
    ]
   ]
  ]
 ],
 "reference": "J.L. Murray and K.J. Bansali, Phase Diagrams of Binary Titanium Alloys, J.L. Murray, ed., ASM International, Metals Park, OH, 178-183 (1987); compiled in H. Okamoto, Desk Handbook: Phase Diagrams for Binary Alloys, 2nd ed., ASM International, Materials Park, OH (2010), p. 66",
 "comment": "evidence_class=assessed_phase_diagram (expert-drawn diagram, not experimental, not CALPHAD); ORCHID assessed-phase-assemblages v1.0.0, diagram AG-TI-p66; one point per phase field (centroid or pole of inaccessibility); single-phase: the phase at the point composition; two-phase: phases present, compositions unknown (null) with __HYPERPLANE__ at the point's overall composition.",
 "tags": [
  "assessed_phase_diagram",
  "orchid"
 ],
 "orchid": {
  "evidence_class": "assessed_phase_diagram",
  "diagram": "AG-TI-p66",
  "record_ids": [
   "aspa-d3ebc426a1a6202f",
   "aspa-ca8a51330b0e8f96",
   "aspa-c73819d6663cf3a4",
   "aspa-800c98ebe0a49b3e",
   "aspa-637951f96eb42a34",
   "aspa-e4d178fb7cb6fb3b",
   "aspa-ad8dcc0de28e8f34",
   "aspa-f56f3db7ff44d5e7",
   "aspa-f4c09141c45fbaf7",
   "aspa-1c4872babe8ea305",
   "aspa-2e226b49394e4123"
  ],
  "boundary_basis": [
   "printed_solid",
   "printed_solid",
   "printed_solid",
   "printed_solid",
   "printed_solid",
   "printed_solid",
   "printed_solid",
   "printed_solid",
   "printed_solid",
   "printed_solid",
   "printed_solid"
  ]
 },
 "orchid_uncertainty_budget": {
  "sigma_rule": "max(sqrt(max(printed, reading, method)^2 + composition^2 + conversion^2), scatter); boundary margin reported, not combined",
  "calibration": "assessed-phase-assemblages handbook-class prior 2026-10-24",
  "points": [
   {
    "record_id": "aspa-d3ebc426a1a6202f",
    "boundary_basis": "printed_solid",
    "temperature_K": {
     "sigma_printed": null,
     "sigma_reading": 0.864,
     "sigma_method": 10.0,
     "sigma_boundary_margin": 153.5,
     "sigma_effective": 10.0
    },
    "composition_mole_fraction": {
     "sigma_printed": null,
     "sigma_reading": 0.000672421,
     "sigma_method": 0.02,
     "sigma_boundary_margin": 0.0170286,
     "sigma_effective": 0.02
    }
   },
   {
    "record_id": "aspa-ca8a51330b0e8f96",
    "boundary_basis": "printed_solid",
    "temperature_K": {
     "sigma_printed": null,
     "sigma_reading": 0.864,
     "sigma_method": 10.0,
     "sigma_boundary_margin": 178.0,
     "sigma_effective": 10.0
    },
    "composition_mole_fraction": {
     "sigma_printed": null,
     "sigma_reading": 0.000672421,
     "sigma_method": 0.02,
     "sigma_boundary_margin": 0.223876,
     "sigma_effective": 0.02
    }
   },
   {
    "record_id": "aspa-c73819d6663cf3a4",
    "boundary_basis": "printed_solid",
    "temperature_K": {
     "sigma_printed": null,
     "sigma_reading": 0.864,
     "sigma_method": 10.0,
     "sigma_boundary_margin": 193.5,
     "sigma_effective": 10.0
    },
    "composition_mole_fraction": {
     "sigma_printed": null,
     "sigma_reading": 0.000672421,
     "sigma_method": 0.02,
     "sigma_boundary_margin": 0.00901515,
     "sigma_effective": 0.02
    }
   },
   {
    "record_id": "aspa-800c98ebe0a49b3e",
    "boundary_basis": "printed_solid",
    "temperature_K": {
     "sigma_printed": null,
     "sigma_reading": 0.864,
     "sigma_method": 10.0,
     "sigma_boundary_margin": 169.0,
     "sigma_effective": 10.0
    },
    "composition_mole_fraction": {
     "sigma_printed": null,
     "sigma_reading": 0.000672421,
     "sigma_method": 0.02,
     "sigma_boundary_margin": 0.0721212,
     "sigma_effective": 0.02
    }
   },
   {
    "record_id": "aspa-637951f96eb42a34",
    "boundary_basis": "printed_solid",
    "temperature_K": {
     "sigma_printed": null,
     "sigma_reading": 0.864,
     "sigma_method": 10.0,
     "sigma_boundary_margin": 126.0,
     "sigma_effective": 10.0
    },
    "composition_mole_fraction": {
     "sigma_printed": null,
     "sigma_reading": 0.000672421,
     "sigma_method": 0.02,
     "sigma_boundary_margin": 0.147248,
     "sigma_effective": 0.02
    }
   },
   {
    "record_id": "aspa-e4d178fb7cb6fb3b",
    "boundary_basis": "printed_solid",
    "temperature_K": {
     "sigma_printed": null,
     "sigma_reading": 0.864,
     "sigma_method": 10.0,
     "sigma_boundary_margin": 350.5,
     "sigma_effective": 10.0
    },
    "composition_mole_fraction": {
     "sigma_printed": null,
     "sigma_reading": 0.000672421,
     "sigma_method": 0.02,
     "sigma_boundary_margin": 0.0741246,
     "sigma_effective": 0.02
    }
   },
   {
    "record_id": "aspa-ad8dcc0de28e8f34",
    "boundary_basis": "printed_solid",
    "temperature_K": {
     "sigma_printed": null,
     "sigma_reading": 0.864,
     "sigma_method": 10.0,
     "sigma_boundary_margin": 41.0,
     "sigma_effective": 10.0
    },
    "composition_mole_fraction": {
     "sigma_printed": null,
     "sigma_reading": 0.000672421,
     "sigma_method": 0.02,
     "sigma_boundary_margin": 0.118199,
     "sigma_effective": 0.02
    }
   },
   {
    "record_id": "aspa-f56f3db7ff44d5e7",
    "boundary_basis": "printed_solid",
    "temperature_K": {
     "sigma_printed": null,
     "sigma_reading": 0.864,
     "sigma_method": 10.0,
     "sigma_boundary_margin": 39.0,
     "sigma_effective": 10.0
    },
    "composition_mole_fraction": {
     "sigma_printed": null,
     "sigma_reading": 0.000672421,
     "sigma_method": 0.02,
     "sigma_boundary_margin": 0.170787,
     "sigma_effective": 0.02
    }
   },
   {
    "record_id": "aspa-f4c09141c45fbaf7",
    "boundary_basis": "printed_solid",
    "temperature_K": {
     "sigma_printed": null,
     "sigma_reading": 0.864,
     "sigma_method": 10.0,
     "sigma_boundary_margin": 29.5,
     "sigma_effective": 10.0
    },
    "composition_mole_fraction": {
     "sigma_printed": null,
     "sigma_reading": 0.000672421,
     "sigma_method": 0.02,
     "sigma_boundary_margin": 0.22037,
     "sigma_effective": 0.02
    }
   },
   {
    "record_id": "aspa-1c4872babe8ea305",
    "boundary_basis": "printed_solid",
    "temperature_K": {
     "sigma_printed": null,
     "sigma_reading": 0.864,
     "sigma_method": 10.0,
     "sigma_boundary_margin": 104.0,
     "sigma_effective": 10.0
    },
    "composition_mole_fraction": {
     "sigma_printed": null,
     "sigma_reading": 0.000672421,
     "sigma_method": 0.02,
     "sigma_boundary_margin": 0.314529,
     "sigma_effective": 0.02
    }
   },
   {
    "record_id": "aspa-2e226b49394e4123",
    "boundary_basis": "printed_solid",
    "temperature_K": {
     "sigma_printed": null,
     "sigma_reading": 0.864,
     "sigma_method": 10.0,
     "sigma_boundary_margin": 218.0,
     "sigma_effective": 10.0
    },
    "composition_mole_fraction": {
     "sigma_printed": null,
     "sigma_reading": 0.000672421,
     "sigma_method": 0.02,
     "sigma_boundary_margin": 0.292492,
     "sigma_effective": 0.02
    }
   }
  ]
 }
}

File: assessed-phase-assemblages/espei-zpf/AG-TL-p66.json
{
 "components": [
  "AG",
  "TL",
  "VA"
 ],
 "phases": [
  "BCC_A2",
  "FCC_A1",
  "HCP_A3",
  "LIQUID"
 ],
 "conditions": {
  "P": 101325.0,
  "T": [
   795.5954879,
   437.5954879,
   533.5954879,
   764.0954879,
   1059.595488
  ]
 },
 "output": "ZPF",
 "values": [
  [
   [
    "FCC_A1",
    [
     "TL"
    ],
    [
     0.02996610861
    ]
   ]
  ],
  [
   [
    "FCC_A1",
    [
     "TL"
    ],
    [
     null
    ]
   ],
   [
    "HCP_A3",
    [
     "TL"
    ],
    [
     null
    ]
   ],
   [
    "__HYPERPLANE__",
    [
     "TL"
    ],
    [
     0.5152819354
    ]
   ]
  ],
  [
   [
    "FCC_A1",
    [
     "TL"
    ],
    [
     null
    ]
   ],
   [
    "BCC_A2",
    [
     "TL"
    ],
    [
     null
    ]
   ],
   [
    "__HYPERPLANE__",
    [
     "TL"
    ],
    [
     0.524797932
    ]
   ]
  ],
  [
   [
    "FCC_A1",
    [
     "TL"
    ],
    [
     null
    ]
   ],
   [
    "LIQUID",
    [
     "TL"
    ],
    [
     null
    ]
   ],
   [
    "__HYPERPLANE__",
    [
     "TL"
    ],
    [
     0.4151135501
    ]
   ]
  ],
  [
   [
    "LIQUID",
    [
     "TL"
    ],
    [
     0.6234637915
    ]
   ]
  ]
 ],
 "reference": "M.R. Baren, Bull. Alloy Phase Diagrams, 10(6), 641-643 (1989) doi:10.1007/bf02877633; compiled in H. Okamoto, Desk Handbook: Phase Diagrams for Binary Alloys, 2nd ed., ASM International, Materials Park, OH (2010), p. 66",
 "comment": "evidence_class=assessed_phase_diagram (expert-drawn diagram, not experimental, not CALPHAD); ORCHID assessed-phase-assemblages v1.0.0, diagram AG-TL-p66; one point per phase field (centroid or pole of inaccessibility); single-phase: the phase at the point composition; two-phase: phases present, compositions unknown (null) with __HYPERPLANE__ at the point's overall composition.",
 "tags": [
  "assessed_phase_diagram",
  "orchid"
 ],
 "orchid": {
  "evidence_class": "assessed_phase_diagram",
  "diagram": "AG-TL-p66",
  "record_ids": [
   "aspa-a7533200283ea374",
   "aspa-e7d42edaa7468b4e",
   "aspa-5c0b8bf5b3346028",
   "aspa-5a07bb16ccc524f2",
   "aspa-251dd10c7738631b"
  ]
 },
 "orchid_uncertainty_budget": {
  "sigma_rule": "max(sqrt(max(printed, reading, method)^2 + composition^2 + conversion^2), scatter); boundary margin reported, not combined",
  "calibration": "assessed-phase-assemblages handbook-class prior 2026-10-24",
  "points": [
   {
    "record_id": "aspa-a7533200283ea374",
    "temperature_K": {
     "sigma_printed": null,
     "sigma_reading": 0.795,
     "sigma_method": 10.0,
     "sigma_boundary_margin": 340.0,
     "sigma_effective": 10.0
    },
    "composition_mole_fraction": {
     "sigma_printed": null,
     "sigma_reading": 0.000672421,
     "sigma_method": 0.02,
     "sigma_boundary_margin": 0.0305514,
     "sigma_effective": 0.02
    }
   },
   {
    "record_id": "aspa-e7d42edaa7468b4e",
    "temperature_K": {
     "sigma_printed": null,
     "sigma_reading": 0.795,
     "sigma_method": 10.0,
     "sigma_boundary_margin": 64.5,
     "sigma_effective": 10.0
    },
    "composition_mole_fraction": {
     "sigma_printed": null,
     "sigma_reading": 0.000672421,
     "sigma_method": 0.02,
     "sigma_boundary_margin": 0.484314,
     "sigma_effective": 0.02
    }
   },
   {
    "record_id": "aspa-5c0b8bf5b3346028",
    "temperature_K": {
     "sigma_printed": null,
     "sigma_reading": 0.795,
     "sigma_method": 10.0,
     "sigma_boundary_margin": 30.0,
     "sigma_effective": 10.0
    },
    "composition_mole_fraction": {
     "sigma_printed": null,
     "sigma_reading": 0.000672421,
     "sigma_method": 0.02,
     "sigma_boundary_margin": 0.4758,
     "sigma_effective": 0.02
    }
   },
   {
    "record_id": "aspa-5a07bb16ccc524f2",
    "temperature_K": {
     "sigma_printed": null,
     "sigma_reading": 0.795,
     "sigma_method": 10.0,
     "sigma_boundary_margin": 167.0,
     "sigma_effective": 10.0
    },
    "composition_mole_fraction": {
     "sigma_printed": null,
     "sigma_reading": 0.000672421,
     "sigma_method": 0.02,
     "sigma_boundary_margin": 0.33907,
     "sigma_effective": 0.02
    }
   },
   {
    "record_id": "aspa-251dd10c7738631b",
    "temperature_K": {
     "sigma_printed": null,
     "sigma_reading": 0.795,
     "sigma_method": 10.0,
     "sigma_boundary_margin": 194.0,
     "sigma_effective": 10.0
    },
    "composition_mole_fraction": {
     "sigma_printed": null,
     "sigma_reading": 0.000672421,
     "sigma_method": 0.02,
     "sigma_boundary_margin": 0.377134,
     "sigma_effective": 0.02
    }
   }
  ]
 }
}

File: assessed-phase-assemblages/espei-zpf/AG-V-p67.json
{
 "components": [
  "AG",
  "V",
  "VA"
 ],
 "phases": [
  "BCC_A2",
  "FCC_A1",
  "LIQUID"
 ],
 "conditions": {
  "P": 101325.0,
  "T": [
   754.0798987,
   1672.579899,
   1839.579899,
   2930.079899,
   2540.579899
  ]
 },
 "output": "ZPF",
 "values": [
  [
   [
    "FCC_A1",
    [
     "V"
    ],
    [
     null
    ]
   ],
   [
    "BCC_A2",
    [
     "V"
    ],
    [
     null
    ]
   ],
   [
    "__HYPERPLANE__",
    [
     "V"
    ],
    [
     0.4985165925
    ]
   ]
  ],
  [
   [
    "BCC_A2",
    [
     "V"
    ],
    [
     null
    ]
   ],
   [
    "LIQUID",
    [
     "V"
    ],
    [
     null
    ]
   ],
   [
    "__HYPERPLANE__",
    [
     "V"
    ],
    [
     0.5040189426
    ]
   ]
  ],
  [
   [
    "LIQUID",
    [
     "V"
    ],
    [
     0.9897263887
    ]
   ]
  ],
  [
   [
    "LIQUID",
    [
     "V"
    ],
    [
     0.8851817376
    ]
   ]
  ],
  [
   [
    "LIQUID",
    [
     "V"
    ],
    [
     null
    ]
   ],
   [
    "LIQUID",
    [
     "V"
    ],
    [
     null
    ]
   ],
   [
    "__HYPERPLANE__",
    [
     "V"
    ],
    [
     0.4995170198
    ]
   ]
  ]
 ],
 "reference": "J.F. Smith, Bull. Alloy Phase Diagrams, 2(3), 343-344 (1981) doi:10.1007/bf02868288; compiled in H. Okamoto, Desk Handbook: Phase Diagrams for Binary Alloys, 2nd ed., ASM International, Materials Park, OH (2010), p. 67",
 "comment": "evidence_class=assessed_phase_diagram (expert-drawn diagram, not experimental, not CALPHAD); ORCHID assessed-phase-assemblages v1.0.0, diagram AG-V-p67; one point per phase field (centroid or pole of inaccessibility); single-phase: the phase at the point composition; two-phase: phases present, compositions unknown (null) with __HYPERPLANE__ at the point's overall composition.",
 "tags": [
  "assessed_phase_diagram",
  "orchid"
 ],
 "orchid": {
  "evidence_class": "assessed_phase_diagram",
  "diagram": "AG-V-p67",
  "record_ids": [
   "aspa-4b4c73c74515504b",
   "aspa-dc4a3259a1c7bafc",
   "aspa-b2d5877644cef8c0",
   "aspa-040a96e762cf4b37",
   "aspa-e13bb08cb18ea7de"
  ]
 },
 "orchid_uncertainty_budget": {
  "sigma_rule": "max(sqrt(max(printed, reading, method)^2 + composition^2 + conversion^2), scatter); boundary margin reported, not combined",
  "calibration": "assessed-phase-assemblages handbook-class prior 2026-10-24",
  "points": [
   {
    "record_id": "aspa-4b4c73c74515504b",
    "temperature_K": {
     "sigma_printed": null,
     "sigma_reading": 2.21,
     "sigma_method": 10.0,
     "sigma_boundary_margin": 479.5,
     "sigma_effective": 10.0
    },
    "composition_mole_fraction": {
     "sigma_printed": null,
     "sigma_reading": 0.000696107,
     "sigma_method": 0.02,
     "sigma_boundary_margin": 0.498713,
     "sigma_effective": 0.02
    }
   },
   {
    "record_id": "aspa-dc4a3259a1c7bafc",
    "temperature_K": {
     "sigma_printed": null,
     "sigma_reading": 2.21,
     "sigma_method": 10.0,
     "sigma_boundary_margin": 437.0,
     "sigma_effective": 10.0
    },
    "composition_mole_fraction": {
     "sigma_printed": null,
     "sigma_reading": 0.000696107,
     "sigma_method": 0.02,
     "sigma_boundary_margin": 0.480205,
     "sigma_effective": 0.02
    }
   },
   {
    "record_id": "aspa-b2d5877644cef8c0",
    "temperature_K": {
     "sigma_printed": null,
     "sigma_reading": 2.21,
     "sigma_method": 10.0,
     "sigma_boundary_margin": 297.5,
     "sigma_effective": 10.0
    },
    "composition_mole_fraction": {
     "sigma_printed": null,
     "sigma_reading": 0.000696107,
     "sigma_method": 0.02,
     "sigma_boundary_margin": 0.00950406,
     "sigma_effective": 0.02
    }
   },
   {
    "record_id": "aspa-040a96e762cf4b37",
    "temperature_K": {
     "sigma_printed": null,
     "sigma_reading": 2.21,
     "sigma_method": 10.0,
     "sigma_boundary_margin": 342.5,
     "sigma_effective": 10.0
    },
    "composition_mole_fraction": {
     "sigma_printed": null,
     "sigma_reading": 0.000696107,
     "sigma_method": 0.02,
     "sigma_boundary_margin": 0.114549,
     "sigma_effective": 0.02
    }
   },
   {
    "record_id": "aspa-e13bb08cb18ea7de",
    "temperature_K": {
     "sigma_printed": null,
     "sigma_reading": 2.21,
     "sigma_method": 10.0,
     "sigma_boundary_margin": 414.0,
     "sigma_effective": 10.0
    },
    "composition_mole_fraction": {
     "sigma_printed": null,
     "sigma_reading": 0.000696107,
     "sigma_method": 0.02,
     "sigma_boundary_margin": 0.342646,
     "sigma_effective": 0.02
    }
   }
  ]
 }
}

File: assessed-phase-assemblages/espei-zpf/AG-W-p67.json
{
 "components": [
  "AG",
  "W",
  "VA"
 ],
 "phases": [
  "BCC_A2",
  "FCC_A1",
  "GAS",
  "LIQUID"
 ],
 "conditions": {
  "P": 101325.0,
  "T": [
   752.1373704,
   1854.13737,
   3087.13737,
   4687.63737,
   5804.63737
  ]
 },
 "output": "ZPF",
 "values": [
  [
   [
    "FCC_A1",
    [
     "W"
    ],
    [
     null
    ]
   ],
   [
    "BCC_A2",
    [
     "W"
    ],
    [
     null
    ]
   ],
   [
    "__HYPERPLANE__",
    [
     "W"
    ],
    [
     0.4997734825
    ]
   ]
  ],
  [
   [
    "BCC_A2",
    [
     "W"
    ],
    [
     null
    ]
   ],
   [
    "LIQUID",
    [
     "W"
    ],
    [
     null
    ]
   ],
   [
    "__HYPERPLANE__",
    [
     "W"
    ],
    [
     0.5002743244
    ]
   ]
  ],
  [
   [
    "BCC_A2",
    [
     "W"
    ],
    [
     null
    ]
   ],
   [
    "GAS",
    [
     "W"
    ],
    [
     null
    ]
   ],
   [
    "__HYPERPLANE__",
    [
     "W"
    ],
    [
     0.4997734825
    ]
   ]
  ],
  [
   [
    "GAS",
    [
     "W"
    ],
    [
     null
    ]
   ],
   [
    "LIQUID",
    [
     "W"
    ],
    [
     null
    ]
   ],
   [
    "__HYPERPLANE__",
    [
     "W"
    ],
    [
     0.5278206304
    ]
   ]
  ],
  [
   [
    "GAS",
    [
     "W"
    ],
    [
     0.3755646847
    ]
   ]
  ]
 ],
 "reference": "S.V. Nagender Naidu and P. Rama Rao, Phase Diagrams of Binary Tungsten Alloys, S.V. Nagender Naidu and P. Rama Rao, ed., Indian Institute of Metals, Calcutta, India, 5-6 (1991); compiled in H. Okamoto, Desk Handbook: Phase Diagrams for Binary Alloys, 2nd ed., ASM International, Materials Park, OH (2010), p. 67",
 "comment": "evidence_class=assessed_phase_diagram (expert-drawn diagram, not experimental, not CALPHAD); ORCHID assessed-phase-assemblages v1.0.0, diagram AG-W-p67; one point per phase field (centroid or pole of inaccessibility); single-phase: the phase at the point composition; two-phase: phases present, compositions unknown (null) with __HYPERPLANE__ at the point's overall composition.",
 "tags": [
  "assessed_phase_diagram",
  "orchid"
 ],
 "orchid": {
  "evidence_class": "assessed_phase_diagram",
  "diagram": "AG-W-p67",
  "record_ids": [
   "aspa-a2d520b39e208889",
   "aspa-5309b9c84534477a",
   "aspa-71371a9d25793585",
   "aspa-f35e0fd0c800e8a7",
   "aspa-162dfa16d5ce960c"
  ]
 },
 "orchid_uncertainty_budget": {
  "sigma_rule": "max(sqrt(max(printed, reading, method)^2 + composition^2 + conversion^2), scatter); boundary margin reported, not combined",
  "calibration": "assessed-phase-assemblages handbook-class prior 2026-10-24",
  "points": [
   {
    "record_id": "aspa-a2d520b39e208889",
    "temperature_K": {
     "sigma_printed": null,
     "sigma_reading": 1.822,
     "sigma_method": 10.0,
     "sigma_boundary_margin": 481.0,
     "sigma_effective": 10.0
    },
    "composition_mole_fraction": {
     "sigma_printed": null,
     "sigma_reading": 0.000672421,
     "sigma_method": 0.02,
     "sigma_boundary_margin": 0.500341,
     "sigma_effective": 0.02
    }
   },
   {
    "record_id": "aspa-5309b9c84534477a",
    "temperature_K": {
     "sigma_printed": null,
     "sigma_reading": 1.822,
     "sigma_method": 10.0,
     "sigma_boundary_margin": 619.5,
     "sigma_effective": 10.0
    },
    "composition_mole_fraction": {
     "sigma_printed": null,
     "sigma_reading": 0.000672421,
     "sigma_method": 0.02,
     "sigma_boundary_margin": 0.500341,
     "sigma_effective": 0.02
    }
   },
   {
    "record_id": "aspa-71371a9d25793585",
    "temperature_K": {
     "sigma_printed": null,
     "sigma_reading": 1.822,
     "sigma_method": 10.0,
     "sigma_boundary_margin": 612.5,
     "sigma_effective": 10.0
    },
    "composition_mole_fraction": {
     "sigma_printed": null,
     "sigma_reading": 0.000672421,
     "sigma_method": 0.02,
     "sigma_boundary_margin": 0.500341,
     "sigma_effective": 0.02
    }
   },
   {
    "record_id": "aspa-f35e0fd0c800e8a7",
    "temperature_K": {
     "sigma_printed": null,
     "sigma_reading": 1.822,
     "sigma_method": 10.0,
     "sigma_boundary_margin": 987.0,
     "sigma_effective": 10.0
    },
    "composition_mole_fraction": {
     "sigma_printed": null,
     "sigma_reading": 0.000672421,
     "sigma_method": 0.02,
     "sigma_boundary_margin": 0.472795,
     "sigma_effective": 0.02
    }
   },
   {
    "record_id": "aspa-162dfa16d5ce960c",
    "temperature_K": {
     "sigma_printed": null,
     "sigma_reading": 1.822,
     "sigma_method": 10.0,
     "sigma_boundary_margin": 119.0,
     "sigma_effective": 10.0
    },
    "composition_mole_fraction": {
     "sigma_printed": null,
     "sigma_reading": 0.000672421,
     "sigma_method": 0.02,
     "sigma_boundary_margin": 0.376132,
     "sigma_effective": 0.02
    }
   }
  ]
 }
}

File: assessed-phase-assemblages/espei-zpf/AG-Y-p68.json
{
 "components": [
  "AG",
  "Y",
  "VA"
 ],
 "phases": [
  "AG2Y_C11B",
  "AG51Y14",
  "AGY_B2",
  "BCC_A2",
  "FCC_A1",
  "HCP_A3",
  "LIQUID"
 ],
 "conditions": {
  "P": 101325.0,
  "T": [
   767.9208745,
   838.9208745,
   823.4208745,
   844.9208745,
   815.4208745,
   1045.420875,
   1123.920875,
   1130.920875,
   1580.420875,
   1274.420875,
   1389.420875,
   1190.420875,
   1194.420875,
   1301.920875,
   1768.920875
  ]
 },
 "output": "ZPF",
 "values": [
  [
   [
    "FCC_A1",
    [
     "Y"
    ],
    [
     null
    ]
   ],
   [
    "AG51Y14",
    [
     "Y"
    ],
    [
     null
    ]
   ],
   [
    "__HYPERPLANE__",
    [
     "Y"
    ],
    [
     0.1111025007
    ]
   ]
  ],
  [
   [
    "AG51Y14",
    [
     "Y"
    ],
    [
     0.2323062469
    ]
   ]
  ],
  [
   [
    "AG2Y_C11B",
    [
     "Y"
    ],
    [
     null
    ]
   ],
   [
    "AG51Y14",
    [
     "Y"
    ],
    [
     null
    ]
   ],
   [
    "__HYPERPLANE__",
    [
     "Y"
    ],
    [
     0.2909047523
    ]
   ]
  ],
  [
   [
    "AG2Y_C11B",
    [
     "Y"
    ],
    [
     null
    ]
   ],
   [
    "AGY_B2",
    [
     "Y"
    ],
    [
     null
    ]
   ],
   [
    "__HYPERPLANE__",
    [
     "Y"
    ],
    [
     0.4166160759
    ]
   ]
  ],
  [
   [
    "HCP_A3",
    [
     "Y"
    ],
    [
     null
    ]
   ],
   [
    "AGY_B2",
    [
     "Y"
    ],
    [
     null
    ]
   ],
   [
    "__HYPERPLANE__",
    [
     "Y"
    ],
    [
     0.7501767989
    ]
   ]
  ],
  [
   [
    "FCC_A1",
    [
     "Y"
    ],
    [
     0.006426538062
    ]
   ]
  ],
  [
   [
    "AG51Y14",
    [
     "Y"
    ],
    [
     null
    ]
   ],
   [
    "LIQUID",
    [
     "Y"
    ],
    [
     null
    ]
   ],
   [
    "__HYPERPLANE__",
    [
     "Y"
    ],
    [
     0.1807195285
    ]
   ]
  ],
  [
   [
    "FCC_A1",
    [
     "Y"
    ],
    [
     null
    ]
   ],
   [
    "LIQUID",
    [
     "Y"
    ],
    [
     null
    ]
   ],
   [
    "__HYPERPLANE__",
    [
     "Y"
    ],
    [
     0.04449052448
    ]
   ]
  ],
  [
   [
    "LIQUID",
    [
     "Y"
    ],
    [
     0.4176177597
    ]
   ]
  ],
  [
   [
    "AGY_B2",
    [
     "Y"
    ],
    [
     null
    ]
   ],
   [
    "LIQUID",
    [
     "Y"
    ],
    [
     null
    ]
   ],
   [
    "__HYPERPLANE__",
    [
     "Y"
    ],
    [
     0.5914099082
    ]
   ]
  ],
  [
   [
    "HCP_A3",
    [
     "Y"
    ],
    [
     null
    ]
   ],
   [
    "LIQUID",
    [
     "Y"
    ],
    [
     null
    ]
   ],
   [
    "__HYPERPLANE__",
    [
     "Y"
    ],
    [
     0.899427693
    ]
   ]
  ],
  [
   [
    "AG51Y14",
    [
     "Y"
    ],
    [
     null
    ]
   ],
   [
    "LIQUID",
    [
     "Y"
    ],
    [
     null
    ]
   ],
   [
    "__HYPERPLANE__",
    [
     "Y"
    ],
    [
     0.2578491852
    ]
   ]
  ],
  [
   [
    "AG2Y_C11B",
    [
     "Y"
    ],
    [
     null
    ]
   ],
   [
    "LIQUID",
    [
     "Y"
    ],
    [
     null
    ]
   ],
   [
    "__HYPERPLANE__",
    [
     "Y"
    ],
    [
     0.3184510583
    ]
   ]
  ],
  [
   [
    "AGY_B2",
    [
     "Y"
    ],
    [
     null
    ]
   ],
   [
    "LIQUID",
    [
     "Y"
    ],
    [
     null
    ]
   ],
   [
    "__HYPERPLANE__",
    [
     "Y"
    ],
    [
     0.4451640657
    ]
   ]
  ],
  [
   [
    "BCC_A2",
    [
     "Y"
    ],
    [
     null
    ]
   ],
   [
    "LIQUID",
    [
     "Y"
    ],
    [
     null
    ]
   ],
   [
    "__HYPERPLANE__",
    [
     "Y"
    ],
    [
     0.9865741882
    ]
   ]
  ]
 ],
 "reference": "K.A. Gschneidner, Jr. and F.W. Calderwood, Bull. Alloy Phase Diagrams, 4(4), 377-379 (1983) doi:10.1007/bf02868085; compiled in H. Okamoto, Desk Handbook: Phase Diagrams for Binary Alloys, 2nd ed., ASM International, Materials Park, OH (2010), p. 68",
 "comment": "evidence_class=assessed_phase_diagram (expert-drawn diagram, not experimental, not CALPHAD); ORCHID assessed-phase-assemblages v1.0.0, diagram AG-Y-p68; one point per phase field (centroid or pole of inaccessibility); single-phase: the phase at the point composition; two-phase: phases present, compositions unknown (null) with __HYPERPLANE__ at the point's overall composition.",
 "tags": [
  "assessed_phase_diagram",
  "orchid"
 ],
 "orchid": {
  "evidence_class": "assessed_phase_diagram",
  "diagram": "AG-Y-p68",
  "record_ids": [
   "aspa-1dcf5e4c7537d778",
   "aspa-1531512d957fcaa2",
   "aspa-c3add40af63ec07f",
   "aspa-383dc1a87b6d7607",
   "aspa-5e187b7d939289e1",
   "aspa-9499187a96f9cc68",
   "aspa-5efcc24021d55925",
   "aspa-662753bdfddb8356",
   "aspa-d9b2e45c63425624",
   "aspa-f54a666be1d80481",
   "aspa-b3eea814b00833fe",
   "aspa-3932bfa2e9b8d168",
   "aspa-a2a16e55626d3d3f",
   "aspa-93176335f32bb9df",
   "aspa-0099c2bd75a45181"
  ]
 },
 "orchid_uncertainty_budget": {
  "sigma_rule": "max(sqrt(max(printed, reading, method)^2 + composition^2 + conversion^2), scatter); boundary margin reported, not combined",
  "calibration": "assessed-phase-assemblages handbook-class prior 2026-10-24",
  "points": [
   {
    "record_id": "aspa-1dcf5e4c7537d778",
    "temperature_K": {
     "sigma_printed": null,
     "sigma_reading": 0.809,
     "sigma_method": 10.0,
     "sigma_boundary_margin": 295.0,
     "sigma_effective": 10.0
    },
    "composition_mole_fraction": {
     "sigma_printed": null,
     "sigma_reading": 0.000672421,
     "sigma_method": 0.02,
     "sigma_boundary_margin": 0.103674,
     "sigma_effective": 0.02
    }
   },
   {
    "record_id": "aspa-1531512d957fcaa2",
    "temperature_K": {
     "sigma_printed": null,
     "sigma_reading": 0.809,
     "sigma_method": 10.0,
     "sigma_boundary_margin": 19.5,
     "sigma_effective": 10.0
    },
    "composition_mole_fraction": {
     "sigma_printed": null,
     "sigma_reading": 0.000672421,
     "sigma_method": 0.02,
     "sigma_boundary_margin": 0.0160269,
     "sigma_effective": 0.02
    }
   },
   {
    "record_id": "aspa-c3add40af63ec07f",
    "temperature_K": {
     "sigma_printed": null,
     "sigma_reading": 0.809,
     "sigma_method": 10.0,
     "sigma_boundary_margin": 347.5,
     "sigma_effective": 10.0
    },
    "composition_mole_fraction": {
     "sigma_printed": null,
     "sigma_reading": 0.000672421,
     "sigma_method": 0.02,
     "sigma_boundary_margin": 0.0415699,
     "sigma_effective": 0.02
    }
   },
   {
    "record_id": "aspa-383dc1a87b6d7607",
    "temperature_K": {
     "sigma_printed": null,
     "sigma_reading": 0.809,
     "sigma_method": 10.0,
     "sigma_boundary_margin": 372.0,
     "sigma_effective": 10.0
    },
    "composition_mole_fraction": {
     "sigma_printed": null,
     "sigma_reading": 0.000672421,
     "sigma_method": 0.02,
     "sigma_boundary_margin": 0.0826389,
     "sigma_effective": 0.02
    }
   },
   {
    "record_id": "aspa-5e187b7d939289e1",
    "temperature_K": {
     "sigma_printed": null,
     "sigma_reading": 0.809,
     "sigma_method": 10.0,
     "sigma_boundary_margin": 342.5,
     "sigma_effective": 10.0
    },
    "composition_mole_fraction": {
     "sigma_printed": null,
     "sigma_reading": 0.000672421,
     "sigma_method": 0.02,
     "sigma_boundary_margin": 0.24992,
     "sigma_effective": 0.02
    }
   },
   {
    "record_id": "aspa-9499187a96f9cc68",
    "temperature_K": {
     "sigma_printed": null,
     "sigma_reading": 0.809,
     "sigma_method": 10.0,
     "sigma_boundary_margin": 110.5,
     "sigma_effective": 10.0
    },
    "composition_mole_fraction": {
     "sigma_printed": null,
     "sigma_reading": 0.000672421,
     "sigma_method": 0.02,
     "sigma_boundary_margin": 0.00701179,
     "sigma_effective": 0.02
    }
   },
   {
    "record_id": "aspa-5efcc24021d55925",
    "temperature_K": {
     "sigma_printed": null,
     "sigma_reading": 0.809,
     "sigma_method": 10.0,
     "sigma_boundary_margin": 52.0,
     "sigma_effective": 10.0
    },
    "composition_mole_fraction": {
     "sigma_printed": null,
     "sigma_reading": 0.000672421,
     "sigma_method": 0.02,
     "sigma_boundary_margin": 0.0350589,
     "sigma_effective": 0.02
    }
   },
   {
    "record_id": "aspa-662753bdfddb8356",
    "temperature_K": {
     "sigma_printed": null,
     "sigma_reading": 0.809,
     "sigma_method": 10.0,
     "sigma_boundary_margin": 54.5,
     "sigma_effective": 10.0
    },
    "composition_mole_fraction": {
     "sigma_printed": null,
     "sigma_reading": 0.000672421,
     "sigma_method": 0.02,
     "sigma_boundary_margin": 0.0345581,
     "sigma_effective": 0.02
    }
   },
   {
    "record_id": "aspa-d9b2e45c63425624",
    "temperature_K": {
     "sigma_printed": null,
     "sigma_reading": 0.809,
     "sigma_method": 10.0,
     "sigma_boundary_margin": 219.0,
     "sigma_effective": 10.0
    },
    "composition_mole_fraction": {
     "sigma_printed": null,
     "sigma_reading": 0.000672421,
     "sigma_method": 0.02,
     "sigma_boundary_margin": 0.418203,
     "sigma_effective": 0.02
    }
   },
   {
    "record_id": "aspa-f54a666be1d80481",
    "temperature_K": {
     "sigma_printed": null,
     "sigma_reading": 0.809,
     "sigma_method": 10.0,
     "sigma_boundary_margin": 115.5,
     "sigma_effective": 10.0
    },
    "composition_mole_fraction": {
     "sigma_printed": null,
     "sigma_reading": 0.000672421,
     "sigma_method": 0.02,
     "sigma_boundary_margin": 0.0911532,
     "sigma_effective": 0.02
    }
   },
   {
    "record_id": "aspa-b3eea814b00833fe",
    "temperature_K": {
     "sigma_printed": null,
     "sigma_reading": 0.809,
     "sigma_method": 10.0,
     "sigma_boundary_margin": 230.5,
     "sigma_effective": 10.0
    },
    "composition_mole_fraction": {
     "sigma_printed": null,
     "sigma_reading": 0.000672421,
     "sigma_method": 0.02,
     "sigma_boundary_margin": 0.10117,
     "sigma_effective": 0.02
    }
   },
   {
    "record_id": "aspa-3932bfa2e9b8d168",
    "temperature_K": {
     "sigma_printed": null,
     "sigma_reading": 0.809,
     "sigma_method": 10.0,
     "sigma_boundary_margin": 14.0,
     "sigma_effective": 10.0
    },
    "composition_mole_fraction": {
     "sigma_printed": null,
     "sigma_reading": 0.000672421,
     "sigma_method": 0.02,
     "sigma_boundary_margin": 0.0160269,
     "sigma_effective": 0.02
    }
   },
   {
    "record_id": "aspa-a2a16e55626d3d3f",
    "temperature_K": {
     "sigma_printed": null,
     "sigma_reading": 0.809,
     "sigma_method": 10.0,
     "sigma_boundary_margin": 21.0,
     "sigma_effective": 10.0
    },
    "composition_mole_fraction": {
     "sigma_printed": null,
     "sigma_reading": 0.000672421,
     "sigma_method": 0.02,
     "sigma_boundary_margin": 0.0145244,
     "sigma_effective": 0.02
    }
   },
   {
    "record_id": "aspa-93176335f32bb9df",
    "temperature_K": {
     "sigma_printed": null,
     "sigma_reading": 0.809,
     "sigma_method": 10.0,
     "sigma_boundary_margin": 83.5,
     "sigma_effective": 10.0
    },
    "composition_mole_fraction": {
     "sigma_printed": null,
     "sigma_reading": 0.000672421,
     "sigma_method": 0.02,
     "sigma_boundary_margin": 0.0540909,
     "sigma_effective": 0.02
    }
   },
   {
    "record_id": "aspa-0099c2bd75a45181",
    "temperature_K": {
     "sigma_printed": null,
     "sigma_reading": 0.809,
     "sigma_method": 10.0,
     "sigma_boundary_margin": 16.0,
     "sigma_effective": 10.0
    },
    "composition_mole_fraction": {
     "sigma_printed": null,
     "sigma_reading": 0.000672421,
     "sigma_method": 0.02,
     "sigma_boundary_margin": 0.0140236,
     "sigma_effective": 0.02
    }
   }
  ]
 }
}
