Repository: orchid-calphad/orchid-data

# ORCHID assessed phase assemblages (binary systems)

Status: **Version 1, machine-extracted.** Release v2026.10. Licence CC BY 4.0 (derived data and citations).

One record per named phase field of the expert-drawn (assessed) binary phase diagrams compiled in H. Okamoto,
*Desk Handbook: Phase Diagrams for Binary Alloys*, 2nd ed. (ASM International, 2010): the thermodynamic coordinate
(T, x, P) of a point deep inside the field and the phase assemblage present there. Evidence class
`assessed_phase_diagram`: an expert drew the diagram from experimental evidence without a CALPHAD model; these are
neither raw measurements nor model values, and they are kept separable at fitting time.

File: assessed-phase-assemblages/espei-zpf/AL-Y-p92.json
{
 "components": [
  "AL",
  "Y",
  "VA"
 ],
 "phases": [
  "AL2Y3",
  "ALY2_C37",
  "ALY_B33",
  "BCC_A2",
  "HCP_A3",
  "LIQUID"
 ],
 "conditions": {
  "P": 101325.0,
  "T": [
   1015.492321,
   963.9923213,
   949.4923213,
   1639.492321,
   1238.992321,
   1432.492321,
   1302.992321,
   1364.492321,
   1378.492321
  ]
 },
 "output": "ZPF",
 "values": [
  [
   [
    "AL2Y3",
    [
     "Y"
    ],
    [
     null
    ]
   ],
   [
    "ALY_B33",
    [
     "Y"
    ],
    [
     null
    ]
   ],
   [
    "__HYPERPLANE__",
    [
     "Y"
    ],
    [
     0.5498400283
    ]
   ]
  ],
  [
   [
    "AL2Y3",
    [
     "Y"
    ],
    [
     null
    ]
   ],
   [
    "ALY2_C37",
    [
     "Y"
    ],
    [
     null
    ]
   ],
   [
    "__HYPERPLANE__",
    [
     "Y"
    ],
    [
     0.6329797881
    ]
   ]
  ],
  [
   [
    "HCP_A3",
    [
     "Y"
    ],
    [
     null
    ]
   ],
   [
    "ALY2_C37",
    [
     "Y"
    ],
    [
     null
    ]
   ],
   [
    "__HYPERPLANE__",
    [
     "Y"
    ],
    [
     0.8338174006
    ]
   ]
  ],
  [
   [
    "LIQUID",
    [
     "Y"
    ],
    [
     0.6520117813
    ]
   ]
  ],
  [
   [
    "ALY2_C37",
    [
     "Y"
    ],
    [
     null
    ]
   ],
   [
    "LIQUID",
    [
     "Y"
    ],
    [
     null
    ]
   ],
   [
    "__HYPERPLANE__",
    [
     "Y"
    ],
    [
     0.6955850289
    ]
   ]
  ],
  [
   [
    "BCC_A2",
    [
     "Y"
    ],
    [
     null
    ]
   ],
   [
    "LIQUID",
    [
     "Y"
    ],
    [
     null
    ]
   ],
   [
    "__HYPERPLANE__",
    [
     "Y"
    ],
    [
     0.9004293768
    ]
   ]
  ],
  [
   [
    "AL2Y3",
    [
     "Y"
    ],
    [
     null
    ]
   ],
   [
    "LIQUID",
    [
     "Y"
    ],
    [
     null
    ]
   ],
   [
    "__HYPERPLANE__",
    [
     "Y"
    ],
    [
     0.6394907331
    ]
   ]
  ],
  [
   [
    "AL2Y3",
    [
     "Y"
    ],
    [
     null
    ]
   ],
   [
    "LIQUID",
    [
     "Y"
    ],
    [
     null
    ]
   ],
   [
    "__HYPERPLANE__",
    [
     "Y"
    ],
    [
     0.5864014889
    ]
   ]
  ],
  [
   [
    "ALY_B33",
    [
     "Y"
    ],
    [
     null
    ]
   ],
   [
    "LIQUID",
    [
     "Y"
    ],
    [
     null
    ]
   ],
   [
    "__HYPERPLANE__",
    [
     "Y"
    ],
    [
     0.5227945643
    ]
   ]
  ]
 ],
 "reference": "H. Okamoto, J. Phase Equilibria Diffusion, 29(1), 114 (2008) doi:10.1007/s11669-007-9226-3; compiled in H. Okamoto, Desk Handbook: Phase Diagrams for Binary Alloys, 2nd ed., ASM International, Materials Park, OH (2010), p. 92",
 "comment": "evidence_class=assessed_phase_diagram (expert-drawn diagram, not experimental, not CALPHAD); ORCHID assessed-phase-assemblages v1.0.0, diagram AL-Y-p92; one point per phase field (centroid or pole of inaccessibility); single-phase: the phase at the point composition; two-phase: phases present, compositions unknown (null) with __HYPERPLANE__ at the point's overall composition.",
 "tags": [
  "assessed_phase_diagram",
  "orchid"
 ],
 "orchid": {
  "evidence_class": "assessed_phase_diagram",
  "diagram": "AL-Y-p92",
  "record_ids": [
   "aspa-b86383df281a7d11",
   "aspa-378c2e1aeca11f43",
   "aspa-c61e61af85483b21",
   "aspa-03107500aa8adb79",
   "aspa-55be94b2e53d92dd",
   "aspa-2dd13b2c1ed266ad",
   "aspa-cbc1bccbd6f7203e",
   "aspa-8c04160f0b06e0af",
   "aspa-702ba4b50dba8ada"
  ],
  "boundary_basis": [
   "printed_solid",
   "printed_solid",
   "printed_solid",
   "printed_solid",
   "printed_solid",
   "printed_solid",
   "printed_solid",
   "printed_solid",
   "printed_solid"
  ]
 },
 "orchid_uncertainty_budget": {
  "sigma_rule": "max(sqrt(max(printed, reading, method)^2 + composition^2 + conversion^2), scatter); boundary margin reported, not combined",
  "calibration": "assessed-phase-assemblages handbook-class prior 2026-10-24",
  "points": [
   {
    "record_id": "aspa-b86383df281a7d11",
    "boundary_basis": "printed_solid",
    "temperature_K": {
     "sigma_printed": null,
     "sigma_reading": 0.783,
     "sigma_method": 10.0,
     "sigma_boundary_margin": 341.0,
     "sigma_effective": 10.0
    },
    "composition_mole_fraction": {
     "sigma_printed": null,
     "sigma_reading": 0.000672421,
     "sigma_method": 0.02,
     "sigma_boundary_margin": 0.0490825,
     "sigma_effective": 0.02
    }
   },
   {
    "record_id": "aspa-378c2e1aeca11f43",
    "boundary_basis": "printed_solid",
    "temperature_K": {
     "sigma_printed": null,
     "sigma_reading": 0.783,
     "sigma_method": 10.0,
     "sigma_boundary_margin": 119.5,
     "sigma_effective": 10.0
    },
    "composition_mole_fraction": {
     "sigma_printed": null,
     "sigma_reading": 0.000672421,
     "sigma_method": 0.02,
     "sigma_boundary_margin": 0.0330556,
     "sigma_effective": 0.02
    }
   },
   {
    "record_id": "aspa-c61e61af85483b21",
    "boundary_basis": "printed_solid",
    "temperature_K": {
     "sigma_printed": null,
     "sigma_reading": 0.783,
     "sigma_method": 10.0,
     "sigma_boundary_margin": 276.5,
     "sigma_effective": 10.0
    },
    "composition_mole_fraction": {
     "sigma_printed": null,
     "sigma_reading": 0.000672421,
     "sigma_method": 0.02,
     "sigma_boundary_margin": 0.16678,
     "sigma_effective": 0.02
    }
   },
   {
    "record_id": "aspa-03107500aa8adb79",
    "boundary_basis": "printed_solid",
    "temperature_K": {
     "sigma_printed": null,
     "sigma_reading": 0.783,
     "sigma_method": 10.0,
     "sigma_boundary_margin": 234.0,
     "sigma_effective": 10.0
    },
    "composition_mole_fraction": {
     "sigma_printed": null,
     "sigma_reading": 0.000672421,
     "sigma_method": 0.02,
     "sigma_boundary_margin": 0.21386,
     "sigma_effective": 0.02
    }
   },
   {
    "record_id": "aspa-55be94b2e53d92dd",
    "boundary_basis": "printed_solid",
    "temperature_K": {
     "sigma_printed": null,
     "sigma_reading": 0.783,
     "sigma_method": 10.0,
     "sigma_boundary_margin": 12.0,
     "sigma_effective": 10.0
    },
    "composition_mole_fraction": {
     "sigma_printed": null,
     "sigma_reading": 0.000672421,
     "sigma_method": 0.02,
     "sigma_boundary_margin": 0.0290488,
     "sigma_effective": 0.02
    }
   },
   {
    "record_id": "aspa-2dd13b2c1ed266ad",
    "boundary_basis": "printed_solid",
    "temperature_K": {
     "sigma_printed": null,
     "sigma_reading": 0.783,
     "sigma_method": 10.0,
     "sigma_boundary_margin": 205.5,
     "sigma_effective": 10.0
    },
    "composition_mole_fraction": {
     "sigma_printed": null,
     "sigma_reading": 0.000672421,
     "sigma_method": 0.02,
     "sigma_boundary_margin": 0.100168,
     "sigma_effective": 0.02
    }
   },
   {
    "record_id": "aspa-cbc1bccbd6f7203e",
    "boundary_basis": "printed_solid",
    "temperature_K": {
     "sigma_printed": null,
     "sigma_reading": 0.783,
     "sigma_method": 10.0,
     "sigma_boundary_margin": 48.5,
     "sigma_effective": 10.0
    },
    "composition_mole_fraction": {
     "sigma_printed": null,
     "sigma_reading": 0.000672421,
     "sigma_method": 0.02,
     "sigma_boundary_margin": 0.0395665,
     "sigma_effective": 0.02
    }
   },
   {
    "record_id": "aspa-8c04160f0b06e0af",
    "boundary_basis": "printed_solid",
    "temperature_K": {
     "sigma_printed": null,
     "sigma_reading": 0.783,
     "sigma_method": 10.0,
     "sigma_boundary_margin": 7.5,
     "sigma_effective": 10.0
    },
    "composition_mole_fraction": {
     "sigma_printed": null,
     "sigma_reading": 0.000672421,
     "sigma_method": 0.02,
     "sigma_boundary_margin": 0.012521,
     "sigma_effective": 0.02
    }
   },
   {
    "record_id": "aspa-702ba4b50dba8ada",
    "boundary_basis": "printed_solid",
    "temperature_K": {
     "sigma_printed": null,
     "sigma_reading": 0.783,
     "sigma_method": 10.0,
     "sigma_boundary_margin": 21.0,
     "sigma_effective": 10.0
    },
    "composition_mole_fraction": {
     "sigma_printed": null,
     "sigma_reading": 0.000672421,
     "sigma_method": 0.02,
     "sigma_boundary_margin": 0.022037,
     "sigma_effective": 0.02
    }
   }
  ]
 }
}

File: assessed-phase-assemblages/espei-zpf/AL-YB-p93.json
{
 "components": [
  "AL",
  "YB",
  "VA"
 ],
 "phases": [
  "AL2YB_C15",
  "AL3YB_L12",
  "BCC_A2",
  "FCC_A1",
  "LIQUID"
 ],
 "conditions": {
  "P": 101325.0,
  "T": [
   785.2219595,
   963.2219595,
   810.7219595,
   912.2219595,
   1059.221959,
   1522.721959,
   986.7219595,
   1208.221959,
   1059.721959,
   1403.221959
  ]
 },
 "output": "ZPF",
 "values": [
  [
   [
    "FCC_A1",
    [
     "YB"
    ],
    [
     null
    ]
   ],
   [
    "AL3YB_L12",
    [
     "YB"
    ],
    [
     null
    ]
   ],
   [
    "__HYPERPLANE__",
    [
     "YB"
    ],
    [
     0.1253706939
    ]
   ]
  ],
  [
   [
    "AL2YB_C15",
    [
     "YB"
    ],
    [
     null
    ]
   ],
   [
    "AL3YB_L12",
    [
     "YB"
    ],
    [
     null
    ]
   ],
   [
    "__HYPERPLANE__",
    [
     "YB"
    ],
    [
     0.2920500777
    ]
   ]
  ],
  [
   [
    "FCC_A1",
    [
     "YB"
    ],
    [
     null
    ]
   ],
   [
    "AL2YB_C15",
    [
     "YB"
    ],
    [
     null
    ]
   ],
   [
    "__HYPERPLANE__",
    [
     "YB"
    ],
    [
     0.6669535566
    ]
   ]
  ],
  [
   [
    "FCC_A1",
    [
     "YB"
    ],
    [
     null
    ]
   ],
   [
    "LIQUID",
    [
     "YB"
    ],
    [
     null
    ]
   ],
   [
    "__HYPERPLANE__",
    [
     "YB"
    ],
    [
     0.01475164344
    ]
   ]
  ],
  [
   [
    "AL3YB_L12",
    [
     "YB"
    ],
    [
     null
    ]
   ],
   [
    "LIQUID",
    [
     "YB"
    ],
    [
     null
    ]
   ],
   [
    "__HYPERPLANE__",
    [
     "YB"
    ],
    [
     0.1639121731
    ]
   ]
  ],
  [
   [
    "LIQUID",
    [
     "YB"
    ],
    [
     0.5453226549
    ]
   ]
  ],
  [
   [
    "FCC_A1",
    [
     "YB"
    ],
    [
     null
    ]
   ],
   [
    "LIQUID",
    [
     "YB"
    ],
    [
     null
    ]
   ],
   [
    "__HYPERPLANE__",
    [
     "YB"
    ],
    [
     0.9152207469
    ]
   ]
  ],
  [
   [
    "AL2YB_C15",
    [
     "YB"
    ],
    [
     null
    ]
   ],
   [
    "LIQUID",
    [
     "YB"
    ],
    [
     null
    ]
   ],
   [
    "__HYPERPLANE__",
    [
     "YB"
    ],
    [
     0.4907639377
    ]
   ]
  ],
  [
   [
    "BCC_A2",
    [
     "YB"
    ],
    [
     null
    ]
   ],
   [
    "LIQUID",
    [
     "YB"
    ],
    [
     null
    ]
   ],
   [
    "__HYPERPLANE__",
    [
     "YB"
    ],
    [
     0.9687783867
    ]
   ]
  ],
  [
   [
    "AL2YB_C15",
    [
     "YB"
    ],
    [
     null
    ]
   ],
   [
    "LIQUID",
    [
     "YB"
    ],
    [
     null
    ]
   ],
   [
    "__HYPERPLANE__",
    [
     "YB"
    ],
    [
     0.262518295
    ]
   ]
  ]
 ],
 "reference": "K.A. Gschneidner, Jr. and F.W. Calderwood, Bull. Alloy Phase Diagrams, 10(1), 47-49 (1989) doi:10.1007/bf02882175; compiled in H. Okamoto, Desk Handbook: Phase Diagrams for Binary Alloys, 2nd ed., ASM International, Materials Park, OH (2010), p. 93",
 "comment": "evidence_class=assessed_phase_diagram (expert-drawn diagram, not experimental, not CALPHAD); ORCHID assessed-phase-assemblages v1.0.0, diagram AL-YB-p93; one point per phase field (centroid or pole of inaccessibility); single-phase: the phase at the point composition; two-phase: phases present, compositions unknown (null) with __HYPERPLANE__ at the point's overall composition.",
 "orchid": {
  "evidence_class": "assessed_phase_diagram",
  "diagram": "AL-YB-p93",
  "record_ids": [
   "aspa-d5cd46c32d86df8e",
   "aspa-b4ad67ff94ccf9fb",
   "aspa-01c5df4c193995f4",
   "aspa-38ede9e5fc1b197f",
   "aspa-e9f1072be4c1139b",
   "aspa-b61f121a70734e30",
   "aspa-0f1749c14787918a",
   "aspa-6e247ca2b610fa8b",
   "aspa-2763746de80441f0",
   "aspa-bde9b055c6772a3d"
  ]
 }
}

File: assessed-phase-assemblages/espei-zpf/AL-ZN-p93.json
{
 "components": [
  "AL",
  "ZN",
  "VA"
 ],
 "phases": [
  "FCC_A1",
  "HCP_A3",
  "LIQUID"
 ],
 "conditions": {
  "P": 101325.0,
  "T": [
   667.0989408,
   408.0989408,
   568.5989408,
   579.5989408,
   599.0989408,
   766.5989408,
   666.0989408,
   917.0989408
  ]
 },
 "output": "ZPF",
 "values": [
  [
   [
    "FCC_A1",
    [
     "ZN"
    ],
    [
     0.225478432
    ]
   ]
  ],
  [
   [
    "FCC_A1",
    [
     "ZN"
    ],
    [
     null
    ]
   ],
   [
    "HCP_A3",
    [
     "ZN"
    ],
    [
     null
    ]
   ],
   [
    "__HYPERPLANE__",
    [
     "ZN"
    ],
    [
     0.519294643
    ]
   ]
  ],
  [
   [
    "HCP_A3",
    [
     "ZN"
    ],
    [
     0.9918031665
    ]
   ]
  ],
  [
   [
    "FCC_A1",
    [
     "ZN"
    ],
    [
     null
    ]
   ],
   [
    "FCC_A1",
    [
     "ZN"
    ],
    [
     null
    ]
   ],
   [
    "__HYPERPLANE__",
    [
     "ZN"
    ],
    [
     0.3826475806
    ]
   ]
  ],
  [
   [
    "FCC_A1",
    [
     "ZN"
    ],
    [
     null
    ]
   ],
   [
    "HCP_A3",
    [
     "ZN"
    ],
    [
     null
    ]
   ],
   [
    "__HYPERPLANE__",
    [
     "ZN"
    ],
    [
     0.803600619
    ]
   ]
  ],
  [
   [
    "FCC_A1",
    [
     "ZN"
    ],
    [
     null
    ]
   ],
   [
    "LIQUID",
    [
     "ZN"
    ],
    [
     null
    ]
   ],
   [
    "__HYPERPLANE__",
    [
     "ZN"
    ],
    [
     0.4357046818
    ]
   ]
  ],
  [
   [
    "HCP_A3",
    [
     "ZN"
    ],
    [
     null
    ]
   ],
   [
    "LIQUID",
    [
     "ZN"
    ],
    [
     null
    ]
   ],
   [
    "__HYPERPLANE__",
    [
     "ZN"
    ],
    [
     0.9517600713
    ]
   ]
  ],
  [
   [
    "LIQUID",
    [
     "ZN"
    ],
    [
     0.5803603632
    ]
   ]
  ]
 ],
 "reference": "H. Okamoto, J. Phase Equilibria, 16(3), 281-282 (1995) doi:10.1007/bf02667316; compiled in H. Okamoto, Desk Handbook: Phase Diagrams for Binary Alloys, 2nd ed., ASM International, Materials Park, OH (2010), p. 93",
 "comment": "evidence_class=assessed_phase_diagram (expert-drawn diagram, not experimental, not CALPHAD); ORCHID assessed-phase-assemblages v1.0.0, diagram AL-ZN-p93; one point per phase field (centroid or pole of inaccessibility); single-phase: the phase at the point composition; two-phase: phases present, compositions unknown (null) with __HYPERPLANE__ at the point's overall composition.",
 "tags": [
  "assessed_phase_diagram",
  "orchid"
 ],
 "orchid": {
  "evidence_class": "assessed_phase_diagram",
  "diagram": "AL-ZN-p93",
  "record_ids": [
   "aspa-2aa495c83e89ec0b",
   "aspa-2b384809af87bbf0",
   "aspa-58afdda19785e2ae",
   "aspa-1d88495bbd43e186",
   "aspa-2baeb16d1ef95e9b",
   "aspa-76764d418b5e285a",
   "aspa-9a2afeafd26fa1d8",
   "aspa-6ea440d6a9e118c9"
  ],
  "boundary_basis": [
   "printed_solid",
   "printed_solid",
   "printed_solid",
   "printed_solid",
   "printed_solid",
   "printed_solid",
   "printed_solid",
   "printed_solid"
  ]
 },
 "orchid_uncertainty_budget": {
  "sigma_rule": "max(sqrt(max(printed, reading, method)^2 + composition^2 + conversion^2), scatter); boundary margin reported, not combined",
  "calibration": "assessed-phase-assemblages handbook-class prior 2026-10-24",
  "points": [
   {
    "record_id": "aspa-2aa495c83e89ec0b",
    "boundary_basis": "printed_solid",
    "temperature_K": {
     "sigma_printed": null,
     "sigma_reading": 0.691,
     "sigma_method": 10.0,
     "sigma_boundary_margin": 83.5,
     "sigma_effective": 10.0
    },
    "composition_mole_fraction": {
     "sigma_printed": null,
     "sigma_reading": 0.000672269,
     "sigma_method": 0.02,
     "sigma_boundary_margin": 0.225743,
     "sigma_effective": 0.02
    }
   },
   {
    "record_id": "aspa-2b384809af87bbf0",
    "boundary_basis": "printed_solid",
    "temperature_K": {
     "sigma_printed": null,
     "sigma_reading": 0.691,
     "sigma_method": 10.0,
     "sigma_boundary_margin": 134.5,
     "sigma_effective": 10.0
    },
    "composition_mole_fraction": {
     "sigma_printed": null,
     "sigma_reading": 0.000672269,
     "sigma_method": 0.02,
     "sigma_boundary_margin": 0.476012,
     "sigma_effective": 0.02
    }
   },
   {
    "record_id": "aspa-58afdda19785e2ae",
    "boundary_basis": "printed_solid",
    "temperature_K": {
     "sigma_printed": null,
     "sigma_reading": 0.691,
     "sigma_method": 10.0,
     "sigma_boundary_margin": 72.0,
     "sigma_effective": 10.0
    },
    "composition_mole_fraction": {
     "sigma_printed": null,
     "sigma_reading": 0.000672269,
     "sigma_method": 0.02,
     "sigma_boundary_margin": 0.00850916,
     "sigma_effective": 0.02
    }
   },
   {
    "record_id": "aspa-1d88495bbd43e186",
    "boundary_basis": "printed_solid",
    "temperature_K": {
     "sigma_printed": null,
     "sigma_reading": 0.691,
     "sigma_method": 10.0,
     "sigma_boundary_margin": 30.0,
     "sigma_effective": 10.0
    },
    "composition_mole_fraction": {
     "sigma_printed": null,
     "sigma_reading": 0.000672269,
     "sigma_method": 0.02,
     "sigma_boundary_margin": 0.162175,
     "sigma_effective": 0.02
    }
   },
   {
    "record_id": "aspa-2baeb16d1ef95e9b",
    "boundary_basis": "printed_solid",
    "temperature_K": {
     "sigma_printed": null,
     "sigma_reading": 0.691,
     "sigma_method": 10.0,
     "sigma_boundary_margin": 49.5,
     "sigma_effective": 10.0
    },
    "composition_mole_fraction": {
     "sigma_printed": null,
     "sigma_reading": 0.000672269,
     "sigma_method": 0.02,
     "sigma_boundary_margin": 0.174187,
     "sigma_effective": 0.02
    }
   },
   {
    "record_id": "aspa-76764d418b5e285a",
    "boundary_basis": "printed_solid",
    "temperature_K": {
     "sigma_printed": null,
     "sigma_reading": 0.691,
     "sigma_method": 10.0,
     "sigma_boundary_margin": 32.0,
     "sigma_effective": 10.0
    },
    "composition_mole_fraction": {
     "sigma_printed": null,
     "sigma_reading": 0.000672269,
     "sigma_method": 0.02,
     "sigma_boundary_margin": 0.123133,
     "sigma_effective": 0.02
    }
   },
   {
    "record_id": "aspa-9a2afeafd26fa1d8",
    "boundary_basis": "printed_solid",
    "temperature_K": {
     "sigma_printed": null,
     "sigma_reading": 0.691,
     "sigma_method": 10.0,
     "sigma_boundary_margin": 8.5,
     "sigma_effective": 10.0
    },
    "composition_mole_fraction": {
     "sigma_printed": null,
     "sigma_reading": 0.000672269,
     "sigma_method": 0.02,
     "sigma_boundary_margin": 0.0275296,
     "sigma_effective": 0.02
    }
   },
   {
    "record_id": "aspa-6ea440d6a9e118c9",
    "boundary_basis": "printed_solid",
    "temperature_K": {
     "sigma_printed": null,
     "sigma_reading": 0.691,
     "sigma_method": 10.0,
     "sigma_boundary_margin": 154.5,
     "sigma_effective": 10.0
    },
    "composition_mole_fraction": {
     "sigma_printed": null,
     "sigma_reading": 0.000672269,
     "sigma_method": 0.02,
     "sigma_boundary_margin": 0.419952,
     "sigma_effective": 0.02
    }
   }
  ]
 }
}

File: assessed-phase-assemblages/espei-zpf/AL-ZR-p93.json
{
 "components": [
  "AL",
  "ZR",
  "VA"
 ],
 "phases": [
  "AL2ZR3",
  "AL2ZR_C14",
  "AL3ZR2",
  "AL3ZR4",
  "AL3ZR5_D8M",
  "AL3ZR_D023",
  "AL4ZR5",
  "ALZR2_B82",
  "ALZR3_L12",
  "ALZR_B33",
  "BCC_A2",
  "FCC_A1",
  "HCP_A3",
  "LIQUID"
 ],
 "conditions": {
  "P": 101325.0,
  "T": [
   904.012103,
   1325.512103,
   1368.512103,
   1211.512103,
   1075.512103,
   1089.512103,
   1073.512103,
   1082.512103,
   1019.012103,
   1059.012103,
   1318.012103,
   1992.512103,
   1602.012103,
   1234.012103,
   1312.012103,
   1412.012103,
   1293.512103,
   1382.512103,
   1533.012103,
   1550.012103,
   1652.012103,
   1822.512103,
   1781.012103,
   1797.012103,
   1782.512103,
   1802.012103,
   1832.512103,
   1888.512103
  ]
 },
 "output": "ZPF",
 "values": [
  [
   [
    "FCC_A1",
    [
     "ZR"
    ],
    [
     null
    ]
   ],
   [
    "AL3ZR_D023",
    [
     "ZR"
    ],
    [
     null
    ]
   ],
   [
    "__HYPERPLANE__",
    [
     "ZR"
    ],
    [
     0.1248701553
    ]
   ]
  ],
  [
   [
    "AL2ZR_C14",
    [
     "ZR"
    ],
    [
     null
    ]
   ],
   [
    "AL3ZR_D023",
    [
     "ZR"
    ],
    [
     null
    ]
   ],
   [
    "__HYPERPLANE__",
    [
     "ZR"
    ],
    [
     0.2910490004
    ]
   ]
  ],
  [
   [
    "AL2ZR_C14",
    [
     "ZR"
    ],
    [
     null
    ]
   ],
   [
    "AL3ZR2",
    [
     "ZR"
    ],
    [
     null
    ]
   ],
   [
    "__HYPERPLANE__",
    [
     "ZR"
    ],
    [
     0.3666303426
    ]
   ]
  ],
  [
   [
    "AL3ZR2",
    [
     "ZR"
    ],
    [
     null
    ]
   ],
   [
    "ALZR_B33",
    [
     "ZR"
    ],
    [
     null
    ]
   ],
   [
    "__HYPERPLANE__",
    [
     "ZR"
    ],
    [
     0.4497197651
    ]
   ]
  ],
  [
   [
    "AL3ZR4",
    [
     "ZR"
    ],
    [
     null
    ]
   ],
   [
    "ALZR_B33",
    [
     "ZR"
    ],
    [
     null
    ]
   ],
   [
    "__HYPERPLANE__",
    [
     "ZR"
    ],
    [
     0.5348113424
    ]
   ]
  ],
  [
   [
    "AL2ZR3",
    [
     "ZR"
    ],
    [
     null
    ]
   ],
   [
    "AL3ZR4",
    [
     "ZR"
    ],
    [
     null
    ]
   ],
   [
    "__HYPERPLANE__",
    [
     "ZR"
    ],
    [
     0.5853657501
    ]
   ]
  ],
  [
   [
    "AL2ZR3",
    [
     "ZR"
    ],
    [
     null
    ]
   ],
   [
    "ALZR2_B82",
    [
     "ZR"
    ],
    [
     null
    ]
   ],
   [
    "__HYPERPLANE__",
    [
     "ZR"
    ],
    [
     0.6329169257
    ]
   ]
  ],
  [
   [
    "ALZR2_B82",
    [
     "ZR"
    ],
    [
     null
    ]
   ],
   [
    "ALZR3_L12",
    [
     "ZR"
    ],
    [
     null
    ]
   ],
   [
    "__HYPERPLANE__",
    [
     "ZR"
    ],
    [
     0.7079977292
    ]
   ]
  ],
  [
   [
    "HCP_A3",
    [
     "ZR"
    ],
    [
     null
    ]
   ],
   [
    "ALZR3_L12",
    [
     "ZR"
    ],
    [
     null
    ]
   ],
   [
    "__HYPERPLANE__",
    [
     "ZR"
    ],
    [
     0.8571582588
    ]
   ]
  ],
  [
   [
    "HCP_A3",
    [
     "ZR"
    ],
    [
     0.9767870058
    ]
   ]
  ],
  [
   [
    "AL3ZR_D023",
    [
     "ZR"
    ],
    [
     null
    ]
   ],
   [
    "LIQUID",
    [
     "ZR"
    ],
    [
     null
    ]
   ],
   [
    "__HYPERPLANE__",
    [
     "ZR"
    ],
    [
     0.1393857773
    ]
   ]
  ],
  [
   [
    "LIQUID",
    [
     "ZR"
    ],
    [
     0.4667380806
    ]
   ]
  ],
  [
   [
    "BCC_A2",
    [
     "ZR"
    ],
    [
     0.9142196695
    ]
   ]
  ],
  [
   [
    "BCC_A2",
    [
     "ZR"
    ],
    [
     null
    ]
   ],
   [
    "ALZR3_L12",
    [
     "ZR"
    ],
    [
     null
    ]
   ],
   [
    "__HYPERPLANE__",
    [
     "ZR"
    ],
    [
     0.8291280922
    ]
   ]
  ],
  [
   [
    "AL3ZR5_D8M",
    [
     "ZR"
    ],
    [
     null
    ]
   ],
   [
    "ALZR2_B82",
    [
     "ZR"
    ],
    [
     null
    ]
   ],
   [
    "__HYPERPLANE__",
    [
     "ZR"
    ],
    [
     0.6454303929
    ]
   ]
  ],
  [
   [
    "AL4ZR5",
    [
     "ZR"
    ],
    [
     null
    ]
   ],
   [
    "ALZR_B33",
    [
     "ZR"
    ],
    [
     null
    ]
   ],
   [
    "__HYPERPLANE__",
    [
     "ZR"
    ],
    [
     0.5273032621
    ]
   ]
  ],
  [
   [
    "AL3ZR4",
    [
     "ZR"
    ],
    [
     null
    ]
   ],
   [
    "AL4ZR5",
    [
     "ZR"
    ],
    [
     null
    ]
   ],
   [
    "__HYPERPLANE__",
    [
     "ZR"
    ],
    [
     0.5633420478
    ]
   ]
  ],
  [
   [
    "BCC_A2",
    [
     "ZR"
    ],
    [
     null
    ]
   ],
   [
    "ALZR2_B82",
    [
     "ZR"
    ],
    [
     null
    ]
   ],
   [
    "__HYPERPLANE__",
    [
     "ZR"
    ],
    [
     0.7575510595
    ]
   ]
  ],
  [
   [
    "AL2ZR3",
    [
     "ZR"
    ],
    [
     null
    ]
   ],
   [
    "AL4ZR5",
    [
     "ZR"
    ],
    [
     null
    ]
   ],
   [
    "__HYPERPLANE__",
    [
     "ZR"
    ],
    [
     0.5773571311
    ]
   ]
  ],
  [
   [
    "BCC_A2",
    [
     "ZR"
    ],
    [
     null
    ]
   ],
   [
    "AL3ZR5_D8M",
    [
     "ZR"
    ],
    [
     null
    ]
   ],
   [
    "__HYPERPLANE__",
    [
     "ZR"
    ],
    [
     0.7004896488
    ]
   ]
  ],
  [
   [
    "AL3ZR2",
    [
     "ZR"
    ],
    [
     null
    ]
   ],
   [
    "AL4ZR5",
    [
     "ZR"
    ],
    [
     null
    ]
   ],
   [
    "__HYPERPLANE__",
    [
     "ZR"
    ],
    [
     0.4777499318
    ]
   ]
  ],
  [
   [
    "BCC_A2",
    [
     "ZR"
    ],
    [
     null
    ]
   ],
   [
    "LIQUID",
    [
     "ZR"
    ],
    [
     null
    ]
   ],
   [
    "__HYPERPLANE__",
    [
     "ZR"
    ],
    [
     0.8256243214
    ]
   ]
  ],
  [
   [
    "AL4ZR5",
    [
     "ZR"
    ],
    [
     null
    ]
   ],
   [
    "LIQUID",
    [
     "ZR"
    ],
    [
     null
    ]
   ],
   [
    "__HYPERPLANE__",
    [
     "ZR"
    ],
    [
     0.575855515
    ]
   ]
  ],
  [
   [
    "AL3ZR2",
    [
     "ZR"
    ],
    [
     null
    ]
   ],
   [
    "LIQUID",
    [
     "ZR"
    ],
    [
     null
    ]
   ],
   [
    "__HYPERPLANE__",
    [
     "ZR"
    ],
    [
     0.4327014497
    ]
   ]
  ],
  [
   [
    "AL4ZR5",
    [
     "ZR"
    ],
    [
     null
    ]
   ],
   [
    "LIQUID",
    [
     "ZR"
    ],
    [
     null
    ]
   ],
   [
    "__HYPERPLANE__",
    [
     "ZR"
    ],
    [
     0.532308649
    ]
   ]
  ],
  [
   [
    "AL3ZR_D023",
    [
     "ZR"
    ],
    [
     null
    ]
   ],
   [
    "LIQUID",
    [
     "ZR"
    ],
    [
     null
    ]
   ],
   [
    "__HYPERPLANE__",
    [
     "ZR"
    ],
    [
     0.2605161403
    ]
   ]
  ],
  [
   [
    "AL2ZR_C14",
    [
     "ZR"
    ],
    [
     null
    ]
   ],
   [
    "LIQUID",
    [
     "ZR"
    ],
    [
     null
    ]
   ],
   [
    "__HYPERPLANE__",
    [
     "ZR"
    ],
    [
     0.3135732414
    ]
   ]
  ],
  [
   [
    "AL2ZR_C14",
    [
     "ZR"
    ],
    [
     null
    ]
   ],
   [
    "LIQUID",
    [
     "ZR"
    ],
    [
     null
    ]
   ],
   [
    "__HYPERPLANE__",
    [
     "ZR"
    ],
    [
     0.3591222622
    ]
   ]
  ]
 ],
 "reference": "H. Okamoto, J. Phase Equilibria, 23(5), 455-456 (2002) doi:10.1361/105497102770331497; compiled in H. Okamoto, Desk Handbook: Phase Diagrams for Binary Alloys, 2nd ed., ASM International, Materials Park, OH (2010), p. 93",
 "comment": "evidence_class=assessed_phase_diagram (expert-drawn diagram, not experimental, not CALPHAD); ORCHID assessed-phase-assemblages v1.0.0, diagram AL-ZR-p93; one point per phase field (centroid or pole of inaccessibility); single-phase: the phase at the point composition; two-phase: phases present, compositions unknown (null) with __HYPERPLANE__ at the point's overall composition.",
 "tags": [
  "assessed_phase_diagram",
  "orchid"
 ],
 "orchid": {
  "evidence_class": "assessed_phase_diagram",
  "diagram": "AL-ZR-p93",
  "record_ids": [
   "aspa-d6650479514d873f",
   "aspa-aba018a1468e5337",
   "aspa-4d0816b336042267",
   "aspa-bc1c526576592a0e",
   "aspa-26c36cebebce5ca2",
   "aspa-e207c497ea0267e4",
   "aspa-da3dcec7bbc79036",
   "aspa-dbdf201a0d15b3bf",
   "aspa-9e0e8093ef9eb065",
   "aspa-13e9c767208af889",
   "aspa-90d63dcecd942252",
   "aspa-4a0c67845e223261",
   "aspa-b7571bb7c8615ad4",
   "aspa-5811fc51c9ab5f27",
   "aspa-16879ca0cd05a0d8",
   "aspa-71b76d2584245c8d",
   "aspa-1c2675508de951fc",
   "aspa-2f034b66a05afef5",
   "aspa-348626af27736146",
   "aspa-8a73829f699c8192",
   "aspa-26ffef7dd2cc65b3",
   "aspa-ed52b6ce2a7a47e4",
   "aspa-ee27eb90620e09df",
   "aspa-7f947e463ce55c8e",
   "aspa-d625a03e9a3d1e4f",
   "aspa-7c68dbd6859a6ef1",
   "aspa-0826a79340250dd0",
   "aspa-3bf122c1bb3e3711"
  ]
 }
}

File: assessed-phase-assemblages/espei-zpf/AM-PU-p96.json
{
 "components": [
  "AM",
  "PU",
  "VA"
 ],
 "phases": [
  "ALPHA_PU",
  "BCC_A2",
  "BETA_PU",
  "DHCP",
  "FCC_A1",
  "LIQUID"
 ],
 "conditions": {
  "P": 101325.0,
  "T": [
   568.5690223,
   565.5690223,
   868.0690223,
   334.5690223,
   441.0690223,
   991.0690223,
   1364.569022
  ]
 },
 "output": "ZPF",
 "values": [
  [
   [
    "DHCP",
    [
     "PU"
    ],
    [
     0.01923884479
    ]
   ]
  ],
  [
   [
    "DHCP",
    [
     "PU"
    ],
    [
     null
    ]
   ],
   [
    "FCC_A1",
    [
     "PU"
    ],
    [
     null
    ]
   ],
   [
    "__HYPERPLANE__",
    [
     "PU"
    ],
    [
     0.10132719
    ]
   ]
  ],
  [
   [
    "FCC_A1",
    [
     "PU"
    ],
    [
     0.4787333623
    ]
   ]
  ],
  [
   [
    "ALPHA_PU",
    [
     "PU"
    ],
    [
     null
    ]
   ],
   [
    "FCC_A1",
    [
     "PU"
    ],
    [
     null
    ]
   ],
   [
    "__HYPERPLANE__",
    [
     "PU"
    ],
    [
     0.9712634333
    ]
   ]
  ],
  [
   [
    "FCC_A1",
    [
     "PU"
    ],
    [
     null
    ]
   ],
   [
    "BETA_PU",
    [
     "PU"
    ],
    [
     null
    ]
   ],
   [
    "__HYPERPLANE__",
    [
     "PU"
    ],
    [
     0.9752677428
    ]
   ]
  ],
  [
   [
    "FCC_A1",
    [
     "PU"
    ],
    [
     null
    ]
   ],
   [
    "BCC_A2",
    [
     "PU"
    ],
    [
     null
    ]
   ],
   [
    "__HYPERPLANE__",
    [
     "PU"
    ],
    [
     0.6879585347
    ]
   ]
  ],
  [
   [
    "LIQUID",
    [
     "PU"
    ],
    [
     0.7730501121
    ]
   ]
  ]
 ],
 "reference": "H. Okamoto, J. Phase Equilibria, 20(4), 451 (1999) doi:10.1361/105497199770335622; compiled in H. Okamoto, Desk Handbook: Phase Diagrams for Binary Alloys, 2nd ed., ASM International, Materials Park, OH (2010), p. 96",
 "comment": "evidence_class=assessed_phase_diagram (expert-drawn diagram, not experimental, not CALPHAD); ORCHID assessed-phase-assemblages v1.0.0, diagram AM-PU-p96; one point per phase field (centroid or pole of inaccessibility); single-phase: the phase at the point composition; two-phase: phases present, compositions unknown (null) with __HYPERPLANE__ at the point's overall composition.",
 "tags": [
  "assessed_phase_diagram",
  "orchid"
 ],
 "orchid": {
  "evidence_class": "assessed_phase_diagram",
  "diagram": "AM-PU-p96",
  "record_ids": [
   "aspa-5ebaceeec8eca7de",
   "aspa-ee31ed735e841dfb",
   "aspa-cfa928d539b3b44f",
   "aspa-16e363b12ecece9a",
   "aspa-000683ac49277b99",
   "aspa-ee607058527afae5",
   "aspa-6a17c55565bf4e12"
  ],
  "boundary_basis": [
   "printed_solid",
   "printed_solid",
   "mixed",
   "printed_solid",
   "printed_solid",
   "dashed_estimated",
   "dashed_estimated"
  ]
 },
 "orchid_uncertainty_budget": {
  "sigma_rule": "max(sqrt(max(printed, reading, method)^2 + composition^2 + conversion^2), scatter); boundary margin reported, not combined",
  "calibration": "assessed-phase-assemblages handbook-class prior 2026-10-24",
  "points": [
   {
    "record_id": "aspa-5ebaceeec8eca7de",
    "boundary_basis": "printed_solid",
    "temperature_K": {
     "sigma_printed": null,
     "sigma_reading": 0.942,
     "sigma_method": 10.0,
     "sigma_boundary_margin": 294.5,
     "sigma_effective": 10.0
    },
    "composition_mole_fraction": {
     "sigma_printed": null,
     "sigma_reading": 0.000672269,
     "sigma_method": 0.02,
     "sigma_boundary_margin": 0.019521,
     "sigma_effective": 0.02
    }
   },
   {
    "record_id": "aspa-ee31ed735e841dfb",
    "boundary_basis": "printed_solid",
    "temperature_K": {
     "sigma_printed": null,
     "sigma_reading": 0.942,
     "sigma_method": 10.0,
     "sigma_boundary_margin": 268.0,
     "sigma_effective": 10.0
    },
    "composition_mole_fraction": {
     "sigma_printed": null,
     "sigma_reading": 0.000672269,
     "sigma_method": 0.02,
     "sigma_boundary_margin": 0.058563,
     "sigma_effective": 0.02
    }
   },
   {
    "record_id": "aspa-cfa928d539b3b44f",
    "boundary_basis": "mixed",
    "temperature_K": {
     "sigma_printed": null,
     "sigma_reading": 15.0,
     "sigma_method": 10.0,
     "sigma_boundary_margin": 232.5,
     "sigma_effective": 15.0
    },
    "composition_mole_fraction": {
     "sigma_printed": null,
     "sigma_reading": 0.03,
     "sigma_method": 0.02,
     "sigma_boundary_margin": 0.359887,
     "sigma_effective": 0.03
    }
   },
   {
    "record_id": "aspa-16e363b12ecece9a",
    "boundary_basis": "printed_solid",
    "temperature_K": {
     "sigma_printed": null,
     "sigma_reading": 0.942,
     "sigma_method": 10.0,
     "sigma_boundary_margin": 60.5,
     "sigma_effective": 10.0
    },
    "composition_mole_fraction": {
     "sigma_printed": null,
     "sigma_reading": 0.000672269,
     "sigma_method": 0.02,
     "sigma_boundary_margin": 0.0290312,
     "sigma_effective": 0.02
    }
   },
   {
    "record_id": "aspa-000683ac49277b99",
    "boundary_basis": "printed_solid",
    "temperature_K": {
     "sigma_printed": null,
     "sigma_reading": 0.942,
     "sigma_method": 10.0,
     "sigma_boundary_margin": 43.0,
     "sigma_effective": 10.0
    },
    "composition_mole_fraction": {
     "sigma_printed": null,
     "sigma_reading": 0.000672269,
     "sigma_method": 0.02,
     "sigma_boundary_margin": 0.0250269,
     "sigma_effective": 0.02
    }
   },
   {
    "record_id": "aspa-ee607058527afae5",
    "boundary_basis": "dashed_estimated",
    "temperature_K": {
     "sigma_printed": null,
     "sigma_reading": 20.0,
     "sigma_method": 10.0,
     "sigma_boundary_margin": 16.0,
     "sigma_effective": 20.0
    },
    "composition_mole_fraction": {
     "sigma_printed": null,
     "sigma_reading": 0.04,
     "sigma_method": 0.02,
     "sigma_boundary_margin": 0.0235253,
     "sigma_effective": 0.04
    }
   },
   {
    "record_id": "aspa-6a17c55565bf4e12",
    "boundary_basis": "dashed_estimated",
    "temperature_K": {
     "sigma_printed": null,
     "sigma_reading": 20.0,
     "sigma_method": 10.0,
     "sigma_boundary_margin": 179.5,
     "sigma_effective": 20.0
    },
    "composition_mole_fraction": {
     "sigma_printed": null,
     "sigma_reading": 0.04,
     "sigma_method": 0.02,
     "sigma_boundary_margin": 0.198213,
     "sigma_effective": 0.04
    }
   }
  ]
 }
}
