Repository: orchid-calphad/orchid-data

# ORCHID data

Open data of the **ORCHID** project (Open Repository for CALPHAD Hypotheses, Intelligence, and Discovery),
served at <https://data.orchid-project.org> and browsable at <https://orchid-project.org>.

**Release v2026.10. Version 1, machine-extracted: values were read from papers by language-model readers constrained to quote their source and checked automatically (quote verification, field-placement rule, printed-page sign checks, DFT and Kim et al. 2017 cross-checks); a hand-checked precision sample is in progress.**

| Folder | Content |
|---|---|
| `literature/` | Thermodynamic and phase-equilibrium values read from published papers: one JSON per chemical system (`systems/`), full dumps (`orchid-literature.csv.gz`, `orchid-literature.jsonl.gz`), papers, experimental contexts, DFT-vs-experiment parity data. Fields are documented in `literature/SCHEMA.md`. |
| `phase-diagrams/` | Binary phase diagrams calculated with pycalphad from the SGTE binary collection (Hallstedt 2025, CC BY 4.0), each tied to its TDB file by SHA-256. |
| `hulls/` | Binary convex hulls from the Materials Project and OQMD (CC BY 4.0) and assessed CALPHAD isotherms. |
| `phases/` | Phase registry (binary systems): one entry per phase with its names (TDB, papers, corpus, Materials Project, OQMD), CALPHAD models, stability in the calculated diagrams, example references, and a structure type only when certain. Fields in `phases/SCHEMA.md`. |
| `assessed-phase-assemblages/` | Assessed phase assemblages: one (T, x, P) point deep inside each named phase field of the expert-drawn (assessed) binary diagrams compiled in Okamoto's Desk Handbook, with the assemblage, phase-registry ids, basis, confidence, SGTE cross-check and ESPEI ZPF datasets; evidence class `assessed_phase_diagram`. Data only (no page images or handbook text). Fields in `assessed-phase-assemblages/SCHEMA.md`. |
| `espei/` | ESPEI 0.9.1 datasets built from the literature values and from DFT, one folder per evidence class (`experimental/`, `model/`, `invariants/`, `dft/literature`, `dft/mp`, `dft/oqmd`), every value with its ORCHID observation id, source DOI, uncertainty and ESPEI weight; `index.csv`, `references.bib`, `VALIDATION.md`, `UNCERTAINTY_SUMMARY.md`, `dft/CALIBRATION.md`. Fields in `espei/SCHEMA.md`. |
| `bibliography/` | Every paper ORCHID knows: Crossref bibliographic metadata (CC0), roles in ORCHID, evidence counts and typed relations with provenance (papers and edges as JSONL / CSV / Parquet, one JSON per paper and per system, BibTeX, CSL-JSON, JSON-LD); DOIs matched from printed references checked against Crossref (`DOI_MISMATCHES.md`). `pages/` are static web views. Fields in `bibliography/SCHEMA.md`. |
| `parquet/` | Analysis-ready Parquet tables of the same release (see Formats). |
| `zenodo/` | Zenodo deposition metadata and file manifests of the nine release records; DOIs in `zenodo/dois.json`. |
| `systems/`, `compounds/`, `papers/`, `bibliography/pages/` | Static no-JavaScript pages (HTML, Markdown, CSV) generated from the data; not part of the Zenodo records. |

## Machine-learning use
Literature values, DFT parity rows and assessed phase-assemblage points carry `chemical_system`, `paper_id` and two
deterministic 5-fold assignments: `fold_lso` = int(sha256(chemical_system), 16) mod 5 (leave-chemical-system-out) and
`fold_lpo` = int(sha256(paper_id), 16) mod 5 (leave-paper-out). Do not split rows at random: values of one table, paper
or system are correlated and many are re-listed from the same original measurement. Subsystems (unaries, binaries of a
ternary) are systems of their own; drop them from training for strict extrapolation to unseen chemistry. Details:
`DATASET_CARD.md`, "Machine-learning use".

## Citing
Release v2026.10 is archived on Zenodo as eight citable datasets, each its own record and DOI, plus an umbrella
record that links them (`isPartOf` / `hasPart`). Cite the dataset you use and the umbrella record, and the original
source of every value (its paper and DOI).

| Dataset | Content | DOI |
|---|---|---|
| ORCHID literature values | `literature/` (except the DFT benchmark files), Parquet `literature_values`, `papers`, `experimental_context` | [10.5281/zenodo.PENDING-literature](https://doi.org/10.5281/zenodo.PENDING-literature) |
| ORCHID calculated binary phase diagrams | `phase-diagrams/`, Parquet `phase_diagram_index`, `phase_diagram_invariants` | [10.5281/zenodo.PENDING-phase-diagrams](https://doi.org/10.5281/zenodo.PENDING-phase-diagrams) |
| ORCHID binary convex hulls (Materials Project, OQMD, assessed CALPHAD) | `hulls/`, Parquet `hull_vertices` | [10.5281/zenodo.PENDING-hulls](https://doi.org/10.5281/zenodo.PENDING-hulls) |
| ORCHID DFT-vs-experiment formation-enthalpy benchmark | `literature/dft_parity.json`, `literature/kim2017_crosscheck.*`, Parquet `dft_parity` | [10.5281/zenodo.PENDING-dft-benchmark](https://doi.org/10.5281/zenodo.PENDING-dft-benchmark) |

File: compounds/Ag12Se.md
# Ag12Se: enthalpy of formation

> Enthalpy of formation of Ag12Se: 4 literature value(s) with sources, pages and quotes, from ORCHID.

HTML: https://data.orchid-project.org/compounds/Ag12Se.html · Markdown: https://data.orchid-project.org/compounds/Ag12Se.md

4 accepted literature formation-enthalpy value(s) (DFT 4).

Systems: [Ag–Se](https://data.orchid-project.org/systems/AG-SE.html)

## Literature values

Table: Enthalpy of formation of Ag12Se reported in the literature (4)

| Value | Phase as printed | T (K) | Class | Method | System | Source | Location | Quote |
|---:|---|---:|---|---|---|---|---|---|
| 20.119 kJ/mol-atom | β-Ag24Se2 |  | DFT | DFT | [Ag–Se](https://data.orchid-project.org/systems/AG-SE.html) | [1] Li 2018 | Table 4, p. 6, row 15; `ORC-C6A7BK3CRU.8be91d` |  |
| 20.119 kJ/mol-atom | β-Ag₂₄Se₂ | 0 | DFT | DFT | [Ag–Se](https://data.orchid-project.org/systems/AG-SE.html) | [1] Li 2018 | Table 4, p. 6, row 15; `ORC-C6A7BK3CRU.d000ab` |  |
| 20.653 kJ/mol-atom | β-Ag24Se2 |  | DFT | DFT | [Ag–Se](https://data.orchid-project.org/systems/AG-SE.html) | [1] Li 2018 | Table 4, p. 6, row 16; `ORC-2IEPTMKRTC.7da0d9` |  |
| 20.653 kJ/mol-atom | β-Ag₂₄Se₂ | 0 | DFT | DFT | [Ag–Se](https://data.orchid-project.org/systems/AG-SE.html) | [1] Li 2018 | Table 4, p. 6, row 16; `ORC-2IEPTMKRTC.d17026` |  |

### Uncertainty budget

Components kept separate, in the value's unit (literature [SCHEMA.md](https://data.orchid-project.org/literature/SCHEMA.md), [UNCERTAINTY_CALIBRATION.md](https://data.orchid-project.org/literature/UNCERTAINTY_CALIBRATION.md)): effective = max(sqrt(max(printed, reading, method)^2 + composition^2 + conversion^2), scatter). The method floor is the robust between-study scatter of the method class in ORCHID (calibrated) or a documented prior; printed values and printed uncertainties are unchanged.

Table: Uncertainty budget of the literature values of Ag12Se

| Value | Unit | Printed | Reading | Method (class, basis) | Composition | Scatter | Conversion | Effective |
|---:|---|---:|---:|---|---:|---:|---:|---:|
| 20.119 | kJ/mol-atom |  | 5.000e-4 | 10.19 (dft, calibrated) |  |  |  | 10.19 |
| 20.119 | kJ/mol-atom |  | 5.000e-4 | 10.19 (dft, calibrated) |  |  |  | 10.19 |
| 20.653 | kJ/mol-atom |  | 5.000e-4 | 10.19 (dft, calibrated) |  |  |  | 10.19 |
| 20.653 | kJ/mol-atom |  | 5.000e-4 | 10.19 (dft, calibrated) |  |  |  | 10.19 |

## Sources

1. Zhi Li, Shun-Li Shang, Jianyun Shen, Po-Hsien Liao, Zi-Kui Liu, Timothy J. Anderson, Thermodynamic Assessment of the Ag-Se System Aided by First-Principles Calculations, J. Phase Equilib. Diffus. 39, 870-881 (2018). [doi:10.1007/s11669-018-0683-7](https://doi.org/10.1007/s11669-018-0683-7)

## Please cite

- R. Arróyave, J. Saal, D. Shin, ORCHID literature values (version 2026.10; Version 1, machine-extracted), Zenodo (2026). https://doi.org/10.5281/zenodo.PENDING-literature
- R. Arróyave, J. Saal, D. Shin, ORCHID DFT-vs-experiment formation-enthalpy benchmark (version 2026.10; Version 1, machine-extracted), Zenodo (2026). https://doi.org/10.5281/zenodo.PENDING-dft-benchmark
- R. Arróyave, J. Saal, D. Shin, ORCHID data (version 2026.10; Version 1, machine-extracted), Zenodo (2026). https://doi.org/10.5281/zenodo.PENDING-orchid-data

Also cite the original source of every value you use (paper_citation / paper_doi, and cited_dois for values the paper cites from earlier work); A. Jain et al., The Materials Project: A materials genome approach to accelerating materials innovation, APL Materials 1 (2013) 011002, https://doi.org/10.1063/1.4812323 (CC BY 4.0); J. E. Saal et al., JOM 65 (2013) 1501, https://doi.org/10.1007/s11837-013-0755-4 and S. Kirklin et al., npj Comput. Mater. 1 (2015) 15010, https://doi.org/10.1038/npjcompumats.2015.10 (CC BY 4.0); G. Kim, S. V. Meschel, P. Nash, W. Chen, Experimental formation enthalpies for intermetallic phases and other inorganic compounds, Scientific Data 4 (2017) 170162, https://doi.org/10.1038/sdata.2017.162; B. Hallstedt, The SGTE collection of binary datasets, Calphad 89 (2025) 102833, https://doi.org/10.1016/j.calphad.2025.102833 (CC BY 4.0), and the original assessment named in each file.

Version 1, machine-extracted: values were read from papers by language-model readers constrained to quote their source and checked automatically (quote verification, field-placement rule, printed-page sign checks, DFT and Kim et al. 2017 cross-checks); a hand-checked precision sample is in progress.

```bibtex
@misc{orchid_literature_2026,
  author    = {Arr{\'o}yave, Raymundo and Saal, James and Shin, Dongwon},
  title     = {{ORCHID literature values}},
  version   = {2026.10},
  publisher = {Zenodo},
  year      = {2026},
  doi       = {10.5281/zenodo.PENDING-literature},
  url       = {https://doi.org/10.5281/zenodo.PENDING-literature},
  note      = {Version 1, machine-extracted}
}

@misc{orchid_dft_benchmark_2026,
  author    = {Arr{\'o}yave, Raymundo and Saal, James and Shin, Dongwon},
  title     = {{ORCHID DFT-vs-experiment formation-enthalpy benchmark}},
  version   = {2026.10},
  publisher = {Zenodo},
  year      = {2026},
  doi       = {10.5281/zenodo.PENDING-dft-benchmark},
  url       = {https://doi.org/10.5281/zenodo.PENDING-dft-benchmark},
  note      = {Version 1, machine-extracted}
}

@misc{orchid_data_2026,
  author    = {Arr{\'o}yave, Raymundo and Saal, James and Shin, Dongwon},
  title     = {{ORCHID data}},
  version   = {2026.10},
  publisher = {Zenodo},
  year      = {2026},
  doi       = {10.5281/zenodo.PENDING-orchid-data},
  url       = {https://doi.org/10.5281/zenodo.PENDING-orchid-data},
  note      = {Version 1, machine-extracted}
}
```

---

Derived data CC BY 4.0 ([licence](https://creativecommons.org/licenses/by/4.0/)): cite ORCHID ([CITATION.cff](https://data.orchid-project.org/CITATION.cff)) and the original sources. Quotes are short excerpts kept so that each value can be checked; they remain under the publishers' copyright and are not relicensed. Source papers, page images and full text are not redistributed. Field reference: [SCHEMA.md](https://data.orchid-project.org/literature/SCHEMA.md). Machine-readable guide: [llms.txt](https://data.orchid-project.org/llms.txt). Found an error? The report link of a value (Markdown: its id, ORC-..., in the Location column) opens a pre-filled GitHub issue, https://github.com/orchid-calphad/orchid-data/issues/new?template=report-value-error.yml&record_id=\<id>, carrying only the record id, source and value; [how to contribute](https://orchid-project.org/contribute/).

File: compounds/Ag131Te69.md
# Ag131Te69: enthalpy of formation

> Enthalpy of formation of Ag131Te69: 2 literature value(s) with sources, pages and quotes, from ORCHID.

HTML: https://data.orchid-project.org/compounds/Ag131Te69.html · Markdown: https://data.orchid-project.org/compounds/Ag131Te69.md

2 accepted literature formation-enthalpy value(s) (experimental 1, model 1); experimental median -12.166 kJ/mol-atom (n = 1).

Systems: [Ag–Te](https://data.orchid-project.org/systems/AG-TE.html)

## Literature values

Table: Enthalpy of formation of Ag131Te69 reported in the literature (2)

| Value | Phase as printed | T (K) | Class | Method | System | Source | Location | Quote |
|---:|---|---:|---|---|---|---|---|---|
| -12.166 kJ/mol-atom | αAg655Te345 | 400 | experimental |  | [Ag–Te](https://data.orchid-project.org/systems/AG-TE.html) | [1] Gierlotka 2009; _cites Mills 1974_ | Table 4, p. 4, row 10 |  |
| -12.697 kJ/mol-atom | αAg655Te345 | 400 | model |  | [Ag–Te](https://data.orchid-project.org/systems/AG-TE.html) | [1] Gierlotka 2009 | Table 4, p. 4, row 9 |  |

### Uncertainty budget

Components kept separate, in the value's unit (literature [SCHEMA.md](https://data.orchid-project.org/literature/SCHEMA.md), [UNCERTAINTY_CALIBRATION.md](https://data.orchid-project.org/literature/UNCERTAINTY_CALIBRATION.md)): effective = max(sqrt(max(printed, reading, method)^2 + composition^2 + conversion^2), scatter). The method floor is the robust between-study scatter of the method class in ORCHID (calibrated) or a documented prior; printed values and printed uncertainties are unchanged.

Table: Uncertainty budget of the literature values of Ag131Te69

| Value | Unit | Printed | Reading | Method (class, basis) | Composition | Scatter | Conversion | Effective |
|---:|---|---:|---:|---|---:|---:|---:|---:|
| -12.166 | kJ/mol-atom |  | 5.000e-4 | 4.1 (unknown, calibrated) |  |  |  | 4.1 |
| -12.697 | kJ/mol-atom |  | 5.000e-4 | 3.3 (model_calculated, calibrated) |  |  |  | 3.3 |

## Sources

1. Wojciech Gierlotka, Thermodynamic assessment of the Ag–Te binary system, Journal of Alloys and Compounds 485, 231-235 (2009). [doi:10.1016/j.jallcom.2009.06.028](https://doi.org/10.1016/j.jallcom.2009.06.028)

## Please cite

- R. Arróyave, J. Saal, D. Shin, ORCHID literature values (version 2026.10; Version 1, machine-extracted), Zenodo (2026). https://doi.org/10.5281/zenodo.PENDING-literature
- R. Arróyave, J. Saal, D. Shin, ORCHID DFT-vs-experiment formation-enthalpy benchmark (version 2026.10; Version 1, machine-extracted), Zenodo (2026). https://doi.org/10.5281/zenodo.PENDING-dft-benchmark
- R. Arróyave, J. Saal, D. Shin, ORCHID data (version 2026.10; Version 1, machine-extracted), Zenodo (2026). https://doi.org/10.5281/zenodo.PENDING-orchid-data

Also cite the original source of every value you use (paper_citation / paper_doi, and cited_dois for values the paper cites from earlier work); A. Jain et al., The Materials Project: A materials genome approach to accelerating materials innovation, APL Materials 1 (2013) 011002, https://doi.org/10.1063/1.4812323 (CC BY 4.0); J. E. Saal et al., JOM 65 (2013) 1501, https://doi.org/10.1007/s11837-013-0755-4 and S. Kirklin et al., npj Comput. Mater. 1 (2015) 15010, https://doi.org/10.1038/npjcompumats.2015.10 (CC BY 4.0); G. Kim, S. V. Meschel, P. Nash, W. Chen, Experimental formation enthalpies for intermetallic phases and other inorganic compounds, Scientific Data 4 (2017) 170162, https://doi.org/10.1038/sdata.2017.162; B. Hallstedt, The SGTE collection of binary datasets, Calphad 89 (2025) 102833, https://doi.org/10.1016/j.calphad.2025.102833 (CC BY 4.0), and the original assessment named in each file.

Version 1, machine-extracted: values were read from papers by language-model readers constrained to quote their source and checked automatically (quote verification, field-placement rule, printed-page sign checks, DFT and Kim et al. 2017 cross-checks); a hand-checked precision sample is in progress.

```bibtex
@misc{orchid_literature_2026,
  author    = {Arr{\'o}yave, Raymundo and Saal, James and Shin, Dongwon},
  title     = {{ORCHID literature values}},
  version   = {2026.10},
  publisher = {Zenodo},
  year      = {2026},
  doi       = {10.5281/zenodo.PENDING-literature},
  url       = {https://doi.org/10.5281/zenodo.PENDING-literature},
  note      = {Version 1, machine-extracted}
}

@misc{orchid_dft_benchmark_2026,
  author    = {Arr{\'o}yave, Raymundo and Saal, James and Shin, Dongwon},
  title     = {{ORCHID DFT-vs-experiment formation-enthalpy benchmark}},
  version   = {2026.10},
  publisher = {Zenodo},
  year      = {2026},
  doi       = {10.5281/zenodo.PENDING-dft-benchmark},
  url       = {https://doi.org/10.5281/zenodo.PENDING-dft-benchmark},
  note      = {Version 1, machine-extracted}
}

@misc{orchid_data_2026,
  author    = {Arr{\'o}yave, Raymundo and Saal, James and Shin, Dongwon},
  title     = {{ORCHID data}},
  version   = {2026.10},
  publisher = {Zenodo},
  year      = {2026},
  doi       = {10.5281/zenodo.PENDING-orchid-data},
  url       = {https://doi.org/10.5281/zenodo.PENDING-orchid-data},
  note      = {Version 1, machine-extracted}
}
```

---

Derived data CC BY 4.0 ([licence](https://creativecommons.org/licenses/by/4.0/)): cite ORCHID ([CITATION.cff](https://data.orchid-project.org/CITATION.cff)) and the original sources. Each quoted sentence is reproduced under fair use so the value can be checked; source papers, page images and full text are not redistributed. Field reference: [SCHEMA.md](https://data.orchid-project.org/literature/SCHEMA.md). Machine-readable guide: [llms.txt](https://data.orchid-project.org/llms.txt).

File: compounds/Ag2Dy.md
# Ag2Dy: enthalpy of formation

> Enthalpy of formation of Ag2Dy: 5 literature value(s) with sources, pages and quotes and DFT values (Materials Project / OQMD), from ORCHID.

HTML: https://data.orchid-project.org/compounds/Ag2Dy.html · Markdown: https://data.orchid-project.org/compounds/Ag2Dy.md

5 accepted literature formation-enthalpy value(s) (experimental 1, model 2, DFT 2); experimental median -22.3 kJ/mol-atom (n = 1); Materials Project -31.753 kJ/mol-atom (mp-aaaaadws); OQMD -31.994 kJ/mol-atom (oqmd-1895325).

Systems: [Ag–Dy](https://data.orchid-project.org/systems/AG-DY.html)

## Literature values

Table: Enthalpy of formation of Ag2Dy reported in the literature (5)

| Value | Phase as printed | T (K) | Class | Method | System | Source | Location | Quote |
|---:|---|---:|---|---|---|---|---|---|
| -22.3 kJ/mol-atom ± 2.3 | Ag2Dy | 298.15 | experimental |  | [Ag–Dy](https://data.orchid-project.org/systems/AG-DY.html) | [1] Long 2010; _cites Steeb 1968_ [doi](https://doi.org/10.1016/0022-5088%2868%2990047-7) | Table 1, p. 3, row 11; `ORC-ABNKHGT6P2` |  |
| -39 kJ/mol-atom | Ag2Dy |  | model |  | [Ag–Dy](https://data.orchid-project.org/systems/AG-DY.html) | [1] Long 2010; _cites Niessen 1983_ [doi](https://doi.org/10.1016/0364-5916%2883%2990030-5) | Table 1, p. 3, row 12; `ORC-4NZ4JO27DH.1fd65d` |  |
| -22.3 kJ/mol-atom ± 2.3 | Ag2Dy |  | model |  | [Ag–Dy](https://data.orchid-project.org/systems/AG-DY.html) | [1] Long 2010; _cites Steeb 1968_ [doi](https://doi.org/10.1016/0022-5088%2868%2990047-7) | Table 1, p. 3, row 32; `ORC-25BADDEZRZ` |  |
| -32.579 kJ/mol-atom | Ag2Dy | 298.15 | DFT | first-principles calculations | [Ag–Dy](https://data.orchid-project.org/systems/AG-DY.html) | [1] Long 2010 | Table 1, p. 3, row 10; `ORC-3UIVN2KBF5` |  |
| -32.579 kJ/mol-atom | Ag2Dy | 298.15 | DFT | first-principles (VASP PAW-GGA) | [Ag–Dy](https://data.orchid-project.org/systems/AG-DY.html) | [1] Long 2010 | Table 1, p. 3, row 31; `ORC-RN3WRMNFC6` |  |

### Uncertainty budget

Components kept separate, in the value's unit (literature [SCHEMA.md](https://data.orchid-project.org/literature/SCHEMA.md), [UNCERTAINTY_CALIBRATION.md](https://data.orchid-project.org/literature/UNCERTAINTY_CALIBRATION.md)): effective = max(sqrt(max(printed, reading, method)^2 + composition^2 + conversion^2), scatter). The method floor is the robust between-study scatter of the method class in ORCHID (calibrated) or a documented prior; printed values and printed uncertainties are unchanged.

Table: Uncertainty budget of the literature values of Ag2Dy

| Value | Unit | Printed | Reading | Method (class, basis) | Composition | Scatter | Conversion | Effective |
|---:|---|---:|---:|---|---:|---:|---:|---:|
| -22.3 | kJ/mol-atom | 2.3 | 5.000e-4 | 3.5 (unknown, calibrated) |  |  |  | 3.5 |
| -39 | kJ/mol-atom |  | 5.000e-4 | 3.4 (model_calculated, calibrated) |  |  |  | 3.4 |
| -22.3 | kJ/mol-atom | 2.3 | 5.000e-5 | 3.4 (model_calculated, calibrated) |  |  |  | 3.4 |
| -32.579 | kJ/mol-atom |  | 5.000e-4 | 7.962 (dft, calibrated) |  |  |  | 7.962 |
| -32.579 | kJ/mol-atom |  | 5.000e-5 | 7.962 (dft, calibrated) |  |  |  | 7.962 |

## DFT formation energies

Lowest-energy entries at this composition. Materials Project and OQMD use different energy references and are never averaged. 1 eV/atom = 96.485 kJ/mol-atom.

Table: DFT formation energy of Ag2Dy

| Source | Entry | kJ/mol-atom | eV/atom | Space group | E above hull (kJ/mol-atom) | E above hull (eV/atom) | Theoretical |
|---|---|---:|---:|---|---:|---:|---|
| Materials Project | mp-aaaaadws | -31.753 | -0.329095 | I4/mmm | 0 | 0 | no |
| OQMD | oqmd-1895325 | -31.994 | -0.3316 | P4mm | 0 | 0 | yes |

DFT sources: A. Jain et al., Commentary: The Materials Project: A materials genome approach to accelerating materials innovation, APL Materials 1 (2013) 011002. [doi:10.1063/1.4812323](https://doi.org/10.1063/1.4812323) (CC BY 4.0); J. E. Saal et al., JOM 65 (2013) 1501-1509; S. Kirklin et al., npj Comput. Mater. 1 (2015) 15010. [doi:10.1007/s11837-013-0755-4](https://doi.org/10.1007/s11837-013-0755-4) (CC BY 4.0); 

## Sources

1. Z.H. Long, Y.J. Yang, S. Jin, H.S. Liu, F. Zheng, Z.P. Jin, Thermodynamic assessments of Ag–Dy and Ag–Er binary systems, Journal of Alloys and Compounds 489, 146-151 (2010). [doi:10.1016/j.jallcom.2009.09.036](https://doi.org/10.1016/j.jallcom.2009.09.036)

## Please cite

- R. Arróyave, J. Saal, D. Shin, ORCHID literature values (version 2026.10; Version 1, machine-extracted), Zenodo (2026). https://doi.org/10.5281/zenodo.PENDING-literature
- R. Arróyave, J. Saal, D. Shin, ORCHID DFT-vs-experiment formation-enthalpy benchmark (version 2026.10; Version 1, machine-extracted), Zenodo (2026). https://doi.org/10.5281/zenodo.PENDING-dft-benchmark
- R. Arróyave, J. Saal, D. Shin, ORCHID data (version 2026.10; Version 1, machine-extracted), Zenodo (2026). https://doi.org/10.5281/zenodo.PENDING-orchid-data

Also cite the original source of every value you use (paper_citation / paper_doi, and cited_dois for values the paper cites from earlier work); A. Jain et al., The Materials Project: A materials genome approach to accelerating materials innovation, APL Materials 1 (2013) 011002, https://doi.org/10.1063/1.4812323 (CC BY 4.0); J. E. Saal et al., JOM 65 (2013) 1501, https://doi.org/10.1007/s11837-013-0755-4 and S. Kirklin et al., npj Comput. Mater. 1 (2015) 15010, https://doi.org/10.1038/npjcompumats.2015.10 (CC BY 4.0); G. Kim, S. V. Meschel, P. Nash, W. Chen, Experimental formation enthalpies for intermetallic phases and other inorganic compounds, Scientific Data 4 (2017) 170162, https://doi.org/10.1038/sdata.2017.162; B. Hallstedt, The SGTE collection of binary datasets, Calphad 89 (2025) 102833, https://doi.org/10.1016/j.calphad.2025.102833 (CC BY 4.0), and the original assessment named in each file.

Version 1, machine-extracted: values were read from papers by language-model readers constrained to quote their source and checked automatically (quote verification, field-placement rule, printed-page sign checks, DFT and Kim et al. 2017 cross-checks); a hand-checked precision sample is in progress.

```bibtex
@misc{orchid_literature_2026,
  author    = {Arr{\'o}yave, Raymundo and Saal, James and Shin, Dongwon},
  title     = {{ORCHID literature values}},
  version   = {2026.10},
  publisher = {Zenodo},
  year      = {2026},
  doi       = {10.5281/zenodo.PENDING-literature},
  url       = {https://doi.org/10.5281/zenodo.PENDING-literature},
  note      = {Version 1, machine-extracted}
}

@misc{orchid_dft_benchmark_2026,
  author    = {Arr{\'o}yave, Raymundo and Saal, James and Shin, Dongwon},
  title     = {{ORCHID DFT-vs-experiment formation-enthalpy benchmark}},
  version   = {2026.10},
  publisher = {Zenodo},
  year      = {2026},
  doi       = {10.5281/zenodo.PENDING-dft-benchmark},
  url       = {https://doi.org/10.5281/zenodo.PENDING-dft-benchmark},
  note      = {Version 1, machine-extracted}
}

@misc{orchid_data_2026,
  author    = {Arr{\'o}yave, Raymundo and Saal, James and Shin, Dongwon},
  title     = {{ORCHID data}},
  version   = {2026.10},
  publisher = {Zenodo},
  year      = {2026},
  doi       = {10.5281/zenodo.PENDING-orchid-data},
  url       = {https://doi.org/10.5281/zenodo.PENDING-orchid-data},
  note      = {Version 1, machine-extracted}
}
```

---

Derived data CC BY 4.0 ([licence](https://creativecommons.org/licenses/by/4.0/)): cite ORCHID ([CITATION.cff](https://data.orchid-project.org/CITATION.cff)) and the original sources. Quotes are short excerpts kept so that each value can be checked; they remain under the publishers' copyright and are not relicensed. Source papers, page images and full text are not redistributed. Field reference: [SCHEMA.md](https://data.orchid-project.org/literature/SCHEMA.md). Machine-readable guide: [llms.txt](https://data.orchid-project.org/llms.txt). Found an error? The report link of a value (Markdown: its id, ORC-..., in the Location column) opens a pre-filled GitHub issue, https://github.com/orchid-calphad/orchid-data/issues/new?template=report-value-error.yml&record_id=\<id>, carrying only the record id, source and value; [how to contribute](https://orchid-project.org/contribute/).

File: compounds/Ag2Er.md
# Ag2Er: enthalpy of formation

> Enthalpy of formation of Ag2Er: 5 literature value(s) with sources, pages and quotes and DFT values (Materials Project / OQMD), from ORCHID.

HTML: https://data.orchid-project.org/compounds/Ag2Er.html · Markdown: https://data.orchid-project.org/compounds/Ag2Er.md

5 accepted literature formation-enthalpy value(s) (experimental 1, model 2, DFT 2); experimental median -24 kJ/mol-atom (n = 1); Materials Project -32.114 kJ/mol-atom (mp-aaaabswx); OQMD -33.095 kJ/mol-atom (oqmd-1976497).

Systems: [Ag–Dy–Er](https://data.orchid-project.org/systems/AG-DY-ER.html)

## Literature values

Table: Enthalpy of formation of Ag2Er reported in the literature (5)

| Value | Phase as printed | T (K) | Class | Method | System | Source | Location | Quote |
|---:|---|---:|---|---|---|---|---|---|
| -24 kJ/mol-atom ± 2.3 | Ag2Er | 298.15 | experimental |  | [Ag–Dy–Er](https://data.orchid-project.org/systems/AG-DY-ER.html) | [1] Long 2010; _cites Steeb 1968_ [doi](https://doi.org/10.1016/0022-5088%2868%2990047-7) | Table 1, p. 3, row 17 |  |
| -39 kJ/mol-atom | Ag2Er |  | model |  | [Ag–Dy–Er](https://data.orchid-project.org/systems/AG-DY-ER.html) | [1] Long 2010; _cites Niessen 1983_ [doi](https://doi.org/10.1016/0364-5916%2883%2990030-5) | Table 1, p. 3, row 18 |  |
| -24 kJ/mol-atom ± 2.3 | Ag2Er |  | model |  | [Ag–Dy–Er](https://data.orchid-project.org/systems/AG-DY-ER.html) | [1] Long 2010; _cites Steeb 1968_ [doi](https://doi.org/10.1016/0022-5088%2868%2990047-7) | Table 1, p. 3, row 34 |  |
| -34.119 kJ/mol-atom | Ag2Er | 298.15 | DFT | first-principles calculations | [Ag–Dy–Er](https://data.orchid-project.org/systems/AG-DY-ER.html) | [1] Long 2010 | Table 1, p. 3, row 16 |  |
| -34.119 kJ/mol-atom | Ag2Er | 298.15 | DFT | first-principles (VASP PAW-GGA) | [Ag–Dy–Er](https://data.orchid-project.org/systems/AG-DY-ER.html) | [1] Long 2010 | Table 1, p. 3, row 33 |  |

### Uncertainty budget

Components kept separate, in the value's unit (literature [SCHEMA.md](https://data.orchid-project.org/literature/SCHEMA.md), [UNCERTAINTY_CALIBRATION.md](https://data.orchid-project.org/literature/UNCERTAINTY_CALIBRATION.md)): effective = max(sqrt(max(printed, reading, method)^2 + composition^2 + conversion^2), scatter). The method floor is the robust between-study scatter of the method class in ORCHID (calibrated) or a documented prior; printed values and printed uncertainties are unchanged.

Table: Uncertainty budget of the literature values of Ag2Er

| Value | Unit | Printed | Reading | Method (class, basis) | Composition | Scatter | Conversion | Effective |
|---:|---|---:|---:|---|---:|---:|---:|---:|
| -24 | kJ/mol-atom | 2.3 | 5.000e-4 | 4.1 (unknown, calibrated) |  |  |  | 4.1 |
| -39 | kJ/mol-atom |  | 5.000e-4 | 3.3 (model_calculated, calibrated) |  |  |  | 3.3 |
| -24 | kJ/mol-atom | 2.3 | 5.000e-4 | 3.3 (model_calculated, calibrated) |  |  |  | 3.3 |
| -34.119 | kJ/mol-atom |  | 5.000e-4 | 6.28 (dft, calibrated) |  |  |  | 6.28 |
| -34.119 | kJ/mol-atom |  | 5.000e-4 | 6.28 (dft, calibrated) |  |  |  | 6.28 |

## DFT formation energies

Lowest-energy entries at this composition. Materials Project and OQMD use different energy references and are never averaged. 1 eV/atom = 96.485 kJ/mol-atom.

Table: DFT formation energy of Ag2Er

| Source | Entry | kJ/mol-atom | eV/atom | Space group | E above hull (kJ/mol-atom) | E above hull (eV/atom) | Theoretical |
|---|---|---:|---:|---|---:|---:|---|
| Materials Project | mp-aaaabswx | -32.114 | -0.332838 | I4/mmm | 0 | 0 | no |
| OQMD | oqmd-1976497 | -33.095 | -0.343003 | Fmmm | 0.013 | 1.000e-4 | yes |

DFT sources: A. Jain et al., Commentary: The Materials Project: A materials genome approach to accelerating materials innovation, APL Materials 1 (2013) 011002. [doi:10.1063/1.4812323](https://doi.org/10.1063/1.4812323) (CC BY 4.0); J. E. Saal et al., JOM 65 (2013) 1501-1509; S. Kirklin et al., npj Comput. Mater. 1 (2015) 15010. [doi:10.1007/s11837-013-0755-4](https://doi.org/10.1007/s11837-013-0755-4) (CC BY 4.0); 

## Sources

1. Z.H. Long, Y.J. Yang, S. Jin, H.S. Liu, F. Zheng, Z.P. Jin, Thermodynamic assessments of Ag–Dy and Ag–Er binary systems, Journal of Alloys and Compounds 489, 146-151 (2010). [doi:10.1016/j.jallcom.2009.09.036](https://doi.org/10.1016/j.jallcom.2009.09.036)

## Please cite

- R. Arróyave, J. Saal, D. Shin, ORCHID literature values (version 2026.10; Version 1, machine-extracted), Zenodo (2026). https://doi.org/10.5281/zenodo.PENDING-literature
- R. Arróyave, J. Saal, D. Shin, ORCHID DFT-vs-experiment formation-enthalpy benchmark (version 2026.10; Version 1, machine-extracted), Zenodo (2026). https://doi.org/10.5281/zenodo.PENDING-dft-benchmark
- R. Arróyave, J. Saal, D. Shin, ORCHID data (version 2026.10; Version 1, machine-extracted), Zenodo (2026). https://doi.org/10.5281/zenodo.PENDING-orchid-data

Also cite the original source of every value you use (paper_citation / paper_doi, and cited_dois for values the paper cites from earlier work); A. Jain et al., The Materials Project: A materials genome approach to accelerating materials innovation, APL Materials 1 (2013) 011002, https://doi.org/10.1063/1.4812323 (CC BY 4.0); J. E. Saal et al., JOM 65 (2013) 1501, https://doi.org/10.1007/s11837-013-0755-4 and S. Kirklin et al., npj Comput. Mater. 1 (2015) 15010, https://doi.org/10.1038/npjcompumats.2015.10 (CC BY 4.0); G. Kim, S. V. Meschel, P. Nash, W. Chen, Experimental formation enthalpies for intermetallic phases and other inorganic compounds, Scientific Data 4 (2017) 170162, https://doi.org/10.1038/sdata.2017.162; B. Hallstedt, The SGTE collection of binary datasets, Calphad 89 (2025) 102833, https://doi.org/10.1016/j.calphad.2025.102833 (CC BY 4.0), and the original assessment named in each file.

Version 1, machine-extracted: values were read from papers by language-model readers constrained to quote their source and checked automatically (quote verification, field-placement rule, printed-page sign checks, DFT and Kim et al. 2017 cross-checks); a hand-checked precision sample is in progress.

```bibtex
@misc{orchid_literature_2026,
  author    = {Arr{\'o}yave, Raymundo and Saal, James and Shin, Dongwon},
  title     = {{ORCHID literature values}},
  version   = {2026.10},
  publisher = {Zenodo},
  year      = {2026},
  doi       = {10.5281/zenodo.PENDING-literature},
  url       = {https://doi.org/10.5281/zenodo.PENDING-literature},
  note      = {Version 1, machine-extracted}
}

@misc{orchid_dft_benchmark_2026,
  author    = {Arr{\'o}yave, Raymundo and Saal, James and Shin, Dongwon},
  title     = {{ORCHID DFT-vs-experiment formation-enthalpy benchmark}},
  version   = {2026.10},
  publisher = {Zenodo},
  year      = {2026},
  doi       = {10.5281/zenodo.PENDING-dft-benchmark},
  url       = {https://doi.org/10.5281/zenodo.PENDING-dft-benchmark},
  note      = {Version 1, machine-extracted}
}

@misc{orchid_data_2026,
  author    = {Arr{\'o}yave, Raymundo and Saal, James and Shin, Dongwon},
  title     = {{ORCHID data}},
  version   = {2026.10},
  publisher = {Zenodo},
  year      = {2026},
  doi       = {10.5281/zenodo.PENDING-orchid-data},
  url       = {https://doi.org/10.5281/zenodo.PENDING-orchid-data},
  note      = {Version 1, machine-extracted}
}
```

---

Derived data CC BY 4.0 ([licence](https://creativecommons.org/licenses/by/4.0/)): cite ORCHID ([CITATION.cff](https://data.orchid-project.org/CITATION.cff)) and the original sources. Each quoted sentence is reproduced under fair use so the value can be checked; source papers, page images and full text are not redistributed. Field reference: [SCHEMA.md](https://data.orchid-project.org/literature/SCHEMA.md). Machine-readable guide: [llms.txt](https://data.orchid-project.org/llms.txt).

File: compounds/Ag2O.md
# Ag2O: enthalpy of formation

> Enthalpy of formation of Ag2O: 9 literature value(s) with sources, pages and quotes, from ORCHID.

HTML: https://data.orchid-project.org/compounds/Ag2O.html · Markdown: https://data.orchid-project.org/compounds/Ag2O.md

9 accepted literature formation-enthalpy value(s) (experimental 3, model 6).

Systems: [Ag–O](https://data.orchid-project.org/systems/AG-O.html)

## Literature values

Table: Enthalpy of formation of Ag2O reported in the literature (9)

| Value | Phase as printed | T (K) | Class | Method | System | Source | Location | Quote |
|---:|---|---:|---|---|---|---|---|---|
| -30.54 kJ/mol (basis unstated) | Ag2O | 298.15 | experimental | Solution calorimetry | [Ag–O](https://data.orchid-project.org/systems/AG-O.html) | [1] Assal 1997; _cites Pitzer 1937_ | Table V, p. 6, row 3; `ORC-GTVWBTH2DK` |  |
| -26.53 kJ/mol (basis unstated) | Ag2O | 298.15 | experimental | Reviewed† | [Ag–O](https://data.orchid-project.org/systems/AG-O.html) | [1] Assal 1997; _cites Lewis 1906_ | Table V, p. 6, row 1; `ORC-QPT5LPZO7I` |  |
| -22.6 kJ/mol (basis unstated) | Ag2O | 298.15 | experimental | Reaction calorimetry | [Ag–O](https://data.orchid-project.org/systems/AG-O.html) | [1] Assal 1997; _cites Mixter 1911_ | Table V, p. 6, row 2; `ORC-IVQPHJSZYY` |  |
| -31.1 kJ/mol (basis unstated) | Ag2O | 298.15 | model | Assessed | [Ag–O](https://data.orchid-project.org/systems/AG-O.html) | [1] Assal 1997; _cites Kubaschewski 1993_ | Table V, p. 6, row 4; `ORC-YKHQTP4PHB` |  |
| -30.68 kJ/mol (basis unstated) | Ag2O | 298.15 | model | Calculated | [Ag–O](https://data.orchid-project.org/systems/AG-O.html) | [1] Assal 1997 | Table V, p. 6, row 6; `ORC-B54EZ7YTTE` |  |
| -29.99 kJ/mol (basis unstated) | Ag2O | 773 | model | Calculated | [Ag–O](https://data.orchid-project.org/systems/AG-O.html) | [1] Assal 1997 | Table V, p. 6, row 7; `ORC-CQ2UMNQX5Z.83cf17` |  |
| -29.44 kJ/mol (basis unstated) | Ag2O | 609.5 | model | Calculated from Refs. 7, 14, and 33 | [Ag–O](https://data.orchid-project.org/systems/AG-O.html) | [1] Assal 1997; _cites Pitzer 1937_ | Table V, p. 6, row 5; `ORC-YQ7XUB3RNX` |  |
| -25.81 kJ/mol (basis unstated) | Ag2O | 773 | model | Calculated | [Ag–O](https://data.orchid-project.org/systems/AG-O.html) | [1] Assal 1997 | Table V, p. 6, row 7; `ORC-CQ2UMNQX5Z.b6af84` |  |
| -25.81 kJ/mol (basis unstated) | Ag2O | 773 | model | Calculated | [Ag–O](https://data.orchid-project.org/systems/AG-O.html) | [1] Assal 1997 | Table V, p. 6, row 8; `ORC-YIERJAQR5V` |  |

### Uncertainty budget

Components kept separate, in the value's unit (literature [SCHEMA.md](https://data.orchid-project.org/literature/SCHEMA.md), [UNCERTAINTY_CALIBRATION.md](https://data.orchid-project.org/literature/UNCERTAINTY_CALIBRATION.md)): effective = max(sqrt(max(printed, reading, method)^2 + composition^2 + conversion^2), scatter). The method floor is the robust between-study scatter of the method class in ORCHID (calibrated) or a documented prior; printed values and printed uncertainties are unchanged.

Table: Uncertainty budget of the literature values of Ag2O

| Value | Unit | Printed | Reading | Method (class, basis) | Composition | Scatter | Conversion | Effective |
|---:|---|---:|---:|---|---:|---:|---:|---:|
| -30.54 | kJ/mol (basis unstated) |  | 0.005 | 9.6 (solution_reaction_calorimetry, calibrated) |  |  |  | 9.6 |
| -26.53 | kJ/mol (basis unstated) |  | 0.005 | 10.5 (evaluated_compilation, calibrated) |  |  |  | 10.5 |
| -22.6 | kJ/mol (basis unstated) |  | 0.05 | 9.6 (solution_reaction_calorimetry, calibrated) |  |  |  | 9.6 |
| -31.1 | kJ/mol (basis unstated) |  | 0.05 | 10.2 (model_calculated, calibrated) |  |  |  | 10.2 |
| -30.68 | kJ/mol (basis unstated) |  | 0.005 | 10.2 (model_calculated, calibrated) |  |  |  | 10.2 |
| -29.99 | kJ/mol (basis unstated) |  | 0.005 | 10.2 (model_calculated, calibrated) |  |  |  | 10.2 |
| -29.44 | kJ/mol (basis unstated) |  | 0.005 | 10.2 (model_calculated, calibrated) |  |  |  | 10.2 |
| -25.81 | kJ/mol (basis unstated) |  | 0.005 | 10.2 (model_calculated, calibrated) |  |  |  | 10.2 |
| -25.81 | kJ/mol (basis unstated) |  | 0.005 | 10.2 (model_calculated, calibrated) |  |  |  | 10.2 |

## Sources

1. Jérôme Assal, Bengt Hallstedt, Ludwig J. Gauckler, Thermodynamic Assessment of the Silver–Oxygen System, Journal of the American Ceramic Society 80, 3054-3060 (1997). [doi:10.1111/j.1151-2916.1997.tb03232.x](https://doi.org/10.1111/j.1151-2916.1997.tb03232.x)

## Please cite

- R. Arróyave, J. Saal, D. Shin, ORCHID literature values (version 2026.10; Version 1, machine-extracted), Zenodo (2026). https://doi.org/10.5281/zenodo.PENDING-literature
- R. Arróyave, J. Saal, D. Shin, ORCHID DFT-vs-experiment formation-enthalpy benchmark (version 2026.10; Version 1, machine-extracted), Zenodo (2026). https://doi.org/10.5281/zenodo.PENDING-dft-benchmark
- R. Arróyave, J. Saal, D. Shin, ORCHID data (version 2026.10; Version 1, machine-extracted), Zenodo (2026). https://doi.org/10.5281/zenodo.PENDING-orchid-data

Also cite the original source of every value you use (paper_citation / paper_doi, and cited_dois for values the paper cites from earlier work); A. Jain et al., The Materials Project: A materials genome approach to accelerating materials innovation, APL Materials 1 (2013) 011002, https://doi.org/10.1063/1.4812323 (CC BY 4.0); J. E. Saal et al., JOM 65 (2013) 1501, https://doi.org/10.1007/s11837-013-0755-4 and S. Kirklin et al., npj Comput. Mater. 1 (2015) 15010, https://doi.org/10.1038/npjcompumats.2015.10 (CC BY 4.0); G. Kim, S. V. Meschel, P. Nash, W. Chen, Experimental formation enthalpies for intermetallic phases and other inorganic compounds, Scientific Data 4 (2017) 170162, https://doi.org/10.1038/sdata.2017.162; B. Hallstedt, The SGTE collection of binary datasets, Calphad 89 (2025) 102833, https://doi.org/10.1016/j.calphad.2025.102833 (CC BY 4.0), and the original assessment named in each file.

Version 1, machine-extracted: values were read from papers by language-model readers constrained to quote their source and checked automatically (quote verification, field-placement rule, printed-page sign checks, DFT and Kim et al. 2017 cross-checks); a hand-checked precision sample is in progress.

```bibtex
@misc{orchid_literature_2026,
  author    = {Arr{\'o}yave, Raymundo and Saal, James and Shin, Dongwon},
  title     = {{ORCHID literature values}},
  version   = {2026.10},
  publisher = {Zenodo},
  year      = {2026},
  doi       = {10.5281/zenodo.PENDING-literature},
  url       = {https://doi.org/10.5281/zenodo.PENDING-literature},
  note      = {Version 1, machine-extracted}
}

@misc{orchid_dft_benchmark_2026,
  author    = {Arr{\'o}yave, Raymundo and Saal, James and Shin, Dongwon},
  title     = {{ORCHID DFT-vs-experiment formation-enthalpy benchmark}},
  version   = {2026.10},
  publisher = {Zenodo},
  year      = {2026},
  doi       = {10.5281/zenodo.PENDING-dft-benchmark},
  url       = {https://doi.org/10.5281/zenodo.PENDING-dft-benchmark},
  note      = {Version 1, machine-extracted}
}

@misc{orchid_data_2026,
  author    = {Arr{\'o}yave, Raymundo and Saal, James and Shin, Dongwon},
  title     = {{ORCHID data}},
  version   = {2026.10},
  publisher = {Zenodo},
  year      = {2026},
  doi       = {10.5281/zenodo.PENDING-orchid-data},
  url       = {https://doi.org/10.5281/zenodo.PENDING-orchid-data},
  note      = {Version 1, machine-extracted}
}
```

---

Derived data CC BY 4.0 ([licence](https://creativecommons.org/licenses/by/4.0/)): cite ORCHID ([CITATION.cff](https://data.orchid-project.org/CITATION.cff)) and the original sources. Quotes are short excerpts kept so that each value can be checked; they remain under the publishers' copyright and are not relicensed. Source papers, page images and full text are not redistributed. Field reference: [SCHEMA.md](https://data.orchid-project.org/literature/SCHEMA.md). Machine-readable guide: [llms.txt](https://data.orchid-project.org/llms.txt). Found an error? The report link of a value (Markdown: its id, ORC-..., in the Location column) opens a pre-filled GitHub issue, https://github.com/orchid-calphad/orchid-data/issues/new?template=report-value-error.yml&record_id=\<id>, carrying only the record id, source and value; [how to contribute](https://orchid-project.org/contribute/).

File: compounds/Ag2Se.md
# Ag2Se: enthalpy of formation

> Enthalpy of formation of Ag2Se: 24 literature value(s) with sources, pages and quotes and DFT values (Materials Project / OQMD), from ORCHID.

HTML: https://data.orchid-project.org/compounds/Ag2Se.html · Markdown: https://data.orchid-project.org/compounds/Ag2Se.md

24 accepted literature formation-enthalpy value(s) (experimental 14, model 2, DFT 8); experimental median -13.623 kJ/mol-atom (n = 14); Materials Project -21.663 kJ/mol-atom (mp-aaabgjqe); OQMD -7.938 kJ/mol-atom (oqmd-1374449).

Systems: [Ag–Se](https://data.orchid-project.org/systems/AG-SE.html)

## Literature values

Table: Enthalpy of formation of Ag2Se reported in the literature (24)

| Value | Phase as printed | T (K) | Class | Method | System | Source | Location | Quote |
|---:|---|---:|---|---|---|---|---|---|
| -14.3633 kJ/mol-atom | α-Ag2Se | 298.15 | experimental |  | [Ag–Se](https://data.orchid-project.org/systems/AG-SE.html) | [1] Li 2018; _cites Voronin 2011_ [doi](https://doi.org/10.1134/s1023193511040203) | Table 1, p. 3, row 4; `ORC-IAHORPYKKP.ee26d1` |  |
| -14.2433 kJ/mol-atom | α-Ag2Se | 298.15 | experimental |  | [Ag–Se](https://data.orchid-project.org/systems/AG-SE.html) | [1] Li 2018; _cites Osadchii 2007_ [doi](https://doi.org/10.2138/am.2007.2209) | Table 1, p. 3, row 1; `ORC-DENBWB3K3C.f053d3` |  |
| -14.2333 kJ/mol-atom | β-Ag2Se | 298.15 | experimental |  | [Ag–Se](https://data.orchid-project.org/systems/AG-SE.html) | [1] Li 2018; _cites Nasar 1997_ [doi](https://doi.org/10.1007/s11663-997-0120-5) | Table 1, p. 3, row 15; `ORC-FORFJG353E.50f713` |  |
| -14.2333 kJ/mol-atom | α-Ag2Se | 298.15 | experimental |  | [Ag–Se](https://data.orchid-project.org/systems/AG-SE.html) | [1] Li 2018; _cites Nasar 1997_ [doi](https://doi.org/10.1007/s11663-997-0120-5) | Table 1, p. 3, row 2; `ORC-NOQDCUENTV.b287ad` |  |
| -14.1367 kJ/mol-atom | α-Ag2Se | 298.15 | experimental |  | [Ag–Se](https://data.orchid-project.org/systems/AG-SE.html) | [1] Li 2018; _cites Voronin 2011_ [doi](https://doi.org/10.1134/s1023193511040203) | Table 1, p. 3, row 3; `ORC-IYYBFJIDJR.5ed8ac` |  |
| -14.12 kJ/mol-atom | α-Ag2Se | 298.15 | experimental |  | [Ag–Se](https://data.orchid-project.org/systems/AG-SE.html) | [1] Li 2018; _cites Grnvold 2003_ [doi](https://doi.org/10.1016/s0040-6031%2802%2900470-7) | Table 1, p. 3, row 7; `ORC-S7IJ2WTKZG.8ae02e` |  |
| -13.7067 kJ/mol-atom | α-Ag2Se | 298.15 | experimental |  | [Ag–Se](https://data.orchid-project.org/systems/AG-SE.html) | [1] Li 2018; _cites Feng 2013_ [doi](https://doi.org/10.1016/j.ssi.2012.10.013) | Table 1, p. 3, row 8; `ORC-3HNT2KROYM.68a880` |  |
| -13.54 kJ/mol-atom | α-Ag2Se | 298.15 | experimental |  | [Ag–Se](https://data.orchid-project.org/systems/AG-SE.html) | [1] Li 2018; _cites Oehsen 1981_ [doi](https://doi.org/10.1002/bbpc.19810850104) | Table 1, p. 3, row 5; `ORC-N7ZOMZ7UNS.c3fba0` |  |
| -13.3667 kJ/mol-atom | α-Ag2Se | 298.15 | experimental |  | [Ag–Se](https://data.orchid-project.org/systems/AG-SE.html) | [1] Li 2018; _cites Olin 2005_ | Table 1, p. 3, row 6; `ORC-RMJA7ZD7GC.11b1bd` |  |
| -11.6867 kJ/mol-atom | β-Ag2Se | 298.15 | experimental |  | [Ag–Se](https://data.orchid-project.org/systems/AG-SE.html) | [1] Li 2018; _cites Feng 2013_ [doi](https://doi.org/10.1016/j.ssi.2012.10.013) | Table 1, p. 3, row 13; `ORC-JFXIVMRCAO.aecbc9` |  |
| -11.6833 kJ/mol-atom | β-Ag2Se | 298.15 | experimental |  | [Ag–Se](https://data.orchid-project.org/systems/AG-SE.html) | [1] Li 2018; _cites Grnvold 2003_ [doi](https://doi.org/10.1016/s0040-6031%2802%2900470-7) | Table 1, p. 3, row 12; `ORC-IR25DWRF5G.7f35b1` |  |
| -11.68 kJ/mol-atom | β-Ag2Se | 298.15 | experimental |  | [Ag–Se](https://data.orchid-project.org/systems/AG-SE.html) | [1] Li 2018; _cites Voronin 2011_ [doi](https://doi.org/10.1134/s1023193511040203) | Table 1, p. 3, row 11; `ORC-FCNMFTUR4E.f22bb3` |  |
| -11.6733 kJ/mol-atom | β-Ag2Se | 298.15 | experimental |  | [Ag–Se](https://data.orchid-project.org/systems/AG-SE.html) | [1] Li 2018; _cites Osadchii 2007_ [doi](https://doi.org/10.2138/am.2007.2209) | Table 1, p. 3, row 10; `ORC-DYLEZCG4HM.87c197` |  |
| -11.6667 kJ/mol-atom | β-Ag2Se | 298.15 | experimental |  | [Ag–Se](https://data.orchid-project.org/systems/AG-SE.html) | [1] Li 2018; _cites Oehsen 1981_ [doi](https://doi.org/10.1002/bbpc.19810850104) | Table 1, p. 3, row 14; `ORC-PJHC2KGG2M.da54bd` |  |
| -14.2433 kJ/mol-atom | α-Ag2Se | 298.15 | model |  | [Ag–Se](https://data.orchid-project.org/systems/AG-SE.html) | [1] Li 2018 | Table 1, p. 3, row 9; `ORC-EG4CZFRGL7.4223e1` |  |
| -11.67 kJ/mol-atom | β-Ag2Se | 298.15 | model |  | [Ag–Se](https://data.orchid-project.org/systems/AG-SE.html) | [1] Li 2018 | Table 1, p. 3, row 16; `ORC-G2E5AOIVAY.1d15e8` |  |
| -9.936 kJ/mol-atom | α-Ag2Se |  | DFT | DFT | [Ag–Se](https://data.orchid-project.org/systems/AG-SE.html) | [1] Li 2018 | Table 4, p. 6, row 1; `ORC-BC2LZ73AND.5a2061` |  |
| -9.936 kJ/mol-atom | α-Ag₂Se | 0 | DFT | DFT | [Ag–Se](https://data.orchid-project.org/systems/AG-SE.html) | [1] Li 2018 | Table 4, p. 6, row 1; `ORC-BC2LZ73AND.e8e3fd` |  |
| -5.869 kJ/mol-atom | α-Ag2Se |  | DFT | DFT | [Ag–Se](https://data.orchid-project.org/systems/AG-SE.html) | [1] Li 2018 | Table 4, p. 6, row 2; `ORC-UZUVCSCTEU.6ee1ba` |  |
| -5.869 kJ/mol-atom | α-Ag₂Se | 0 | DFT | DFT | [Ag–Se](https://data.orchid-project.org/systems/AG-SE.html) | [1] Li 2018 | Table 4, p. 6, row 2; `ORC-UZUVCSCTEU.c30a3c` |  |
| -4.127 kJ/mol-atom | β-Ag2Se |  | DFT | DFT | [Ag–Se](https://data.orchid-project.org/systems/AG-SE.html) | [1] Li 2018 | Table 4, p. 6, row 7; `ORC-QDB2TFAHB5.03d7af` |  |
| -4.127 kJ/mol-atom | β-Ag₂Se | 0 | DFT | DFT | [Ag–Se](https://data.orchid-project.org/systems/AG-SE.html) | [1] Li 2018 | Table 4, p. 6, row 7; `ORC-QDB2TFAHB5.10dd99` |  |
| -3.196 kJ/mol-atom | β-Ag2Se |  | DFT | DFT | [Ag–Se](https://data.orchid-project.org/systems/AG-SE.html) | [1] Li 2018 | Table 4, p. 6, row 8; `ORC-5Y5PRUZMB2.3ca8e9` |  |
| -3.196 kJ/mol-atom | β-Ag₂Se | 0 | DFT | DFT | [Ag–Se](https://data.orchid-project.org/systems/AG-SE.html) | [1] Li 2018 | Table 4, p. 6, row 8; `ORC-5Y5PRUZMB2.c05b32` |  |

### Uncertainty budget

Components kept separate, in the value's unit (literature [SCHEMA.md](https://data.orchid-project.org/literature/SCHEMA.md), [UNCERTAINTY_CALIBRATION.md](https://data.orchid-project.org/literature/UNCERTAINTY_CALIBRATION.md)): effective = max(sqrt(max(printed, reading, method)^2 + composition^2 + conversion^2), scatter). The method floor is the robust between-study scatter of the method class in ORCHID (calibrated) or a documented prior; printed values and printed uncertainties are unchanged.

Table: Uncertainty budget of the literature values of Ag2Se

| Value | Unit | Printed | Reading | Method (class, basis) | Composition | Scatter | Conversion | Effective |
|---:|---|---:|---:|---|---:|---:|---:|---:|
| -14.3633 | kJ/mol-atom |  | 0.001667 | 3.5 (unknown, calibrated) |  |  |  | 3.5 |
| -14.2433 | kJ/mol-atom |  | 0.001667 | 3.5 (unknown, calibrated) |  |  |  | 3.5 |
| -14.2333 | kJ/mol-atom |  | 0.01667 | 3.5 (unknown, calibrated) |  |  |  | 3.5 |
| -14.2333 | kJ/mol-atom |  | 0.01667 | 3.5 (unknown, calibrated) |  |  |  | 3.5 |
| -14.1367 | kJ/mol-atom |  | 0.001667 | 3.5 (unknown, calibrated) |  |  |  | 3.5 |
| -14.12 | kJ/mol-atom |  | 0.001667 | 3.5 (unknown, calibrated) |  |  |  | 3.5 |
| -13.7067 | kJ/mol-atom |  | 0.001667 | 3.5 (unknown, calibrated) |  |  |  | 3.5 |
| -13.54 | kJ/mol-atom |  | 0.001667 | 3.5 (unknown, calibrated) |  |  |  | 3.5 |
| -13.3667 | kJ/mol-atom |  | 0.01667 | 3.5 (unknown, calibrated) |  |  |  | 3.5 |
| -11.6867 | kJ/mol-atom |  | 0.001667 | 3.5 (unknown, calibrated) |  |  |  | 3.5 |
| -11.6833 | kJ/mol-atom |  | 0.001667 | 3.5 (unknown, calibrated) |  |  |  | 3.5 |
| -11.68 | kJ/mol-atom |  | 0.001667 | 3.5 (unknown, calibrated) |  |  |  | 3.5 |
| -11.6733 | kJ/mol-atom |  | 0.001667 | 3.5 (unknown, calibrated) |  |  |  | 3.5 |
| -11.6667 | kJ/mol-atom |  | 0.01667 | 3.5 (unknown, calibrated) |  |  |  | 3.5 |
| -14.2433 | kJ/mol-atom |  | 0.001667 | 3.9 (model_calculated, calibrated) |  |  |  | 3.9 |
| -11.67 | kJ/mol-atom |  | 0.001667 | 3.9 (model_calculated, calibrated) |  |  |  | 3.9 |
| -9.936 | kJ/mol-atom |  | 5.000e-4 | 9.966 (dft, calibrated) |  |  |  | 9.966 |
| -9.936 | kJ/mol-atom |  | 5.000e-4 | 9.966 (dft, calibrated) |  |  |  | 9.966 |
| -5.869 | kJ/mol-atom |  | 5.000e-4 | 9.966 (dft, calibrated) |  |  |  | 9.966 |
| -5.869 | kJ/mol-atom |  | 5.000e-4 | 9.966 (dft, calibrated) |  |  |  | 9.966 |
| -4.127 | kJ/mol-atom |  | 5.000e-4 | 9.966 (dft, calibrated) |  |  |  | 9.966 |
| -4.127 | kJ/mol-atom |  | 5.000e-4 | 9.966 (dft, calibrated) |  |  |  | 9.966 |
| -3.196 | kJ/mol-atom |  | 5.000e-4 | 9.966 (dft, calibrated) |  |  |  | 9.966 |
| -3.196 | kJ/mol-atom |  | 5.000e-4 | 9.966 (dft, calibrated) |  |  |  | 9.966 |

## DFT formation energies

Lowest-energy entries at this composition. Materials Project and OQMD use different energy references and are never averaged. 1 eV/atom = 96.485 kJ/mol-atom.

Table: DFT formation energy of Ag2Se

| Source | Entry | kJ/mol-atom | eV/atom | Space group | E above hull (kJ/mol-atom) | E above hull (eV/atom) | Theoretical |
|---|---|---:|---:|---|---:|---:|---|
| Materials Project | mp-aaabgjqe | -21.663 | -0.224522 | P2_12_12_1 | 0 | 0 | no |
| OQMD | oqmd-1374449 | -7.938 | -0.082276 | Cmcm | 0 | 0 | yes |

DFT sources: A. Jain et al., Commentary: The Materials Project: A materials genome approach to accelerating materials innovation, APL Materials 1 (2013) 011002. [doi:10.1063/1.4812323](https://doi.org/10.1063/1.4812323) (CC BY 4.0); J. E. Saal et al., JOM 65 (2013) 1501-1509; S. Kirklin et al., npj Comput. Mater. 1 (2015) 15010. [doi:10.1007/s11837-013-0755-4](https://doi.org/10.1007/s11837-013-0755-4) (CC BY 4.0); 

## Sources

1. Zhi Li, Shun-Li Shang, Jianyun Shen, Po-Hsien Liao, Zi-Kui Liu, Timothy J. Anderson, Thermodynamic Assessment of the Ag-Se System Aided by First-Principles Calculations, J. Phase Equilib. Diffus. 39, 870-881 (2018). [doi:10.1007/s11669-018-0683-7](https://doi.org/10.1007/s11669-018-0683-7)

## Please cite

- R. Arróyave, J. Saal, D. Shin, ORCHID-Values: thermodynamic and phase-equilibrium values read from the literature (version 2026.10; Version 1, machine-extracted), Zenodo (2026). https://doi.org/10.5281/zenodo.PENDING-literature
- R. Arróyave, J. Saal, D. Shin, ORCHID-Parity: DFT-vs-experiment formation-enthalpy benchmark (version 2026.10; Version 1, machine-extracted), Zenodo (2026). https://doi.org/10.5281/zenodo.PENDING-dft-benchmark
- R. Arróyave, J. Saal, D. Shin, ORCHID data: umbrella record of the ORCHID datasets (version 2026.10; Version 1, machine-extracted), Zenodo (2026). https://doi.org/10.5281/zenodo.PENDING-orchid-data

Also cite the original source of every value you use (paper_citation / paper_doi, and cited_dois for values the paper cites from earlier work); A. Jain et al., The Materials Project: A materials genome approach to accelerating materials innovation, APL Materials 1 (2013) 011002, https://doi.org/10.1063/1.4812323 (CC BY 4.0); J. E. Saal et al., JOM 65 (2013) 1501, https://doi.org/10.1007/s11837-013-0755-4 and S. Kirklin et al., npj Comput. Mater. 1 (2015) 15010, https://doi.org/10.1038/npjcompumats.2015.10 (CC BY 4.0); G. Kim, S. V. Meschel, P. Nash, W. Chen, Experimental formation enthalpies for intermetallic phases and other inorganic compounds, Scientific Data 4 (2017) 170162, https://doi.org/10.1038/sdata.2017.162; B. Hallstedt, The SGTE collection of binary datasets, Calphad 89 (2025) 102833, https://doi.org/10.1016/j.calphad.2025.102833 (CC BY 4.0), and the original assessment named in each file.

Version 1, machine-extracted: values were read by language-model readers constrained to quote their source and checked automatically, and the release was then audited on the printed pages by adversarial audits, an independent second review of fit-facing records and a preliminary human review of a frozen sample. Flags such as accepted and ESPEI-ready record screening results, not certification; known issues are listed in the release notes.

```bibtex
@misc{orchid_literature_2026,
  author    = {Arr{\'o}yave, Raymundo and Saal, James and Shin, Dongwon},
  title     = {{ORCHID-Values: thermodynamic and phase-equilibrium values read from the literature}},
  version   = {2026.10},
  publisher = {Zenodo},
  year      = {2026},
  doi       = {10.5281/zenodo.PENDING-literature},
  url       = {https://doi.org/10.5281/zenodo.PENDING-literature},
  note      = {Version 1, machine-extracted}
}

@misc{orchid_dft_benchmark_2026,
  author    = {Arr{\'o}yave, Raymundo and Saal, James and Shin, Dongwon},
  title     = {{ORCHID-Parity: DFT-vs-experiment formation-enthalpy benchmark}},
  version   = {2026.10},
  publisher = {Zenodo},
  year      = {2026},
  doi       = {10.5281/zenodo.PENDING-dft-benchmark},
  url       = {https://doi.org/10.5281/zenodo.PENDING-dft-benchmark},
  note      = {Version 1, machine-extracted}
}

@misc{orchid_data_2026,
  author    = {Arr{\'o}yave, Raymundo and Saal, James and Shin, Dongwon},
  title     = {{ORCHID data: umbrella record of the ORCHID datasets}},
  version   = {2026.10},
  publisher = {Zenodo},
  year      = {2026},
  doi       = {10.5281/zenodo.PENDING-orchid-data},
  url       = {https://doi.org/10.5281/zenodo.PENDING-orchid-data},
  note      = {Version 1, machine-extracted}
}
```

---

Derived data CC BY 4.0 ([licence](https://creativecommons.org/licenses/by/4.0/)): cite ORCHID ([CITATION.cff](https://data.orchid-project.org/CITATION.cff)) and the original sources. Quotes are short excerpts kept so that each value can be checked; they remain under the publishers' copyright and are not relicensed. Source papers, page images and full text are not redistributed. Field reference: [SCHEMA.md](https://data.orchid-project.org/literature/SCHEMA.md). Machine-readable guide: [llms.txt](https://data.orchid-project.org/llms.txt). Found an error? The report link of a value (Markdown: its id, ORC-..., in the Location column) opens a pre-filled GitHub issue, https://github.com/orchid-calphad/orchid-data/issues/new?template=report-value-error.yml&record_id=\<id>, carrying only the record id, source and value; [how to contribute](https://orchid-project.org/contribute/).
