Repository: orchid-calphad/orchid-data

# ORCHID data

Open data of the **ORCHID** project (Open Repository for CALPHAD Hypotheses, Intelligence, and Discovery),
served at <https://data.orchid-project.org> and browsable at <https://orchid-project.org>.

**Release v2026.10. Version 1, machine-extracted: values were read from papers by language-model readers constrained to quote their source and checked automatically (quote verification, field-placement rule, printed-page sign checks, DFT and Kim et al. 2017 cross-checks); a hand-checked precision sample is in progress.**

| Folder | Content |
|---|---|

File: compounds/Al11Cr2.md
# Al11Cr2: enthalpy of formation

> Enthalpy of formation of Al11Cr2: 4 literature value(s) with sources, pages and quotes and DFT values (Materials Project / OQMD), from ORCHID.

HTML: https://data.orchid-project.org/compounds/Al11Cr2.html · Markdown: https://data.orchid-project.org/compounds/Al11Cr2.md

4 accepted literature formation-enthalpy value(s) (experimental 2, model 2); experimental median -15.061 kJ/mol-atom (n = 2); OQMD 10.793 kJ/mol-atom (oqmd-1477065).

Systems: [Al–Cr](https://data.orchid-project.org/systems/AL-CR.html)

## Literature values

Table: Enthalpy of formation of Al11Cr2 reported in the literature (4)

| Value | Phase as printed | T (K) | Class | Method | System | Source | Location | Quote |
|---:|---|---:|---|---|---|---|---|---|
| -15.062 kJ/mol-atom | Al11Cr2 | 298.15 | experimental |  | [Al–Cr](https://data.orchid-project.org/systems/AL-CR.html) | [1] Murray 1998; _cites ref. 60Kub_ | Table 4, p. 6, row 2; `ORC-ZBKFVMQUIR.2ebec0` |  |
| -15.06 kJ/mol-atom | Al11Cr2 | 298.15 | experimental |  | [Al–Cr](https://data.orchid-project.org/systems/AL-CR.html) | [2] Saunders 1986; _cites ref. 35_ | Table 1, p. 4, row 3; `ORC-RL4XI5ZJPE.0dfd61` |  |
| -15.322 kJ/mol-atom | Al11Cr2 | 1 | model |  | [Al–Cr](https://data.orchid-project.org/systems/AL-CR.html) | [2] Saunders 1986 | Table 4, p. 8, row 2; `ORC-SNXMEQBNRR.2f1eaf` |  |
| -15.32 kJ/mol-atom | Al11Cr2 |  | model |  | [Al–Cr](https://data.orchid-project.org/systems/AL-CR.html) | [2] Saunders 1986 | Table 1, p. 4, row 4; `ORC-PTCEOWMDSK.a5ef8d` |  |

### Uncertainty budget

Components kept separate, in the value's unit (literature [SCHEMA.md](https://data.orchid-project.org/literature/SCHEMA.md), [UNCERTAINTY_CALIBRATION.md](https://data.orchid-project.org/literature/UNCERTAINTY_CALIBRATION.md)): effective = max(sqrt(max(printed, reading, method)^2 + composition^2 + conversion^2), scatter). The method floor is the robust between-study scatter of the method class in ORCHID (calibrated) or a documented prior; printed values and printed uncertainties are unchanged.

Table: Uncertainty budget of the literature values of Al11Cr2

| Value | Unit | Printed | Reading | Method (class, basis) | Composition | Scatter | Conversion | Effective |
|---:|---|---:|---:|---|---:|---:|---:|---:|
| -15.062 | kJ/mol-atom |  | 5.000e-4 | 3.5 (unknown, calibrated) |  |  |  | 3.5 |
| -15.06 | kJ/mol-atom |  | 0.005 | 3.5 (unknown, calibrated) |  |  |  | 3.5 |
| -15.322 | kJ/mol-atom |  | 5.000e-4 | 3.9 (model_calculated, calibrated) |  |  |  | 3.9 |
| -15.32 | kJ/mol-atom |  | 0.005 | 3.9 (model_calculated, calibrated) |  |  |  | 3.9 |

## DFT formation energies

Lowest-energy entries at this composition. Materials Project and OQMD use different energy references and are never averaged. 1 eV/atom = 96.485 kJ/mol-atom.

Table: DFT formation energy of Al11Cr2

| Source | Entry | kJ/mol-atom | eV/atom | Space group | E above hull (kJ/mol-atom) | E above hull (eV/atom) | Theoretical |
|---|---|---:|---:|---|---:|---:|---|
| OQMD | oqmd-1477065 | 10.793 | 0.11186 | R-3m | 22.5772 | 0.234 | yes |

DFT sources: A. Jain et al., Commentary: The Materials Project: A materials genome approach to accelerating materials innovation, APL Materials 1 (2013) 011002. [doi:10.1063/1.4812323](https://doi.org/10.1063/1.4812323) (CC BY 4.0); J. E. Saal et al., JOM 65 (2013) 1501-1509; S. Kirklin et al., npj Comput. Mater. 1 (2015) 15010. [doi:10.1007/s11837-013-0755-4](https://doi.org/10.1007/s11837-013-0755-4) (CC BY 4.0); 

## Sources

1. J. L. Murray, The Al-Cr (aluminum-chromium) system, JPE 19, 367-375 (1998). [doi:10.1007/bf02735058](https://doi.org/10.1007/bf02735058)
2. N. Saunders, V. G. Rivlin, Thermodynamic characterization of Al–Cr, Al–Zr, and Al–Cr–Zr alloy systems, Materials Science and Technology 2, 520-527 (1986). [doi:10.1179/mst.1986.2.6.520](https://doi.org/10.1179/mst.1986.2.6.520)

## Please cite

- R. Arróyave, J. Saal, D. Shin, ORCHID-Values: thermodynamic and phase-equilibrium values read from the literature (version 2026.10; Version 1, machine-extracted), Zenodo (2026). https://doi.org/10.5281/zenodo.PENDING-literature
- R. Arróyave, J. Saal, D. Shin, ORCHID-Parity: DFT-vs-experiment formation-enthalpy benchmark (version 2026.10; Version 1, machine-extracted), Zenodo (2026). https://doi.org/10.5281/zenodo.PENDING-dft-benchmark
- R. Arróyave, J. Saal, D. Shin, ORCHID data: umbrella record of the ORCHID datasets (version 2026.10; Version 1, machine-extracted), Zenodo (2026). https://doi.org/10.5281/zenodo.PENDING-orchid-data

Also cite the original source of every value you use (paper_citation / paper_doi, and cited_dois for values the paper cites from earlier work); A. Jain et al., The Materials Project: A materials genome approach to accelerating materials innovation, APL Materials 1 (2013) 011002, https://doi.org/10.1063/1.4812323 (CC BY 4.0); J. E. Saal et al., JOM 65 (2013) 1501, https://doi.org/10.1007/s11837-013-0755-4 and S. Kirklin et al., npj Comput. Mater. 1 (2015) 15010, https://doi.org/10.1038/npjcompumats.2015.10 (CC BY 4.0); G. Kim, S. V. Meschel, P. Nash, W. Chen, Experimental formation enthalpies for intermetallic phases and other inorganic compounds, Scientific Data 4 (2017) 170162, https://doi.org/10.1038/sdata.2017.162; B. Hallstedt, The SGTE collection of binary datasets, Calphad 89 (2025) 102833, https://doi.org/10.1016/j.calphad.2025.102833 (CC BY 4.0), and the original assessment named in each file.

Version 1, machine-extracted: values were read from papers by language-model readers constrained to quote their source and checked automatically (quote verification, field-placement rule, printed-page sign checks, DFT and Kim et al. 2017 cross-checks); a hand-checked precision sample is in progress.

```bibtex
@misc{orchid_literature_2026,
  author    = {Arr{\'o}yave, Raymundo and Saal, James and Shin, Dongwon},
  title     = {{ORCHID-Values: thermodynamic and phase-equilibrium values read from the literature}},
  version   = {2026.10},
  publisher = {Zenodo},
  year      = {2026},
  doi       = {10.5281/zenodo.PENDING-literature},
  url       = {https://doi.org/10.5281/zenodo.PENDING-literature},
  note      = {Version 1, machine-extracted}
}

@misc{orchid_dft_benchmark_2026,
  author    = {Arr{\'o}yave, Raymundo and Saal, James and Shin, Dongwon},
  title     = {{ORCHID-Parity: DFT-vs-experiment formation-enthalpy benchmark}},
  version   = {2026.10},
  publisher = {Zenodo},
  year      = {2026},
  doi       = {10.5281/zenodo.PENDING-dft-benchmark},
  url       = {https://doi.org/10.5281/zenodo.PENDING-dft-benchmark},
  note      = {Version 1, machine-extracted}
}

@misc{orchid_data_2026,
  author    = {Arr{\'o}yave, Raymundo and Saal, James and Shin, Dongwon},
  title     = {{ORCHID data: umbrella record of the ORCHID datasets}},
  version   = {2026.10},
  publisher = {Zenodo},
  year      = {2026},
  doi       = {10.5281/zenodo.PENDING-orchid-data},
  url       = {https://doi.org/10.5281/zenodo.PENDING-orchid-data},
  note      = {Version 1, machine-extracted}
}
```

---

Derived data CC BY 4.0 ([licence](https://creativecommons.org/licenses/by/4.0/)): cite ORCHID ([CITATION.cff](https://data.orchid-project.org/CITATION.cff)) and the original sources. Quotes are short excerpts kept so that each value can be checked; they remain under the publishers' copyright and are not relicensed. Source papers, page images and full text are not redistributed. Field reference: [SCHEMA.md](https://data.orchid-project.org/literature/SCHEMA.md). Machine-readable guide: [llms.txt](https://data.orchid-project.org/llms.txt). Found an error? The report link of a value (Markdown: its id, ORC-..., in the Location column) opens a pre-filled GitHub issue, https://github.com/orchid-calphad/orchid-data/issues/new?template=report-value-error.yml&record_id=\<id>, carrying only the record id, source and value; [how to contribute](https://orchid-project.org/contribute/).

File: compounds/Al11La3.md
# Al11La3: enthalpy of formation

> Enthalpy of formation of Al11La3: 1 literature value(s) with sources, pages and quotes, from ORCHID.

HTML: https://data.orchid-project.org/compounds/Al11La3.html · Markdown: https://data.orchid-project.org/compounds/Al11La3.md

1 accepted literature formation-enthalpy value(s) (experimental 1).

Systems: [Al–La](https://data.orchid-project.org/systems/AL-LA.html)

## Literature values

Table: Enthalpy of formation of Al11La3 reported in the literature (1)

| Value | Phase as printed | T (K) | Class | Method | System | Source | Location | Quote |
|---:|---|---:|---|---|---|---|---|---|
| -41 unknown | Al11La3-α | 298.15 | experimental |  | [Al–La](https://data.orchid-project.org/systems/AL-LA.html) | [1] Zhou 2006; _cites Sommer 1988_ [doi](https://doi.org/10.1016/0022-5088%2888%2990092-6) | Table 3, p. 6, row 51 |  |

### Uncertainty budget

Components kept separate, in the value's unit (literature [SCHEMA.md](https://data.orchid-project.org/literature/SCHEMA.md), [UNCERTAINTY_CALIBRATION.md](https://data.orchid-project.org/literature/UNCERTAINTY_CALIBRATION.md)): effective = max(sqrt(max(printed, reading, method)^2 + composition^2 + conversion^2), scatter). The method floor is the robust between-study scatter of the method class in ORCHID (calibrated) or a documented prior; printed values and printed uncertainties are unchanged.

Table: Uncertainty budget of the literature values of Al11La3

| Value | Unit | Printed | Reading | Method (class, basis) | Composition | Scatter | Conversion | Effective |
|---:|---|---:|---:|---|---:|---:|---:|---:|
| -41 | unknown |  | 0.5 | unit 'unknown' not convertible to kJ/mol-atom |  |  |  | unit 'unknown' not convertible to kJ/mol-atom |

## Sources

1. S.H. Zhou, R.E. Napolitano, Phase equilibria and thermodynamic limits for partitionless crystallization in the Al–La binary system, Acta Materialia 54, 831-840 (2006). [doi:10.1016/j.actamat.2005.10.013](https://doi.org/10.1016/j.actamat.2005.10.013)

## Please cite

- R. Arróyave, J. Saal, D. Shin, ORCHID literature values (version 2026.10; Version 1, machine-extracted), Zenodo (2026). https://doi.org/10.5281/zenodo.PENDING-literature
- R. Arróyave, J. Saal, D. Shin, ORCHID DFT-vs-experiment formation-enthalpy benchmark (version 2026.10; Version 1, machine-extracted), Zenodo (2026). https://doi.org/10.5281/zenodo.PENDING-dft-benchmark
- R. Arróyave, J. Saal, D. Shin, ORCHID data (version 2026.10; Version 1, machine-extracted), Zenodo (2026). https://doi.org/10.5281/zenodo.PENDING-orchid-data

Also cite the original source of every value you use (paper_citation / paper_doi, and cited_dois for values the paper cites from earlier work); A. Jain et al., The Materials Project: A materials genome approach to accelerating materials innovation, APL Materials 1 (2013) 011002, https://doi.org/10.1063/1.4812323 (CC BY 4.0); J. E. Saal et al., JOM 65 (2013) 1501, https://doi.org/10.1007/s11837-013-0755-4 and S. Kirklin et al., npj Comput. Mater. 1 (2015) 15010, https://doi.org/10.1038/npjcompumats.2015.10 (CC BY 4.0); G. Kim, S. V. Meschel, P. Nash, W. Chen, Experimental formation enthalpies for intermetallic phases and other inorganic compounds, Scientific Data 4 (2017) 170162, https://doi.org/10.1038/sdata.2017.162; B. Hallstedt, The SGTE collection of binary datasets, Calphad 89 (2025) 102833, https://doi.org/10.1016/j.calphad.2025.102833 (CC BY 4.0), and the original assessment named in each file.

Version 1, machine-extracted: values were read from papers by language-model readers constrained to quote their source and checked automatically (quote verification, field-placement rule, printed-page sign checks, DFT and Kim et al. 2017 cross-checks); a hand-checked precision sample is in progress.

```bibtex
@misc{orchid_literature_2026,
  author    = {Arr{\'o}yave, Raymundo and Saal, James and Shin, Dongwon},
  title     = {{ORCHID literature values}},
  version   = {2026.10},
  publisher = {Zenodo},
  year      = {2026},
  doi       = {10.5281/zenodo.PENDING-literature},
  url       = {https://doi.org/10.5281/zenodo.PENDING-literature},
  note      = {Version 1, machine-extracted}
}

@misc{orchid_dft_benchmark_2026,
  author    = {Arr{\'o}yave, Raymundo and Saal, James and Shin, Dongwon},
  title     = {{ORCHID DFT-vs-experiment formation-enthalpy benchmark}},
  version   = {2026.10},
  publisher = {Zenodo},
  year      = {2026},
  doi       = {10.5281/zenodo.PENDING-dft-benchmark},
  url       = {https://doi.org/10.5281/zenodo.PENDING-dft-benchmark},
  note      = {Version 1, machine-extracted}
}

@misc{orchid_data_2026,
  author    = {Arr{\'o}yave, Raymundo and Saal, James and Shin, Dongwon},
  title     = {{ORCHID data}},
  version   = {2026.10},
  publisher = {Zenodo},
  year      = {2026},
  doi       = {10.5281/zenodo.PENDING-orchid-data},
  url       = {https://doi.org/10.5281/zenodo.PENDING-orchid-data},
  note      = {Version 1, machine-extracted}
}
```

---

Derived data CC BY 4.0 ([licence](https://creativecommons.org/licenses/by/4.0/)): cite ORCHID ([CITATION.cff](https://data.orchid-project.org/CITATION.cff)) and the original sources. Quotes are short excerpts kept so that each value can be checked; they remain under the publishers' copyright and are not relicensed. Source papers, page images and full text are not redistributed. Field reference: [SCHEMA.md](https://data.orchid-project.org/literature/SCHEMA.md). Machine-readable guide: [llms.txt](https://data.orchid-project.org/llms.txt).

File: compounds/Al11Mn4.md
# Al11Mn4: enthalpy of formation

> Enthalpy of formation of Al11Mn4: 5 literature value(s) with sources, pages and quotes and DFT values (Materials Project / OQMD), from ORCHID.

HTML: https://data.orchid-project.org/compounds/Al11Mn4.html · Markdown: https://data.orchid-project.org/compounds/Al11Mn4.md

5 accepted literature formation-enthalpy value(s) (experimental 2, model 3); experimental median -21.21 kJ/mol-atom (n = 2); Materials Project -26.725 kJ/mol-atom (mp-aaaaaefw); OQMD -26.617 kJ/mol-atom (oqmd-2782).

Systems: [Al–Mn](https://data.orchid-project.org/systems/AL-MN.html)

## Literature values

Table: Enthalpy of formation of Al11Mn4 reported in the literature (5)

| Value | Phase as printed | T (K) | Class | Method | System | Source | Location | Quote |
|---:|---|---:|---|---|---|---|---|---|
| -21.21 kJ/mol-atom ± 1.05 | Al11Mn4 | 298.15 | experimental |  | [Al–Mn](https://data.orchid-project.org/systems/AL-MN.html) | [1] Liu 1999; _cites Kubaschewski 1960_ [doi](https://doi.org/10.1039/tf9605600473) | Table 4, p. 12, row 9 |  |
| -21.21 kJ/mol-atom | Al11Mn4 | 298.15 | experimental |  | [Al–Mn](https://data.orchid-project.org/systems/AL-MN.html) | [2] Jansson 1992; _cites Kubaschewski 1960_ [doi](https://doi.org/10.1039/tf9605600473) | Table II, p. 4, row 15 |  |
| -23.65 kJ/mol-atom | Al11Mn4 |  | model |  | [Al–Mn](https://data.orchid-project.org/systems/AL-MN.html) | [1] Liu 1999; _cites Jansson 1992_ [doi](https://doi.org/10.1007/bf02646113) | Table 4, p. 12, row 8 |  |
| -23.65 kJ/mol-atom | Al11Mn4 |  | model |  | [Al–Mn](https://data.orchid-project.org/systems/AL-MN.html) | [2] Jansson 1992 | Table II, p. 4, row 14 |  |
| -22.75 kJ/mol-atom | Al11Mn4 |  | model |  | [Al–Mn](https://data.orchid-project.org/systems/AL-MN.html) | [1] Liu 1999 | Table 4, p. 12, row 7 |  |

## DFT formation energies

Lowest-energy entries at this composition. Materials Project and OQMD use different energy references and are never averaged. 1 eV/atom = 96.485 kJ/mol-atom.

Table: DFT formation energy of Al11Mn4

| Source | Entry | kJ/mol-atom | eV/atom | Space group | E above hull (eV/atom) | Theoretical |
|---|---|---:|---:|---|---:|---|
| Materials Project | mp-aaaaaefw | -26.725 | -0.276991 | P-1 | 0 | no |
| OQMD | oqmd-2782 | -26.617 | -0.275871 | P-1 | 0 | no |

DFT sources: A. Jain et al., Commentary: The Materials Project: A materials genome approach to accelerating materials innovation, APL Materials 1 (2013) 011002. [doi:10.1063/1.4812323](https://doi.org/10.1063/1.4812323) (CC BY 4.0); J. E. Saal et al., JOM 65 (2013) 1501-1509; S. Kirklin et al., npj Comput. Mater. 1 (2015) 15010. [doi:10.1007/s11837-013-0755-4](https://doi.org/10.1007/s11837-013-0755-4) (CC BY 4.0); 

## Sources

1. X. J. Liu, I. Ohnuma, R. Kainuma, K. Ishida, Thermodynamic assessment of the Aluminum-Manganese (Al-Mn) binary phase diagram, JPE 20, 45-56 (1999). [doi:10.1361/105497199770335938](https://doi.org/10.1361/105497199770335938)
2. Åke Jansson, A thermodynamic evaluation of the Al-Mn system, Metall Trans A 23, 2953-2962 (1992). [doi:10.1007/bf02646113](https://doi.org/10.1007/bf02646113)

## Please cite

- R. Arróyave, J. Saal, D. Shin, ORCHID literature values (version 2026.10; Version 1, machine-extracted), Zenodo (2026). https://doi.org/10.5281/zenodo.PENDING-literature
- R. Arróyave, J. Saal, D. Shin, ORCHID DFT-vs-experiment formation-enthalpy benchmark (version 2026.10; Version 1, machine-extracted), Zenodo (2026). https://doi.org/10.5281/zenodo.PENDING-dft-benchmark
- R. Arróyave, J. Saal, D. Shin, ORCHID data (version 2026.10; Version 1, machine-extracted), Zenodo (2026). https://doi.org/10.5281/zenodo.PENDING-orchid-data

Also cite the original source of every value you use (paper_citation / paper_doi, and cited_dois for values the paper cites from earlier work); A. Jain et al., The Materials Project: A materials genome approach to accelerating materials innovation, APL Materials 1 (2013) 011002, https://doi.org/10.1063/1.4812323 (CC BY 4.0); J. E. Saal et al., JOM 65 (2013) 1501, https://doi.org/10.1007/s11837-013-0755-4 and S. Kirklin et al., npj Comput. Mater. 1 (2015) 15010, https://doi.org/10.1038/npjcompumats.2015.10 (CC BY 4.0); G. Kim, S. V. Meschel, P. Nash, W. Chen, Experimental formation enthalpies for intermetallic phases and other inorganic compounds, Scientific Data 4 (2017) 170162, https://doi.org/10.1038/sdata.2017.162; B. Hallstedt, The SGTE collection of binary datasets, Calphad 89 (2025) 102833, https://doi.org/10.1016/j.calphad.2025.102833 (CC BY 4.0), and the original assessment named in each file.

Version 1, machine-extracted: values were read from papers by language-model readers constrained to quote their source and checked automatically (quote verification, field-placement rule, printed-page sign checks, DFT and Kim et al. 2017 cross-checks); a hand-checked precision sample is in progress.

```bibtex
@misc{orchid_literature_2026,
  author    = {Arr{\'o}yave, Raymundo and Saal, James and Shin, Dongwon},
  title     = {{ORCHID literature values}},
  version   = {2026.10},
  publisher = {Zenodo},
  year      = {2026},
  doi       = {10.5281/zenodo.PENDING-literature},
  url       = {https://doi.org/10.5281/zenodo.PENDING-literature},
  note      = {Version 1, machine-extracted}
}

@misc{orchid_dft_benchmark_2026,
  author    = {Arr{\'o}yave, Raymundo and Saal, James and Shin, Dongwon},
  title     = {{ORCHID DFT-vs-experiment formation-enthalpy benchmark}},
  version   = {2026.10},
  publisher = {Zenodo},
  year      = {2026},
  doi       = {10.5281/zenodo.PENDING-dft-benchmark},
  url       = {https://doi.org/10.5281/zenodo.PENDING-dft-benchmark},
  note      = {Version 1, machine-extracted}
}

@misc{orchid_data_2026,
  author    = {Arr{\'o}yave, Raymundo and Saal, James and Shin, Dongwon},
  title     = {{ORCHID data}},
  version   = {2026.10},
  publisher = {Zenodo},
  year      = {2026},
  doi       = {10.5281/zenodo.PENDING-orchid-data},
  url       = {https://doi.org/10.5281/zenodo.PENDING-orchid-data},
  note      = {Version 1, machine-extracted}
}
```

---

Derived data CC BY 4.0 ([licence](https://creativecommons.org/licenses/by/4.0/)): cite ORCHID ([CITATION.cff](https://data.orchid-project.org/CITATION.cff)) and the original sources. Each quoted sentence is reproduced under fair use so the value can be checked; source papers, page images and full text are not redistributed. Field reference: [SCHEMA.md](https://data.orchid-project.org/literature/SCHEMA.md). Machine-readable guide: [llms.txt](https://data.orchid-project.org/llms.txt).

File: compounds/Al12W.md
# Al12W: enthalpy of formation

> Enthalpy of formation of Al12W: 3 literature value(s) with sources, pages and quotes, from ORCHID.

HTML: https://data.orchid-project.org/compounds/Al12W.html · Markdown: https://data.orchid-project.org/compounds/Al12W.md

3 accepted literature formation-enthalpy value(s) (DFT 3).

Systems: [Al–W](https://data.orchid-project.org/systems/AL-W.html)

## Literature values

Table: Enthalpy of formation of Al12W reported in the literature (3)

| Value | Phase as printed | T (K) | Class | Method | System | Source | Location | Quote |
|---:|---|---:|---|---|---|---|---|---|
| -7.57 kJ/mol-atom | Al12W | 0 | DFT | DFT | [Al–W](https://data.orchid-project.org/systems/AL-W.html) | [1] Wang 2017; _cites ref. 22_ | Table 1, p. 36, row 13; `ORC-XUJAHKVMMP` |  |
| -7.53 kJ/mol-atom | Al12W | 0 | DFT | DFT | [Al–W](https://data.orchid-project.org/systems/AL-W.html) | [1] Wang 2017; _cites ref. 21_ | Table 1, p. 36, row 11; `ORC-ITRIG4UNUN` |  |
| -7.24 kJ/mol-atom | Al12W | 0 | DFT | DFT | [Al–W](https://data.orchid-project.org/systems/AL-W.html) | [1] Wang 2017; _cites ref. 23_ | Table 1, p. 36, row 12; `ORC-7V2XWY57ZQ` |  |

### Uncertainty budget

Components kept separate, in the value's unit (literature [SCHEMA.md](https://data.orchid-project.org/literature/SCHEMA.md), [UNCERTAINTY_CALIBRATION.md](https://data.orchid-project.org/literature/UNCERTAINTY_CALIBRATION.md)): effective = max(sqrt(max(printed, reading, method)^2 + composition^2 + conversion^2), scatter). The method floor is the robust between-study scatter of the method class in ORCHID (calibrated) or a documented prior; printed values and printed uncertainties are unchanged.

Table: Uncertainty budget of the literature values of Al12W

| Value | Unit | Printed | Reading | Method (class, basis) | Composition | Scatter | Conversion | Effective |
|---:|---|---:|---:|---|---:|---:|---:|---:|
| -7.57 | kJ/mol-atom |  | 0.005 | 8.395 (dft, calibrated) |  |  |  | 8.395 |
| -7.53 | kJ/mol-atom |  | 0.005 | 8.395 (dft, calibrated) |  |  |  | 8.395 |
| -7.24 | kJ/mol-atom |  | 0.005 | 8.395 (dft, calibrated) |  |  |  | 8.395 |

## Sources

1. Peisheng Wang, Wei Xiong, Ursula R. Kattner, Carelyn E. Campbell, Eric A. Lass, Oleg Y. Kontsevoi et al., Thermodynamic re-assessment of the Al-Co-W system, Calphad 59, 112-130 (2017). [doi:10.1016/j.calphad.2017.09.007](https://doi.org/10.1016/j.calphad.2017.09.007)

## Please cite

- R. Arróyave, J. Saal, D. Shin, ORCHID-Values: thermodynamic and phase-equilibrium values read from the literature (version 2026.10; Version 1, machine-extracted), Zenodo (2026). https://doi.org/10.5281/zenodo.PENDING-literature
- R. Arróyave, J. Saal, D. Shin, ORCHID-Parity: DFT-vs-experiment formation-enthalpy benchmark (version 2026.10; Version 1, machine-extracted), Zenodo (2026). https://doi.org/10.5281/zenodo.PENDING-dft-benchmark
- R. Arróyave, J. Saal, D. Shin, ORCHID data: umbrella record of the ORCHID datasets (version 2026.10; Version 1, machine-extracted), Zenodo (2026). https://doi.org/10.5281/zenodo.PENDING-orchid-data

Also cite the original source of every value you use (paper_citation / paper_doi, and cited_dois for values the paper cites from earlier work); A. Jain et al., The Materials Project: A materials genome approach to accelerating materials innovation, APL Materials 1 (2013) 011002, https://doi.org/10.1063/1.4812323 (CC BY 4.0); J. E. Saal et al., JOM 65 (2013) 1501, https://doi.org/10.1007/s11837-013-0755-4 and S. Kirklin et al., npj Comput. Mater. 1 (2015) 15010, https://doi.org/10.1038/npjcompumats.2015.10 (CC BY 4.0); G. Kim, S. V. Meschel, P. Nash, W. Chen, Experimental formation enthalpies for intermetallic phases and other inorganic compounds, Scientific Data 4 (2017) 170162, https://doi.org/10.1038/sdata.2017.162; B. Hallstedt, The SGTE collection of binary datasets, Calphad 89 (2025) 102833, https://doi.org/10.1016/j.calphad.2025.102833 (CC BY 4.0), and the original assessment named in each file.

Version 1, machine-extracted: values were read by language-model readers constrained to quote their source and checked automatically, and the release was then audited on the printed pages by adversarial audits, an independent second review of fit-facing records and a preliminary human review of a frozen sample. Flags such as accepted and ESPEI-ready record screening results, not certification; known issues are listed in the release notes.

```bibtex
@misc{orchid_literature_2026,
  author    = {Arr{\'o}yave, Raymundo and Saal, James and Shin, Dongwon},
  title     = {{ORCHID-Values: thermodynamic and phase-equilibrium values read from the literature}},
  version   = {2026.10},
  publisher = {Zenodo},
  year      = {2026},
  doi       = {10.5281/zenodo.PENDING-literature},
  url       = {https://doi.org/10.5281/zenodo.PENDING-literature},
  note      = {Version 1, machine-extracted}
}

@misc{orchid_dft_benchmark_2026,
  author    = {Arr{\'o}yave, Raymundo and Saal, James and Shin, Dongwon},
  title     = {{ORCHID-Parity: DFT-vs-experiment formation-enthalpy benchmark}},
  version   = {2026.10},
  publisher = {Zenodo},
  year      = {2026},
  doi       = {10.5281/zenodo.PENDING-dft-benchmark},
  url       = {https://doi.org/10.5281/zenodo.PENDING-dft-benchmark},
  note      = {Version 1, machine-extracted}
}

@misc{orchid_data_2026,
  author    = {Arr{\'o}yave, Raymundo and Saal, James and Shin, Dongwon},
  title     = {{ORCHID data: umbrella record of the ORCHID datasets}},
  version   = {2026.10},
  publisher = {Zenodo},
  year      = {2026},
  doi       = {10.5281/zenodo.PENDING-orchid-data},
  url       = {https://doi.org/10.5281/zenodo.PENDING-orchid-data},
  note      = {Version 1, machine-extracted}
}
```

---

Derived data CC BY 4.0 ([licence](https://creativecommons.org/licenses/by/4.0/)): cite ORCHID ([CITATION.cff](https://data.orchid-project.org/CITATION.cff)) and the original sources. Quotes are short excerpts kept so that each value can be checked; they remain under the publishers' copyright and are not relicensed. Source papers, page images and full text are not redistributed. Field reference: [SCHEMA.md](https://data.orchid-project.org/literature/SCHEMA.md). Machine-readable guide: [llms.txt](https://data.orchid-project.org/llms.txt). Found an error? The report link of a value (Markdown: its id, ORC-..., in the Location column) opens a pre-filled GitHub issue, https://github.com/orchid-calphad/orchid-data/issues/new?template=report-value-error.yml&record_id=\<id>, carrying only the record id, source and value; [how to contribute](https://orchid-project.org/contribute/).

File: compounds/Al13Ba7.md
# Al13Ba7: enthalpy of formation

> Enthalpy of formation of Al13Ba7: 6 literature value(s) with sources, pages and quotes and DFT values (Materials Project / OQMD), from ORCHID.

HTML: https://data.orchid-project.org/compounds/Al13Ba7.html · Markdown: https://data.orchid-project.org/compounds/Al13Ba7.md

6 accepted literature formation-enthalpy value(s) (experimental 2, model 3, DFT 1); experimental median -45.93 kJ/mol-atom (n = 2); Materials Project -20.981 kJ/mol-atom (mp-aaaaacxc); OQMD -20.651 kJ/mol-atom (oqmd-10392).

Systems: [Al–Ba](https://data.orchid-project.org/systems/AL-BA.html)

## Literature values

Table: Enthalpy of formation of Al13Ba7 reported in the literature (6)

| Value | Phase as printed | T (K) | Class | Method | System | Source | Location | Quote |
|---:|---|---:|---|---|---|---|---|---|
| -45.93 kJ/mol-atom | Al13Ba7 | 298.15 | experimental |  | [Al–Ba](https://data.orchid-project.org/systems/AL-BA.html) | [1] Azza 2017; _cites Srikanth 1991_ [doi](https://doi.org/10.1007/bf02679015) | Table 4, p. 6, row 5; `ORC-3DVOGK725V` |  |
| -45.93 kJ/mol-atom | Al13Ba7 | 298.15 | experimental | Vapor pressure | [Al–Ba](https://data.orchid-project.org/systems/AL-BA.html) | [2] Benhafid 2019; _cites Srikanth 1991_ [doi](https://doi.org/10.1007/bf02679015) | Table 3, p. 4, row 11; `ORC-IZIWYKSQMB.604044` |  |
| -53.874 kJ/mol-atom | Al13Ba7 |  | model | CALPHAD | [Al–Ba](https://data.orchid-project.org/systems/AL-BA.html) | [2] Benhafid 2019; _cites Bao 2016_ [doi](https://doi.org/10.1007/s11669-016-0466-y) | Table 3, p. 4, row 12; `ORC-2LRNPD7QXF.72bb97` |  |
| -51.72 kJ/mol-atom | Al13Ba7 |  | model |  | [Al–Ba](https://data.orchid-project.org/systems/AL-BA.html) | [1] Azza 2017 | Table 4, p. 6, row 6; `ORC-AXA6DW2X7A` |  |
| -23.896 kJ/mol-atom | Al13Ba7 |  | model | CALPHAD | [Al–Ba](https://data.orchid-project.org/systems/AL-BA.html) | [2] Benhafid 2019 | Table 3, p. 4, row 10; `ORC-7TCWNVLREA.a60f0d` |  |
| -21.795 kJ/mol-atom | Al13Ba7 | 0 | DFT | Ab-initio | [Al–Ba](https://data.orchid-project.org/systems/AL-BA.html) | [2] Benhafid 2019 | Table 3, p. 4, row 9; `ORC-QYY5MNFVPQ.b095f2` |  |

### Uncertainty budget

Components kept separate, in the value's unit (literature [SCHEMA.md](https://data.orchid-project.org/literature/SCHEMA.md), [UNCERTAINTY_CALIBRATION.md](https://data.orchid-project.org/literature/UNCERTAINTY_CALIBRATION.md)): effective = max(sqrt(max(printed, reading, method)^2 + composition^2 + conversion^2), scatter). The method floor is the robust between-study scatter of the method class in ORCHID (calibrated) or a documented prior; printed values and printed uncertainties are unchanged.

Table: Uncertainty budget of the literature values of Al13Ba7

| Value | Unit | Printed | Reading | Method (class, basis) | Composition | Scatter | Conversion | Effective |
|---:|---|---:|---:|---|---:|---:|---:|---:|
| -45.93 | kJ/mol-atom |  | 0.005 | 3.5 (unknown, calibrated) |  |  |  | 3.5 |
| -45.93 | kJ/mol-atom |  | 0.005 | 4.2 (kems_vapour, calibrated) |  |  |  | 4.2 |
| -53.874 | kJ/mol-atom |  | 5.000e-4 | 3.4 (model_calculated, calibrated) |  |  |  | 3.4 |
| -51.72 | kJ/mol-atom |  | 0.005 | 3.4 (model_calculated, calibrated) |  |  |  | 3.4 |
| -23.896 | kJ/mol-atom |  | 5.000e-4 | 3.4 (model_calculated, calibrated) |  |  |  | 3.4 |
| -21.795 | kJ/mol-atom |  | 5.000e-4 | 7.962 (dft, calibrated) |  |  |  | 7.962 |

## DFT formation energies

Lowest-energy entries at this composition. Materials Project and OQMD use different energy references and are never averaged. 1 eV/atom = 96.485 kJ/mol-atom.

Table: DFT formation energy of Al13Ba7

| Source | Entry | kJ/mol-atom | eV/atom | Space group | E above hull (kJ/mol-atom) | E above hull (eV/atom) | Theoretical |
|---|---|---:|---:|---|---:|---:|---|
| Materials Project | mp-aaaaacxc | -20.981 | -0.217451 | P-3m1 | 2.3938 | 0.0248 | no |
| OQMD | oqmd-10392 | -20.651 | -0.214029 | P-3m1 | 2.0448 | 0.0212 | no |

DFT sources: A. Jain et al., Commentary: The Materials Project: A materials genome approach to accelerating materials innovation, APL Materials 1 (2013) 011002. [doi:10.1063/1.4812323](https://doi.org/10.1063/1.4812323) (CC BY 4.0); J. E. Saal et al., JOM 65 (2013) 1501-1509; S. Kirklin et al., npj Comput. Mater. 1 (2015) 15010. [doi:10.1007/s11837-013-0755-4](https://doi.org/10.1007/s11837-013-0755-4) (CC BY 4.0); 

## Sources

1. H. Azza, N. Selhaoui, K. Achgar, Thermodynamic description of the aluminum-barium phase diagram, Eur. Phys. J. Spec. Top. 226, 1143-1150 (2017). [doi:10.1140/epjst/e2016-60183-4](https://doi.org/10.1140/epjst/e2016-60183-4)
2. R. Benhafid, A. Belgacem Bouzida, Y. Djaballah, A. Candan, A. İyigör, G. Uğur, Thermodynamic Modeling of the Al-Ba and Ba-Ge Systems Supported by First-Principles Calculations, J. Phase Equilib. Diffus. 40, 195-205 (2019). [doi:10.1007/s11669-019-00714-2](https://doi.org/10.1007/s11669-019-00714-2)

## Please cite

- R. Arróyave, J. Saal, D. Shin, ORCHID literature values (version 2026.10; Version 1, machine-extracted), Zenodo (2026). https://doi.org/10.5281/zenodo.PENDING-literature
- R. Arróyave, J. Saal, D. Shin, ORCHID DFT-vs-experiment formation-enthalpy benchmark (version 2026.10; Version 1, machine-extracted), Zenodo (2026). https://doi.org/10.5281/zenodo.PENDING-dft-benchmark
- R. Arróyave, J. Saal, D. Shin, ORCHID data (version 2026.10; Version 1, machine-extracted), Zenodo (2026). https://doi.org/10.5281/zenodo.PENDING-orchid-data

Also cite the original source of every value you use (paper_citation / paper_doi, and cited_dois for values the paper cites from earlier work); A. Jain et al., The Materials Project: A materials genome approach to accelerating materials innovation, APL Materials 1 (2013) 011002, https://doi.org/10.1063/1.4812323 (CC BY 4.0); J. E. Saal et al., JOM 65 (2013) 1501, https://doi.org/10.1007/s11837-013-0755-4 and S. Kirklin et al., npj Comput. Mater. 1 (2015) 15010, https://doi.org/10.1038/npjcompumats.2015.10 (CC BY 4.0); G. Kim, S. V. Meschel, P. Nash, W. Chen, Experimental formation enthalpies for intermetallic phases and other inorganic compounds, Scientific Data 4 (2017) 170162, https://doi.org/10.1038/sdata.2017.162; B. Hallstedt, The SGTE collection of binary datasets, Calphad 89 (2025) 102833, https://doi.org/10.1016/j.calphad.2025.102833 (CC BY 4.0), and the original assessment named in each file.

Version 1, machine-extracted: values were read from papers by language-model readers constrained to quote their source and checked automatically (quote verification, field-placement rule, printed-page sign checks, DFT and Kim et al. 2017 cross-checks); a hand-checked precision sample is in progress.

```bibtex
@misc{orchid_literature_2026,
  author    = {Arr{\'o}yave, Raymundo and Saal, James and Shin, Dongwon},
  title     = {{ORCHID literature values}},
  version   = {2026.10},
  publisher = {Zenodo},
  year      = {2026},
  doi       = {10.5281/zenodo.PENDING-literature},
  url       = {https://doi.org/10.5281/zenodo.PENDING-literature},
  note      = {Version 1, machine-extracted}
}

@misc{orchid_dft_benchmark_2026,
  author    = {Arr{\'o}yave, Raymundo and Saal, James and Shin, Dongwon},
  title     = {{ORCHID DFT-vs-experiment formation-enthalpy benchmark}},
  version   = {2026.10},
  publisher = {Zenodo},
  year      = {2026},
  doi       = {10.5281/zenodo.PENDING-dft-benchmark},
  url       = {https://doi.org/10.5281/zenodo.PENDING-dft-benchmark},
  note      = {Version 1, machine-extracted}
}

@misc{orchid_data_2026,
  author    = {Arr{\'o}yave, Raymundo and Saal, James and Shin, Dongwon},
  title     = {{ORCHID data}},
  version   = {2026.10},
  publisher = {Zenodo},
  year      = {2026},
  doi       = {10.5281/zenodo.PENDING-orchid-data},
  url       = {https://doi.org/10.5281/zenodo.PENDING-orchid-data},
  note      = {Version 1, machine-extracted}
}
```

---

Derived data CC BY 4.0 ([licence](https://creativecommons.org/licenses/by/4.0/)): cite ORCHID ([CITATION.cff](https://data.orchid-project.org/CITATION.cff)) and the original sources. Quotes are short excerpts kept so that each value can be checked; they remain under the publishers' copyright and are not relicensed. Source papers, page images and full text are not redistributed. Field reference: [SCHEMA.md](https://data.orchid-project.org/literature/SCHEMA.md). Machine-readable guide: [llms.txt](https://data.orchid-project.org/llms.txt). Found an error? The report link of a value (Markdown: its id, ORC-..., in the Location column) opens a pre-filled GitHub issue, https://github.com/orchid-calphad/orchid-data/issues/new?template=report-value-error.yml&record_id=\<id>, carrying only the record id, source and value; [how to contribute](https://orchid-project.org/contribute/).

File: compounds/Al13Co4.md
# Al13Co4: enthalpy of formation

> Enthalpy of formation of Al13Co4: 1 literature value(s) with sources, pages and quotes, from ORCHID.

HTML: https://data.orchid-project.org/compounds/Al13Co4.html · Markdown: https://data.orchid-project.org/compounds/Al13Co4.md

1 accepted literature formation-enthalpy value(s) (DFT 1).

Systems: [Al–Co](https://data.orchid-project.org/systems/AL-CO.html)

## Literature values

Table: Enthalpy of formation of Al13Co4 reported in the literature (1)

| Value | Phase as printed | T (K) | Class | Method | System | Source | Location | Quote |
|---:|---|---:|---|---|---|---|---|---|
| -39.46 kJ/mol-atom | o’-Al13Co4 | 0 | DFT | DFT | [Al–Co](https://data.orchid-project.org/systems/AL-CO.html) | [1] Wang 2017; _cites ref. 22_ | Table 1, p. 36, row 8; `ORC-S3NLLRZNRV` |  |

### Uncertainty budget

Components kept separate, in the value's unit (literature [SCHEMA.md](https://data.orchid-project.org/literature/SCHEMA.md), [UNCERTAINTY_CALIBRATION.md](https://data.orchid-project.org/literature/UNCERTAINTY_CALIBRATION.md)): effective = max(sqrt(max(printed, reading, method)^2 + composition^2 + conversion^2), scatter). The method floor is the robust between-study scatter of the method class in ORCHID (calibrated) or a documented prior; printed values and printed uncertainties are unchanged.

Table: Uncertainty budget of the literature values of Al13Co4

| Value | Unit | Printed | Reading | Method (class, basis) | Composition | Scatter | Conversion | Effective |
|---:|---|---:|---:|---|---:|---:|---:|---:|
| -39.46 | kJ/mol-atom |  | 0.005 | 3.929 (dft, calibrated) |  |  |  | 3.929 |

## Sources

1. Peisheng Wang, Wei Xiong, Ursula R. Kattner, Carelyn E. Campbell, Eric A. Lass, Oleg Y. Kontsevoi et al., Thermodynamic re-assessment of the Al-Co-W system, Calphad 59, 112-130 (2017). [doi:10.1016/j.calphad.2017.09.007](https://doi.org/10.1016/j.calphad.2017.09.007)

## Please cite

- R. Arróyave, J. Saal, D. Shin, ORCHID-Values: thermodynamic and phase-equilibrium values read from the literature (version 2026.10; Version 1, machine-extracted), Zenodo (2026). https://doi.org/10.5281/zenodo.23735569
- R. Arróyave, J. Saal, D. Shin, ORCHID-Parity: DFT-vs-experiment formation-enthalpy benchmark (version 2026.10; Version 1, machine-extracted), Zenodo (2026). https://doi.org/10.5281/zenodo.23735943
- R. Arróyave, J. Saal, D. Shin, ORCHID data: umbrella record of the ORCHID datasets (version 2026.10; Version 1, machine-extracted), Zenodo (2026). https://doi.org/10.5281/zenodo.23736065

Also cite the original source of every value you use (paper_citation / paper_doi, and cited_dois for values the paper cites from earlier work); A. Jain et al., The Materials Project: A materials genome approach to accelerating materials innovation, APL Materials 1 (2013) 011002, https://doi.org/10.1063/1.4812323 (CC BY 4.0); J. E. Saal et al., JOM 65 (2013) 1501, https://doi.org/10.1007/s11837-013-0755-4 and S. Kirklin et al., npj Comput. Mater. 1 (2015) 15010, https://doi.org/10.1038/npjcompumats.2015.10 (CC BY 4.0); G. Kim, S. V. Meschel, P. Nash, W. Chen, Experimental formation enthalpies for intermetallic phases and other inorganic compounds, Scientific Data 4 (2017) 170162, https://doi.org/10.1038/sdata.2017.162; B. Hallstedt, The SGTE collection of binary datasets, Calphad 89 (2025) 102833, https://doi.org/10.1016/j.calphad.2025.102833 (CC BY 4.0), and the original assessment named in each file.

Version 1, machine-extracted: values were read by language-model readers constrained to quote their source and checked automatically, and the release was then audited on the printed pages by adversarial audits, an independent second review of fit-facing records and a preliminary human review of a frozen sample. Flags such as accepted and ESPEI-ready record screening results, not certification; known issues are listed in the release notes.

```bibtex
@misc{orchid_literature_2026,
  author    = {Arr{\'o}yave, Raymundo and Saal, James and Shin, Dongwon},
  title     = {{ORCHID-Values: thermodynamic and phase-equilibrium values read from the literature}},
  version   = {2026.10},
  publisher = {Zenodo},
  year      = {2026},
  doi       = {10.5281/zenodo.23735569},
  url       = {https://doi.org/10.5281/zenodo.23735569},
  note      = {Version 1, machine-extracted}
}

@misc{orchid_dft_benchmark_2026,
  author    = {Arr{\'o}yave, Raymundo and Saal, James and Shin, Dongwon},
  title     = {{ORCHID-Parity: DFT-vs-experiment formation-enthalpy benchmark}},
  version   = {2026.10},
  publisher = {Zenodo},
  year      = {2026},
  doi       = {10.5281/zenodo.23735943},
  url       = {https://doi.org/10.5281/zenodo.23735943},
  note      = {Version 1, machine-extracted}
}

@misc{orchid_data_2026,
  author    = {Arr{\'o}yave, Raymundo and Saal, James and Shin, Dongwon},
  title     = {{ORCHID data: umbrella record of the ORCHID datasets}},
  version   = {2026.10},
  publisher = {Zenodo},
  year      = {2026},
  doi       = {10.5281/zenodo.23736065},
  url       = {https://doi.org/10.5281/zenodo.23736065},
  note      = {Version 1, machine-extracted}
}
```

---

Derived data CC BY 4.0 ([licence](https://creativecommons.org/licenses/by/4.0/)): cite ORCHID ([CITATION.cff](https://data.orchid-project.org/CITATION.cff)) and the original sources. Quotes are short excerpts kept so that each value can be checked; they remain under the publishers' copyright and are not relicensed. Source papers, page images and full text are not redistributed. Field reference: [SCHEMA.md](https://data.orchid-project.org/literature/SCHEMA.md). Machine-readable guide: [llms.txt](https://data.orchid-project.org/llms.txt). Found an error? The report link of a value (Markdown: its id, ORC-..., in the Location column) opens a pre-filled GitHub issue, https://github.com/orchid-calphad/orchid-data/issues/new?template=report-value-error.yml&record_id=\<id>, carrying only the record id, source and value; [how to contribute](https://orchid-project.org/contribute/).
