Repository: orchid-calphad/orchid-data

# ORCHID data

Open data of the **ORCHID** project (Open Repository for CALPHAD Hypotheses, Intelligence, and Discovery),
served at <https://data.orchid-project.org> and browsable at <https://orchid-project.org>.

**Release v2026.10. Version 1, machine-extracted: values were read from papers by language-model readers constrained to quote their source and checked automatically (quote verification, field-placement rule, printed-page sign checks, DFT and Kim et al. 2017 cross-checks); a hand-checked precision sample is in progress.**

| Folder | Content |
|---|---|

File: compounds/Al2Ca.md
# Al2Ca: enthalpy of formation

> Enthalpy of formation of Al2Ca: 18 literature value(s) with sources, pages and quotes and DFT values (Materials Project / OQMD), from ORCHID.

HTML: https://data.orchid-project.org/compounds/Al2Ca.html · Markdown: https://data.orchid-project.org/compounds/Al2Ca.md

18 accepted literature formation-enthalpy value(s) (experimental 8, model 5, DFT 5); experimental median -32.35 kJ/mol-atom (n = 8); Materials Project -32.104 kJ/mol-atom (mp-aaaaadom); OQMD -32.307 kJ/mol-atom (oqmd-5774).

Systems: [Al–Ca](https://data.orchid-project.org/systems/AL-CA.html)

## Literature values

Table: Enthalpy of formation of Al2Ca reported in the literature (18)

| Value | Phase as printed | T (K) | Class | Method | System | Source | Location | Quote |
|---:|---|---:|---|---|---|---|---|---|
| -34.3 kJ/mol-atom ± 3.5 | C15-Al2Ca | 298.15 | experimental | Experiment | [Al–Ca](https://data.orchid-project.org/systems/AL-CA.html) | [1] Ozturk 2005; _cites Notin 1982_ [doi](https://doi.org/10.1016/0364-5916%2882%2990015-3) | Table IV, p. 5, row 21 |  |
| -34.3 kJ/mol-atom ± 3.5 | Al2Ca | 800 | experimental | Emf | [Al–Ca](https://data.orchid-project.org/systems/AL-CA.html) | [2] ISLAM 2005; _cites ref. 35_ | Table V, p. 9, row 3 |  |
| -33.4 kJ/mol-atom ± 0.6 | C15-Al2Ca | 298.15 | experimental | Experiment | [Al–Ca](https://data.orchid-project.org/systems/AL-CA.html) | [1] Ozturk 2005; _cites Notin 1995_ [doi](https://doi.org/10.1016/0925-8388%2894%2906001-0) | Table IV, p. 5, row 20 |  |
| -33.4 kJ/mol-atom ± 0.6 | Al2Ca | 1038 | experimental | Precipitation Calorimetry | [Al–Ca](https://data.orchid-project.org/systems/AL-CA.html) | [2] ISLAM 2005; _cites ref. 31_ | Table V, p. 9, row 2 |  |
| -31.3 kJ/mol-atom ± 0.5 | C15-Al2Ca | 298.15 | experimental | Experiment | [Al–Ca](https://data.orchid-project.org/systems/AL-CA.html) | [1] Ozturk 2005; _cites Veleckis 1981_ [doi](https://doi.org/10.1016/0022-5088%2881%2990098-9) | Table IV, p. 5, row 22 |  |
| -31.28 kJ/mol-atom ± 0.46 | Al2Ca | 788 | experimental | Hydrogen Titration | [Al–Ca](https://data.orchid-project.org/systems/AL-CA.html) | [2] ISLAM 2005; _cites ref. 34_ | Table V, p. 9, row 1 |  |
| -29.4 kJ/mol-atom ± 0.9 | C15-Al2Ca | 298.15 | experimental | Experiment | [Al–Ca](https://data.orchid-project.org/systems/AL-CA.html) | [1] Ozturk 2005; _cites Kevorkov 2001_ | Table IV, p. 5, row 19 |  |
| -29.4 kJ/mol-atom ± 0.9 | Al2Ca | 298.15 | experimental | Dissolution Calorimetry | [Al–Ca](https://data.orchid-project.org/systems/AL-CA.html) | [2] ISLAM 2005; _cites ref. 26_ | Table V, p. 9, row 4 |  |
| -41.732 kJ/mol-atom | C15-Al2Ca |  | model | thermodynamic evaluation | [Al–Ca](https://data.orchid-project.org/systems/AL-CA.html) | [1] Ozturk 2005; _cites Itkin 1988_ [doi](https://doi.org/10.1007/bf02883160) | Table IV, p. 5, row 15 |  |
| -32.185 kJ/mol-atom | C15-Al2Ca |  | model | thermodynamic evaluation | [Al–Ca](https://data.orchid-project.org/systems/AL-CA.html) | [1] Ozturk 2005; _cites Ozturk 2002_ [doi](https://doi.org/10.1016/s0925-8388%2801%2901713-3) | Table IV, p. 5, row 16 |  |
| -29.7 kJ/mol-atom | C15-Al2Ca |  | model | thermodynamic evaluation | [Al–Ca](https://data.orchid-project.org/systems/AL-CA.html) | [1] Ozturk 2005; _cites Kevorkov 2001_ | Table IV, p. 5, row 17 |  |
| -29.7 kJ/mol-atom | Al2Ca | 800 | model | Assessed | [Al–Ca](https://data.orchid-project.org/systems/AL-CA.html) | [2] ISLAM 2005; _cites ref. 26_ | Table V, p. 9, row 5 |  |
| -29.28 kJ/mol-atom | Al2Ca | 298.15 | model | Calculated in this work | [Al–Ca](https://data.orchid-project.org/systems/AL-CA.html) | [2] ISLAM 2005 | Table V, p. 9, row 6 |  |
| -36.604 kJ/mol-atom | C15-Al2Ca | 0 | DFT | WIEN2k | [Al–Ca](https://data.orchid-project.org/systems/AL-CA.html) | [1] Ozturk 2005 | Table IV, p. 5, row 11 |  |
| -36.272 kJ/mol-atom | C15-Al2Ca | 0 | DFT | VASP | [Al–Ca](https://data.orchid-project.org/systems/AL-CA.html) | [1] Ozturk 2005 | Table IV, p. 5, row 13 |  |
| -34.018 kJ/mol-atom | C15-Al2Ca | 0 | DFT | VASP | [Al–Ca](https://data.orchid-project.org/systems/AL-CA.html) | [1] Ozturk 2005 | Table IV, p. 5, row 14 |  |
| -32.136 kJ/mol-atom | C15-Al2Ca | 0 | DFT | WIEN2k | [Al–Ca](https://data.orchid-project.org/systems/AL-CA.html) | [1] Ozturk 2005 | Table IV, p. 5, row 12 |  |
| -32.048 kJ/mol-atom | C15-Al2Ca | 0 | DFT | thermodynamic evaluation | [Al–Ca](https://data.orchid-project.org/systems/AL-CA.html) | [1] Ozturk 2005 | Table IV, p. 5, row 18 |  |

### Uncertainty budget

Components kept separate, in the value's unit (literature [SCHEMA.md](https://data.orchid-project.org/literature/SCHEMA.md), [UNCERTAINTY_CALIBRATION.md](https://data.orchid-project.org/literature/UNCERTAINTY_CALIBRATION.md)): effective = max(sqrt(max(printed, reading, method)^2 + composition^2 + conversion^2), scatter). The method floor is the robust between-study scatter of the method class in ORCHID (calibrated) or a documented prior; printed values and printed uncertainties are unchanged.

Table: Uncertainty budget of the literature values of Al2Ca

| Value | Unit | Printed | Reading | Method (class, basis) | Composition | Scatter | Conversion | Effective |
|---:|---|---:|---:|---|---:|---:|---:|---:|
| -34.3 | kJ/mol-atom | 3.5 | 5.000e-4 | 3.8 (experimental_unspecified, calibrated) |  |  |  | 3.8 |
| -34.3 | kJ/mol-atom | 3.5 | 0.05 | 8.1 (emf, calibrated) |  |  |  | 8.1 |
| -33.4 | kJ/mol-atom | 0.6 | 5.000e-4 | 3.8 (experimental_unspecified, calibrated) |  |  |  | 3.8 |
| -33.4 | kJ/mol-atom | 0.6 | 0.05 | 3.5 (solution_reaction_calorimetry, calibrated) |  |  |  | 3.5 |
| -31.3 | kJ/mol-atom | 0.5 | 5.000e-4 | 3.8 (experimental_unspecified, calibrated) |  |  |  | 3.8 |
| -31.28 | kJ/mol-atom | 0.46 | 0.005 | 3.8 (experimental_unspecified, calibrated) |  |  |  | 3.8 |
| -29.4 | kJ/mol-atom | 0.9 | 5.000e-4 | 3.8 (experimental_unspecified, calibrated) |  |  |  | 3.8 |
| -29.4 | kJ/mol-atom | 0.9 | 0.05 | 3.5 (solution_reaction_calorimetry, calibrated) |  |  |  | 3.5 |
| -41.732 | kJ/mol-atom |  | 5.000e-4 | 3.3 (model_calculated, calibrated) |  |  |  | 3.3 |
| -32.185 | kJ/mol-atom |  | 5.000e-4 | 3.3 (model_calculated, calibrated) |  |  |  | 3.3 |
| -29.7 | kJ/mol-atom |  | 5.000e-4 | 3.3 (model_calculated, calibrated) |  |  |  | 3.3 |
| -29.7 | kJ/mol-atom |  | 0.05 | 3.3 (model_calculated, calibrated) |  |  |  | 3.3 |
| -29.28 | kJ/mol-atom |  | 0.005 | 3.3 (model_calculated, calibrated) |  |  |  | 3.3 |
| -36.604 | kJ/mol-atom |  | 5.000e-4 | 6.28 (dft, calibrated) |  |  |  | 6.28 |
| -36.272 | kJ/mol-atom |  | 5.000e-4 | 6.28 (dft, calibrated) |  |  |  | 6.28 |
| -34.018 | kJ/mol-atom |  | 5.000e-4 | 6.28 (dft, calibrated) |  |  |  | 6.28 |
| -32.136 | kJ/mol-atom |  | 5.000e-4 | 6.28 (dft, calibrated) |  |  |  | 6.28 |
| -32.048 | kJ/mol-atom |  | 5.000e-4 | 6.28 (dft, calibrated) |  |  |  | 6.28 |

## DFT formation energies

Lowest-energy entries at this composition. Materials Project and OQMD use different energy references and are never averaged. 1 eV/atom = 96.485 kJ/mol-atom.

Table: DFT formation energy of Al2Ca

| Source | Entry | kJ/mol-atom | eV/atom | Space group | E above hull (kJ/mol-atom) | E above hull (eV/atom) | Theoretical |
|---|---|---:|---:|---|---:|---:|---|
| Materials Project | mp-aaaaadom | -32.104 | -0.332736 | Fd-3m | 0 | 0 | no |
| OQMD | oqmd-5774 | -32.307 | -0.334836 | Fd-3m | 0.067 | 7.000e-4 | no |

DFT sources: A. Jain et al., Commentary: The Materials Project: A materials genome approach to accelerating materials innovation, APL Materials 1 (2013) 011002. [doi:10.1063/1.4812323](https://doi.org/10.1063/1.4812323) (CC BY 4.0); J. E. Saal et al., JOM 65 (2013) 1501-1509; S. Kirklin et al., npj Comput. Mater. 1 (2015) 15010. [doi:10.1007/s11837-013-0755-4](https://doi.org/10.1007/s11837-013-0755-4) (CC BY 4.0); 

## Sources

1. Koray Ozturk, Yu Zhong, Long-Qing Chen, Zi-Kui Liu, Jorge O. Sofo, C. Wolverton, Linking first-principles energetics to CALPHAD: An application to thermodynamic modeling of the Al-Ca binary system, Metall Mater Trans A 36, 5-13 (2005). [doi:10.1007/s11661-005-0133-0](https://doi.org/10.1007/s11661-005-0133-0)
2. F. ISLAM, M. MEDRAJ, THERMODYNAMIC MODELLING OF THE Mg-Al-Ca SYSTEM, Canadian Metallurgical Quarterly 44, 523-536 (2005). [doi:10.1179/cmq.2005.44.4.523](https://doi.org/10.1179/cmq.2005.44.4.523)

## Please cite

- R. Arróyave, J. Saal, D. Shin, ORCHID literature values (version 2026.10; Version 1, machine-extracted), Zenodo (2026). https://doi.org/10.5281/zenodo.PENDING-literature
- R. Arróyave, J. Saal, D. Shin, ORCHID DFT-vs-experiment formation-enthalpy benchmark (version 2026.10; Version 1, machine-extracted), Zenodo (2026). https://doi.org/10.5281/zenodo.PENDING-dft-benchmark
- R. Arróyave, J. Saal, D. Shin, ORCHID data (version 2026.10; Version 1, machine-extracted), Zenodo (2026). https://doi.org/10.5281/zenodo.PENDING-orchid-data

Also cite the original source of every value you use (paper_citation / paper_doi, and cited_dois for values the paper cites from earlier work); A. Jain et al., The Materials Project: A materials genome approach to accelerating materials innovation, APL Materials 1 (2013) 011002, https://doi.org/10.1063/1.4812323 (CC BY 4.0); J. E. Saal et al., JOM 65 (2013) 1501, https://doi.org/10.1007/s11837-013-0755-4 and S. Kirklin et al., npj Comput. Mater. 1 (2015) 15010, https://doi.org/10.1038/npjcompumats.2015.10 (CC BY 4.0); G. Kim, S. V. Meschel, P. Nash, W. Chen, Experimental formation enthalpies for intermetallic phases and other inorganic compounds, Scientific Data 4 (2017) 170162, https://doi.org/10.1038/sdata.2017.162; B. Hallstedt, The SGTE collection of binary datasets, Calphad 89 (2025) 102833, https://doi.org/10.1016/j.calphad.2025.102833 (CC BY 4.0), and the original assessment named in each file.

Version 1, machine-extracted: values were read from papers by language-model readers constrained to quote their source and checked automatically (quote verification, field-placement rule, printed-page sign checks, DFT and Kim et al. 2017 cross-checks); a hand-checked precision sample is in progress.

```bibtex
@misc{orchid_literature_2026,
  author    = {Arr{\'o}yave, Raymundo and Saal, James and Shin, Dongwon},
  title     = {{ORCHID literature values}},
  version   = {2026.10},
  publisher = {Zenodo},
  year      = {2026},
  doi       = {10.5281/zenodo.PENDING-literature},
  url       = {https://doi.org/10.5281/zenodo.PENDING-literature},
  note      = {Version 1, machine-extracted}
}

@misc{orchid_dft_benchmark_2026,
  author    = {Arr{\'o}yave, Raymundo and Saal, James and Shin, Dongwon},
  title     = {{ORCHID DFT-vs-experiment formation-enthalpy benchmark}},
  version   = {2026.10},
  publisher = {Zenodo},
  year      = {2026},
  doi       = {10.5281/zenodo.PENDING-dft-benchmark},
  url       = {https://doi.org/10.5281/zenodo.PENDING-dft-benchmark},
  note      = {Version 1, machine-extracted}
}

@misc{orchid_data_2026,
  author    = {Arr{\'o}yave, Raymundo and Saal, James and Shin, Dongwon},
  title     = {{ORCHID data}},
  version   = {2026.10},
  publisher = {Zenodo},
  year      = {2026},
  doi       = {10.5281/zenodo.PENDING-orchid-data},
  url       = {https://doi.org/10.5281/zenodo.PENDING-orchid-data},
  note      = {Version 1, machine-extracted}
}
```

---

Derived data CC BY 4.0 ([licence](https://creativecommons.org/licenses/by/4.0/)): cite ORCHID ([CITATION.cff](https://data.orchid-project.org/CITATION.cff)) and the original sources. Each quoted sentence is reproduced under fair use so the value can be checked; source papers, page images and full text are not redistributed. Field reference: [SCHEMA.md](https://data.orchid-project.org/literature/SCHEMA.md). Machine-readable guide: [llms.txt](https://data.orchid-project.org/llms.txt).

File: compounds/Al2Fe.md
# Al2Fe: enthalpy of formation

> Enthalpy of formation of Al2Fe: 4 literature value(s) with sources, pages and quotes and DFT values (Materials Project / OQMD), from ORCHID.

HTML: https://data.orchid-project.org/compounds/Al2Fe.html · Markdown: https://data.orchid-project.org/compounds/Al2Fe.md

4 accepted literature formation-enthalpy value(s) (experimental 1, model 2, DFT 1); experimental median -27.8 kJ/mol-atom (n = 1); OQMD -34.734 kJ/mol-atom (oqmd-1376945).

Systems: [Al–Co–Fe](https://data.orchid-project.org/systems/AL-CO-FE.html) · [Al–Fe](https://data.orchid-project.org/systems/AL-FE.html)

## Literature values

Table: Enthalpy of formation of Al2Fe reported in the literature (4)

| Value | Phase as printed | T (K) | Class | Method | System | Source | Location | Quote |
|---:|---|---:|---|---|---|---|---|---|
| -27.8 kJ/mol-atom ± 1.9 | ζ-Al2Fe | 298.15 | experimental | solution calorimetry | [Al–Fe](https://data.orchid-project.org/systems/AL-FE.html) | [1] Ilatovskaia 2023; _cites Lukas 2007_ | Table 3, p. 6, row 5 |  |
| -23.8 kJ/mol-atom | ζ-Al2Fe | 298.15 | model |  | [Al–Fe](https://data.orchid-project.org/systems/AL-FE.html) | [1] Ilatovskaia 2023 | Table 3, p. 6, row 8 |  |
| -23.72 kJ/mol-atom | ζ-Al2Fe | 298.15 | model |  | [Al–Fe](https://data.orchid-project.org/systems/AL-FE.html) | [1] Ilatovskaia 2023; _cites Zienert 2018_ [doi](https://doi.org/10.1016/j.jallcom.2018.01.316) | Table 3, p. 6, row 7 |  |
| -124.42 kJ/mol (basis unstated) | FeAl2 |  | DFT | DFT | [Al–Co–Fe](https://data.orchid-project.org/systems/AL-CO-FE.html) | [2] Ostrowska 2019; _cites AFLOW_ | Table 3, p. 3, row 3 |  |

## DFT formation energies

Lowest-energy entries at this composition. Materials Project and OQMD use different energy references and are never averaged. 1 eV/atom = 96.485 kJ/mol-atom.

Table: DFT formation energy of Al2Fe

| Source | Entry | kJ/mol-atom | eV/atom | Space group | E above hull (eV/atom) | Theoretical |
|---|---|---:|---:|---|---:|---|
| OQMD | oqmd-1376945 | -34.734 | -0.359989 | I4/mmm | 0 | yes |

DFT sources: A. Jain et al., Commentary: The Materials Project: A materials genome approach to accelerating materials innovation, APL Materials 1 (2013) 011002. [doi:10.1063/1.4812323](https://doi.org/10.1063/1.4812323) (CC BY 4.0); J. E. Saal et al., JOM 65 (2013) 1501-1509; S. Kirklin et al., npj Comput. Mater. 1 (2015) 15010. [doi:10.1007/s11837-013-0755-4](https://doi.org/10.1007/s11837-013-0755-4) (CC BY 4.0); 

## Sources

1. M. Ilatovskaia, H. Becker, O. Fabrichnaya, A. Leineweber, The η-Al5Fe2 phase in the Al–Fe system: The issue with the sublattice model, Journal of Alloys and Compounds 936, 168361 (2023). [doi:10.1016/j.jallcom.2022.168361](https://doi.org/10.1016/j.jallcom.2022.168361)
2. Marlena Ostrowska, Gabriele Cacciamani, Critical evaluation and thermodynamic modeling of the Al-Co-Fe system, Journal of Alloys and Compounds 794, 553-568 (2019). [doi:10.1016/j.jallcom.2019.04.170](https://doi.org/10.1016/j.jallcom.2019.04.170)

## Please cite

- R. Arróyave, J. Saal, D. Shin, ORCHID literature values (version 2026.10; Version 1, machine-extracted), Zenodo (2026). https://doi.org/10.5281/zenodo.PENDING-literature
- R. Arróyave, J. Saal, D. Shin, ORCHID DFT-vs-experiment formation-enthalpy benchmark (version 2026.10; Version 1, machine-extracted), Zenodo (2026). https://doi.org/10.5281/zenodo.PENDING-dft-benchmark
- R. Arróyave, J. Saal, D. Shin, ORCHID data (version 2026.10; Version 1, machine-extracted), Zenodo (2026). https://doi.org/10.5281/zenodo.PENDING-orchid-data

Also cite the original source of every value you use (paper_citation / paper_doi, and cited_dois for values the paper cites from earlier work); A. Jain et al., The Materials Project: A materials genome approach to accelerating materials innovation, APL Materials 1 (2013) 011002, https://doi.org/10.1063/1.4812323 (CC BY 4.0); J. E. Saal et al., JOM 65 (2013) 1501, https://doi.org/10.1007/s11837-013-0755-4 and S. Kirklin et al., npj Comput. Mater. 1 (2015) 15010, https://doi.org/10.1038/npjcompumats.2015.10 (CC BY 4.0); G. Kim, S. V. Meschel, P. Nash, W. Chen, Experimental formation enthalpies for intermetallic phases and other inorganic compounds, Scientific Data 4 (2017) 170162, https://doi.org/10.1038/sdata.2017.162; B. Hallstedt, The SGTE collection of binary datasets, Calphad 89 (2025) 102833, https://doi.org/10.1016/j.calphad.2025.102833 (CC BY 4.0), and the original assessment named in each file.

Version 1, machine-extracted: values were read from papers by language-model readers constrained to quote their source and checked automatically (quote verification, field-placement rule, printed-page sign checks, DFT and Kim et al. 2017 cross-checks); a hand-checked precision sample is in progress.

```bibtex
@misc{orchid_literature_2026,
  author    = {Arr{\'o}yave, Raymundo and Saal, James and Shin, Dongwon},
  title     = {{ORCHID literature values}},
  version   = {2026.10},
  publisher = {Zenodo},
  year      = {2026},
  doi       = {10.5281/zenodo.PENDING-literature},
  url       = {https://doi.org/10.5281/zenodo.PENDING-literature},
  note      = {Version 1, machine-extracted}
}

@misc{orchid_dft_benchmark_2026,
  author    = {Arr{\'o}yave, Raymundo and Saal, James and Shin, Dongwon},
  title     = {{ORCHID DFT-vs-experiment formation-enthalpy benchmark}},
  version   = {2026.10},
  publisher = {Zenodo},
  year      = {2026},
  doi       = {10.5281/zenodo.PENDING-dft-benchmark},
  url       = {https://doi.org/10.5281/zenodo.PENDING-dft-benchmark},
  note      = {Version 1, machine-extracted}
}

@misc{orchid_data_2026,
  author    = {Arr{\'o}yave, Raymundo and Saal, James and Shin, Dongwon},
  title     = {{ORCHID data}},
  version   = {2026.10},
  publisher = {Zenodo},
  year      = {2026},
  doi       = {10.5281/zenodo.PENDING-orchid-data},
  url       = {https://doi.org/10.5281/zenodo.PENDING-orchid-data},
  note      = {Version 1, machine-extracted}
}
```

---

Derived data CC BY 4.0 ([licence](https://creativecommons.org/licenses/by/4.0/)): cite ORCHID ([CITATION.cff](https://data.orchid-project.org/CITATION.cff)) and the original sources. Each quoted sentence is reproduced under fair use so the value can be checked; source papers, page images and full text are not redistributed. Field reference: [SCHEMA.md](https://data.orchid-project.org/literature/SCHEMA.md). Machine-readable guide: [llms.txt](https://data.orchid-project.org/llms.txt).

File: compounds/Al2Hf.md
# Al2Hf: enthalpy of formation

> Enthalpy of formation of Al2Hf: 4 literature value(s) with sources, pages and quotes and DFT values (Materials Project / OQMD), from ORCHID.

HTML: https://data.orchid-project.org/compounds/Al2Hf.html · Markdown: https://data.orchid-project.org/compounds/Al2Hf.md

4 accepted literature formation-enthalpy value(s) (experimental 1, model 3); experimental median -43.8 kJ/mol-atom (n = 1); Materials Project -42.633 kJ/mol-atom (mp-aaaaassv); OQMD -42.842 kJ/mol-atom (oqmd-19094).

Systems: [Al–Hf](https://data.orchid-project.org/systems/AL-HF.html)

## Literature values

Table: Enthalpy of formation of Al2Hf reported in the literature (4)

| Value | Phase as printed | T (K) | Class | Method | System | Source | Location | Quote |
|---:|---|---:|---|---|---|---|---|---|
| -43.8 kJ/mol-atom | HfAl2 | 298.15 | experimental |  | [Al–Hf](https://data.orchid-project.org/systems/AL-HF.html) | [1] Wang 2002; _cites Meschel 1993_ [doi](https://doi.org/10.1016/0925-8388%2893%2990621-s) | Table 2, p. 3, row 18 |  |
| -48.3 kJ/mol-atom | HfAl2 |  | model |  | [Al–Hf](https://data.orchid-project.org/systems/AL-HF.html) | [1] Wang 2002; _cites ref. 1975Kao_ | Table 2, p. 3, row 19 |  |
| -44.7 kJ/mol-atom | HfAl2 |  | model |  | [Al–Hf](https://data.orchid-project.org/systems/AL-HF.html) | [1] Wang 2002 | Table 2, p. 3, row 20 |  |
| -41.7 kJ/mol-atom | HfAl2 |  | model |  | [Al–Hf](https://data.orchid-project.org/systems/AL-HF.html) | [1] Wang 2002 | Table 2, p. 3, row 21 |  |

## DFT formation energies

Lowest-energy entries at this composition. Materials Project and OQMD use different energy references and are never averaged. 1 eV/atom = 96.485 kJ/mol-atom.

Table: DFT formation energy of Al2Hf

| Source | Entry | kJ/mol-atom | eV/atom | Space group | E above hull (eV/atom) | Theoretical |
|---|---|---:|---:|---|---:|---|
| Materials Project | mp-aaaaassv | -42.633 | -0.44186 | P6_3/mmc | 0 | no |
| OQMD | oqmd-19094 | -42.842 | -0.444023 | P63/mmc | 0 | no |

DFT sources: A. Jain et al., Commentary: The Materials Project: A materials genome approach to accelerating materials innovation, APL Materials 1 (2013) 011002. [doi:10.1063/1.4812323](https://doi.org/10.1063/1.4812323) (CC BY 4.0); J. E. Saal et al., JOM 65 (2013) 1501-1509; S. Kirklin et al., npj Comput. Mater. 1 (2015) 15010. [doi:10.1007/s11837-013-0755-4](https://doi.org/10.1007/s11837-013-0755-4) (CC BY 4.0); 

## Sources

1. Tao Wang, Zhanpeng Jin, Ji-Cheng Zhao, Thermodynamic assessment of the Al-Hf binary system, JPE 23, 416-423 (2002). [doi:10.1361/105497102770331361](https://doi.org/10.1361/105497102770331361)

---

Derived data CC BY 4.0 ([licence](https://creativecommons.org/licenses/by/4.0/)): cite ORCHID ([CITATION.cff](https://data.orchid-project.org/CITATION.cff)) and the original sources. Each quoted sentence is reproduced under fair use so the value can be checked; source papers, page images and full text are not redistributed. Field reference: [SCHEMA.md](https://data.orchid-project.org/literature/SCHEMA.md). Machine-readable guide: [llms.txt](https://data.orchid-project.org/llms.txt).

File: compounds/Al2Hf3.md
# Al2Hf3: enthalpy of formation

> Enthalpy of formation of Al2Hf3: 3 literature value(s) with sources, pages and quotes and DFT values (Materials Project / OQMD), from ORCHID.

HTML: https://data.orchid-project.org/compounds/Al2Hf3.html · Markdown: https://data.orchid-project.org/compounds/Al2Hf3.md

3 accepted literature formation-enthalpy value(s) (model 3); Materials Project -31.894 kJ/mol-atom (mp-aaaaamnm); OQMD -31.931 kJ/mol-atom (oqmd-11338).

Systems: [Al–Hf](https://data.orchid-project.org/systems/AL-HF.html)

## Literature values

Table: Enthalpy of formation of Al2Hf3 reported in the literature (3)

| Value | Phase as printed | T (K) | Class | Method | System | Source | Location | Quote |
|---:|---|---:|---|---|---|---|---|---|
| -48.9 kJ/mol-atom | Hf3Al2 |  | model |  | [Al–Hf](https://data.orchid-project.org/systems/AL-HF.html) | [1] Wang 2002 | Table 2, p. 3, row 6 |  |
| -45 kJ/mol-atom | Hf3Al2 |  | model |  | [Al–Hf](https://data.orchid-project.org/systems/AL-HF.html) | [1] Wang 2002 | Table 2, p. 3, row 5 |  |
| -43.5 kJ/mol-atom | Hf3Al2 |  | model |  | [Al–Hf](https://data.orchid-project.org/systems/AL-HF.html) | [1] Wang 2002; _cites ref. 1975Kao_ | Table 2, p. 3, row 4 |  |

## DFT formation energies

Lowest-energy entries at this composition. Materials Project and OQMD use different energy references and are never averaged. 1 eV/atom = 96.485 kJ/mol-atom.

Table: DFT formation energy of Al2Hf3

| Source | Entry | kJ/mol-atom | eV/atom | Space group | E above hull (eV/atom) | Theoretical |
|---|---|---:|---:|---|---:|---|
| Materials Project | mp-aaaaamnm | -31.894 | -0.330563 | P4_2/mnm | 3.573 | no |
| OQMD | oqmd-11338 | -31.931 | -0.330947 | P42/mnm | 3.433 | no |

DFT sources: A. Jain et al., Commentary: The Materials Project: A materials genome approach to accelerating materials innovation, APL Materials 1 (2013) 011002. [doi:10.1063/1.4812323](https://doi.org/10.1063/1.4812323) (CC BY 4.0); J. E. Saal et al., JOM 65 (2013) 1501-1509; S. Kirklin et al., npj Comput. Mater. 1 (2015) 15010. [doi:10.1007/s11837-013-0755-4](https://doi.org/10.1007/s11837-013-0755-4) (CC BY 4.0); 

## Sources

1. Tao Wang, Zhanpeng Jin, Ji-Cheng Zhao, Thermodynamic assessment of the Al-Hf binary system, JPE 23, 416-423 (2002). [doi:10.1361/105497102770331361](https://doi.org/10.1361/105497102770331361)

---

Derived data CC BY 4.0 ([licence](https://creativecommons.org/licenses/by/4.0/)): cite ORCHID ([CITATION.cff](https://data.orchid-project.org/CITATION.cff)) and the original sources. Each quoted sentence is reproduced under fair use so the value can be checked; source papers, page images and full text are not redistributed. Field reference: [SCHEMA.md](https://data.orchid-project.org/literature/SCHEMA.md). Machine-readable guide: [llms.txt](https://data.orchid-project.org/llms.txt).

File: compounds/Al2Li3.md
# Al2Li3: enthalpy of formation

> Enthalpy of formation of Al2Li3: 5 literature value(s) with sources, pages and quotes and DFT values (Materials Project / OQMD), from ORCHID.

HTML: https://data.orchid-project.org/compounds/Al2Li3.html · Markdown: https://data.orchid-project.org/compounds/Al2Li3.md

5 accepted literature formation-enthalpy value(s) (experimental 1, model 2, DFT 2); experimental median -19.1 kJ/mol-atom (n = 1); Materials Project -17.867 kJ/mol-atom (mp-aaaaaykw); OQMD -18.525 kJ/mol-atom (oqmd-10488).

Systems: [Al–Li–Zr](https://data.orchid-project.org/systems/AL-LI-ZR.html)

## Literature values

Table: Enthalpy of formation of Al2Li3 reported in the literature (5)

| Value | Phase as printed | T (K) | Class | Method | System | Source | Location | Quote |
|---:|---|---:|---|---|---|---|---|---|
| -19.1 kJ/mol-atom | Al2Li3 | 298.15 | experimental |  | [Al–Li–Zr](https://data.orchid-project.org/systems/AL-LI-ZR.html) | [1] Long 2020; _cites Ga 2013_ | Table 4, p. 7, row 146 |  |
| -18.8 kJ/mol-atom | Al2Li3 |  | model |  | [Al–Li–Zr](https://data.orchid-project.org/systems/AL-LI-ZR.html) | [1] Long 2020 | Table 4, p. 7, row 143 |  |
| -18.8 kJ/mol-atom | Al2Li3 |  | model | CALPHAD | [Al–Li–Zr](https://data.orchid-project.org/systems/AL-LI-ZR.html) | [1] Long 2020; _cites Hallstedt 2007_ [doi](https://doi.org/10.3139/146.101553) | Table 4, p. 7, row 147 |  |
| -21.1 kJ/mol-atom | Al2Li3 |  | DFT | Ab-initio | [Al–Li–Zr](https://data.orchid-project.org/systems/AL-LI-ZR.html) | [1] Long 2020; _cites Sluiter 1996_ [doi](https://doi.org/10.1103/physrevb.53.6137) | Table 4, p. 7, row 145 |  |
| -19 kJ/mol-atom | Al2Li3 |  | DFT | Ab-initio | [Al–Li–Zr](https://data.orchid-project.org/systems/AL-LI-ZR.html) | [1] Long 2020; _cites Guo 1990_ [doi](https://doi.org/10.1103/physrevb.42.10912) | Table 4, p. 7, row 144 |  |

## DFT formation energies

Lowest-energy entries at this composition. Materials Project and OQMD use different energy references and are never averaged. 1 eV/atom = 96.485 kJ/mol-atom.

Table: DFT formation energy of Al2Li3

| Source | Entry | kJ/mol-atom | eV/atom | Space group | E above hull (eV/atom) | Theoretical |
|---|---|---:|---:|---|---:|---|
| Materials Project | mp-aaaaaykw | -17.867 | -0.185178 | R-3m | 0 | no |
| OQMD | oqmd-10488 | -18.525 | -0.191995 | R-3m | 0 | no |

DFT sources: A. Jain et al., Commentary: The Materials Project: A materials genome approach to accelerating materials innovation, APL Materials 1 (2013) 011002. [doi:10.1063/1.4812323](https://doi.org/10.1063/1.4812323) (CC BY 4.0); J. E. Saal et al., JOM 65 (2013) 1501-1509; S. Kirklin et al., npj Comput. Mater. 1 (2015) 15010. [doi:10.1007/s11837-013-0755-4](https://doi.org/10.1007/s11837-013-0755-4) (CC BY 4.0); 

## Sources

1. Zhaohui Long, Dongyu Cui, Hongxing Hu, Zhi Li, Fucheng Yin, Touwen Fan, Thermodynamic Modeling of the Al-Li-Zr Ternary System, J. Phase Equilib. Diffus. 41, 623-641 (2020). [doi:10.1007/s11669-020-00827-z](https://doi.org/10.1007/s11669-020-00827-z)

## Please cite

- R. Arróyave, J. Saal, D. Shin, ORCHID literature values (version 2026.10; Version 1, machine-extracted), Zenodo (2026). https://doi.org/10.5281/zenodo.PENDING-literature
- R. Arróyave, J. Saal, D. Shin, ORCHID DFT-vs-experiment formation-enthalpy benchmark (version 2026.10; Version 1, machine-extracted), Zenodo (2026). https://doi.org/10.5281/zenodo.PENDING-dft-benchmark
- R. Arróyave, J. Saal, D. Shin, ORCHID data (version 2026.10; Version 1, machine-extracted), Zenodo (2026). https://doi.org/10.5281/zenodo.PENDING-orchid-data

Also cite the original source of every value you use (paper_citation / paper_doi, and cited_dois for values the paper cites from earlier work); A. Jain et al., The Materials Project: A materials genome approach to accelerating materials innovation, APL Materials 1 (2013) 011002, https://doi.org/10.1063/1.4812323 (CC BY 4.0); J. E. Saal et al., JOM 65 (2013) 1501, https://doi.org/10.1007/s11837-013-0755-4 and S. Kirklin et al., npj Comput. Mater. 1 (2015) 15010, https://doi.org/10.1038/npjcompumats.2015.10 (CC BY 4.0); G. Kim, S. V. Meschel, P. Nash, W. Chen, Experimental formation enthalpies for intermetallic phases and other inorganic compounds, Scientific Data 4 (2017) 170162, https://doi.org/10.1038/sdata.2017.162; B. Hallstedt, The SGTE collection of binary datasets, Calphad 89 (2025) 102833, https://doi.org/10.1016/j.calphad.2025.102833 (CC BY 4.0), and the original assessment named in each file.

Version 1, machine-extracted: values were read from papers by language-model readers constrained to quote their source and checked automatically (quote verification, field-placement rule, printed-page sign checks, DFT and Kim et al. 2017 cross-checks); a hand-checked precision sample is in progress.

```bibtex
@misc{orchid_literature_2026,
  author    = {Arr{\'o}yave, Raymundo and Saal, James and Shin, Dongwon},
  title     = {{ORCHID literature values}},
  version   = {2026.10},
  publisher = {Zenodo},
  year      = {2026},
  doi       = {10.5281/zenodo.PENDING-literature},
  url       = {https://doi.org/10.5281/zenodo.PENDING-literature},
  note      = {Version 1, machine-extracted}
}

@misc{orchid_dft_benchmark_2026,
  author    = {Arr{\'o}yave, Raymundo and Saal, James and Shin, Dongwon},
  title     = {{ORCHID DFT-vs-experiment formation-enthalpy benchmark}},
  version   = {2026.10},
  publisher = {Zenodo},
  year      = {2026},
  doi       = {10.5281/zenodo.PENDING-dft-benchmark},
  url       = {https://doi.org/10.5281/zenodo.PENDING-dft-benchmark},
  note      = {Version 1, machine-extracted}
}

@misc{orchid_data_2026,
  author    = {Arr{\'o}yave, Raymundo and Saal, James and Shin, Dongwon},
  title     = {{ORCHID data}},
  version   = {2026.10},
  publisher = {Zenodo},
  year      = {2026},
  doi       = {10.5281/zenodo.PENDING-orchid-data},
  url       = {https://doi.org/10.5281/zenodo.PENDING-orchid-data},
  note      = {Version 1, machine-extracted}
}
```

---

Derived data CC BY 4.0 ([licence](https://creativecommons.org/licenses/by/4.0/)): cite ORCHID ([CITATION.cff](https://data.orchid-project.org/CITATION.cff)) and the original sources. Each quoted sentence is reproduced under fair use so the value can be checked; source papers, page images and full text are not redistributed. Field reference: [SCHEMA.md](https://data.orchid-project.org/literature/SCHEMA.md). Machine-readable guide: [llms.txt](https://data.orchid-project.org/llms.txt).

File: compounds/Al2Mg.md
# Al2Mg: enthalpy of formation

> Enthalpy of formation of Al2Mg: 3 literature value(s) with sources, pages and quotes, from ORCHID.

HTML: https://data.orchid-project.org/compounds/Al2Mg.html · Markdown: https://data.orchid-project.org/compounds/Al2Mg.md

3 accepted literature formation-enthalpy value(s) (DFT 3).

Systems: [Al–Mg](https://data.orchid-project.org/systems/AL-MG.html)

## Literature values

Table: Enthalpy of formation of Al2Mg reported in the literature (3)

| Value | Phase as printed | T (K) | Class | Method | System | Source | Location | Quote |
|---:|---|---:|---|---|---|---|---|---|
| -2.802 kJ/mol-atom | Al2Mg-C36 | 0 | DFT | first-principles calculations | [Al–Mg](https://data.orchid-project.org/systems/AL-MG.html) | [1] Zhong 2005 | Table 3, p. 4, row 4 |  |
| -2.713 kJ/mol-atom | Al2Mg-C14 | 0 | DFT | first-principles calculations | [Al–Mg](https://data.orchid-project.org/systems/AL-MG.html) | [1] Zhong 2005 | Table 3, p. 4, row 3 |  |
| -2.301 kJ/mol-atom | Al2Mg-C15 | 0 | DFT | first-principles calculations | [Al–Mg](https://data.orchid-project.org/systems/AL-MG.html) | [1] Zhong 2005 | Table 3, p. 4, row 2 |  |

### Uncertainty budget

Components kept separate, in the value's unit (literature [SCHEMA.md](https://data.orchid-project.org/literature/SCHEMA.md), [UNCERTAINTY_CALIBRATION.md](https://data.orchid-project.org/literature/UNCERTAINTY_CALIBRATION.md)): effective = max(sqrt(max(printed, reading, method)^2 + composition^2 + conversion^2), scatter). The method floor is the robust between-study scatter of the method class in ORCHID (calibrated) or a documented prior; printed values and printed uncertainties are unchanged.

Table: Uncertainty budget of the literature values of Al2Mg

| Value | Unit | Printed | Reading | Method (class, basis) | Composition | Scatter | Conversion | Effective |
|---:|---|---:|---:|---|---:|---:|---:|---:|
| -2.802 | kJ/mol-atom |  | 5.000e-4 | 8.472 (dft, calibrated) |  |  |  | 8.472 |
| -2.713 | kJ/mol-atom |  | 5.000e-4 | 8.472 (dft, calibrated) |  |  |  | 8.472 |
| -2.301 | kJ/mol-atom |  | 5.000e-4 | 8.472 (dft, calibrated) |  |  |  | 8.472 |

## Sources

1. Yu Zhong, Mei Yang, Zi-Kui Liu, Contribution of first-principles energetics to Al–Mg thermodynamic modeling, Calphad 29, 303-311 (2005). [doi:10.1016/j.calphad.2005.08.004](https://doi.org/10.1016/j.calphad.2005.08.004)

## Please cite

- R. Arróyave, J. Saal, D. Shin, ORCHID literature values (version 2026.10; Version 1, machine-extracted), Zenodo (2026). https://doi.org/10.5281/zenodo.PENDING-literature
- R. Arróyave, J. Saal, D. Shin, ORCHID DFT-vs-experiment formation-enthalpy benchmark (version 2026.10; Version 1, machine-extracted), Zenodo (2026). https://doi.org/10.5281/zenodo.PENDING-dft-benchmark
- R. Arróyave, J. Saal, D. Shin, ORCHID data (version 2026.10; Version 1, machine-extracted), Zenodo (2026). https://doi.org/10.5281/zenodo.PENDING-orchid-data

Also cite the original source of every value you use (paper_citation / paper_doi, and cited_dois for values the paper cites from earlier work); A. Jain et al., The Materials Project: A materials genome approach to accelerating materials innovation, APL Materials 1 (2013) 011002, https://doi.org/10.1063/1.4812323 (CC BY 4.0); J. E. Saal et al., JOM 65 (2013) 1501, https://doi.org/10.1007/s11837-013-0755-4 and S. Kirklin et al., npj Comput. Mater. 1 (2015) 15010, https://doi.org/10.1038/npjcompumats.2015.10 (CC BY 4.0); G. Kim, S. V. Meschel, P. Nash, W. Chen, Experimental formation enthalpies for intermetallic phases and other inorganic compounds, Scientific Data 4 (2017) 170162, https://doi.org/10.1038/sdata.2017.162; B. Hallstedt, The SGTE collection of binary datasets, Calphad 89 (2025) 102833, https://doi.org/10.1016/j.calphad.2025.102833 (CC BY 4.0), and the original assessment named in each file.

Version 1, machine-extracted: values were read from papers by language-model readers constrained to quote their source and checked automatically (quote verification, field-placement rule, printed-page sign checks, DFT and Kim et al. 2017 cross-checks); a hand-checked precision sample is in progress.

```bibtex
@misc{orchid_literature_2026,
  author    = {Arr{\'o}yave, Raymundo and Saal, James and Shin, Dongwon},
  title     = {{ORCHID literature values}},
  version   = {2026.10},
  publisher = {Zenodo},
  year      = {2026},
  doi       = {10.5281/zenodo.PENDING-literature},
  url       = {https://doi.org/10.5281/zenodo.PENDING-literature},
  note      = {Version 1, machine-extracted}
}

@misc{orchid_dft_benchmark_2026,
  author    = {Arr{\'o}yave, Raymundo and Saal, James and Shin, Dongwon},
  title     = {{ORCHID DFT-vs-experiment formation-enthalpy benchmark}},
  version   = {2026.10},
  publisher = {Zenodo},
  year      = {2026},
  doi       = {10.5281/zenodo.PENDING-dft-benchmark},
  url       = {https://doi.org/10.5281/zenodo.PENDING-dft-benchmark},
  note      = {Version 1, machine-extracted}
}

@misc{orchid_data_2026,
  author    = {Arr{\'o}yave, Raymundo and Saal, James and Shin, Dongwon},
  title     = {{ORCHID data}},
  version   = {2026.10},
  publisher = {Zenodo},
  year      = {2026},
  doi       = {10.5281/zenodo.PENDING-orchid-data},
  url       = {https://doi.org/10.5281/zenodo.PENDING-orchid-data},
  note      = {Version 1, machine-extracted}
}
```

---

Derived data CC BY 4.0 ([licence](https://creativecommons.org/licenses/by/4.0/)): cite ORCHID ([CITATION.cff](https://data.orchid-project.org/CITATION.cff)) and the original sources. Quotes are short excerpts kept so that each value can be checked; they remain under the publishers' copyright and are not relicensed. Source papers, page images and full text are not redistributed. Field reference: [SCHEMA.md](https://data.orchid-project.org/literature/SCHEMA.md). Machine-readable guide: [llms.txt](https://data.orchid-project.org/llms.txt).

File: compounds/Al2Mo.md
# Al2Mo: enthalpy of formation

> Enthalpy of formation of Al2Mo: 10 literature value(s) with sources, pages and quotes and DFT values (Materials Project / OQMD), from ORCHID.

HTML: https://data.orchid-project.org/compounds/Al2Mo.html · Markdown: https://data.orchid-project.org/compounds/Al2Mo.md

10 accepted literature formation-enthalpy value(s) (model 10); OQMD -2.255 kJ/mol-atom (oqmd-1609942).

Systems: [Al–Mo](https://data.orchid-project.org/systems/AL-MO.html)

## Literature values

Table: Enthalpy of formation of Al2Mo reported in the literature (10)

| Value | Phase as printed | T (K) | Class | Method | System | Source | Location | Quote |
|---:|---|---:|---|---|---|---|---|---|
| -22.2 kJ/mol-atom | MoAl2–C40 |  | model |  | [Al–Mo](https://data.orchid-project.org/systems/AL-MO.html) | [1] Guo 2012 | Table 3, p. 8, row 4; `ORC-GP75YYNOIG.471b9e` |  |
| -21 kJ/mol-atom | MoAl2–C40 |  | model |  | [Al–Mo](https://data.orchid-project.org/systems/AL-MO.html) | [1] Guo 2012; _cites Liu 2000_ [doi](https://doi.org/10.1016/s0966-9795%2800%2900068-6) | Table 3, p. 8, row 6; `ORC-PXZB4QXQFZ.024f01` |  |
| -21 kJ/mol-atom | MoAl2-C40 |  | model |  | [Al–Mo](https://data.orchid-project.org/systems/AL-MO.html) | [2] Liu 2000 | Table 5, p. 8, row 4; `ORC-UESQZ4UUIP.b53865` |  |
| -20 kJ/mol-atom | MoAl2–C40 |  | model |  | [Al–Mo](https://data.orchid-project.org/systems/AL-MO.html) | [1] Guo 2012; _cites Boer 1988_ | Table 3, p. 8, row 5; `ORC-6NRRY7GPV3.3db754` |  |
| -20 kJ/mol-atom | MoAl2–C11b |  | model |  | [Al–Mo](https://data.orchid-project.org/systems/AL-MO.html) | [1] Guo 2012; _cites Boer 1988_ | Table 3, p. 8, row 2; `ORC-7JSBSYKZ6K.8949c0` |  |
| -20 kJ/mol-atom | MoAl2-C40 |  | model |  | [Al–Mo](https://data.orchid-project.org/systems/AL-MO.html) | [2] Liu 2000; _cites Boer 1989_ | Table 5, p. 8, row 3; `ORC-HHJ4CHRPJJ.298207` |  |
| -20 kJ/mol-atom | MoAl2-C11b |  | model |  | [Al–Mo](https://data.orchid-project.org/systems/AL-MO.html) | [2] Liu 2000; _cites Boer 1989_ | Table 5, p. 8, row 1; `ORC-JLZAOGJJBT.328ae1` |  |
| -20 kJ/mol-atom | MoAl2–C11b |  | model |  | [Al–Mo](https://data.orchid-project.org/systems/AL-MO.html) | [1] Guo 2012 | Table 3, p. 8, row 1; `ORC-ZCVIFQH6NU.a5f740` |  |
| -19 kJ/mol-atom | MoAl2–C11b |  | model |  | [Al–Mo](https://data.orchid-project.org/systems/AL-MO.html) | [1] Guo 2012; _cites Liu 2000_ [doi](https://doi.org/10.1016/s0966-9795%2800%2900068-6) | Table 3, p. 8, row 3; `ORC-SY7ODGRE2F.89fb87` |  |
| -19 kJ/mol-atom | MoAl2-C11b |  | model |  | [Al–Mo](https://data.orchid-project.org/systems/AL-MO.html) | [2] Liu 2000 | Table 5, p. 8, row 2; `ORC-WVLQ4WISQA.6f33a6` |  |

### Uncertainty budget

Components kept separate, in the value's unit (literature [SCHEMA.md](https://data.orchid-project.org/literature/SCHEMA.md), [UNCERTAINTY_CALIBRATION.md](https://data.orchid-project.org/literature/UNCERTAINTY_CALIBRATION.md)): effective = max(sqrt(max(printed, reading, method)^2 + composition^2 + conversion^2), scatter). The method floor is the robust between-study scatter of the method class in ORCHID (calibrated) or a documented prior; printed values and printed uncertainties are unchanged.

Table: Uncertainty budget of the literature values of Al2Mo

| Value | Unit | Printed | Reading | Method (class, basis) | Composition | Scatter | Conversion | Effective |
|---:|---|---:|---:|---|---:|---:|---:|---:|
| -22.2 | kJ/mol-atom |  | 0.05 | 3.9 (model_calculated, calibrated) |  |  |  | 3.9 |
| -21 | kJ/mol-atom |  | 0.5 | 3.9 (model_calculated, calibrated) |  |  |  | 3.9 |
| -21 | kJ/mol-atom |  | 0.05 | 3.9 (model_calculated, calibrated) |  |  |  | 3.9 |
| -20 | kJ/mol-atom |  | 0.5 | 3.9 (model_calculated, calibrated) |  |  |  | 3.9 |
| -20 | kJ/mol-atom |  | 0.5 | 3.9 (model_calculated, calibrated) |  |  |  | 3.9 |
| -20 | kJ/mol-atom |  | 0.5 | 3.9 (model_calculated, calibrated) |  |  |  | 3.9 |
| -20 | kJ/mol-atom |  | 0.5 | 3.9 (model_calculated, calibrated) |  |  |  | 3.9 |
| -20 | kJ/mol-atom |  | 0.05 | 3.9 (model_calculated, calibrated) |  |  |  | 3.9 |
| -19 | kJ/mol-atom |  | 0.5 | 3.9 (model_calculated, calibrated) |  |  |  | 3.9 |
| -19 | kJ/mol-atom |  | 0.05 | 3.9 (model_calculated, calibrated) |  |  |  | 3.9 |

## DFT formation energies

Lowest-energy entries at this composition. Materials Project and OQMD use different energy references and are never averaged. 1 eV/atom = 96.485 kJ/mol-atom.

Table: DFT formation energy of Al2Mo

| Source | Entry | kJ/mol-atom | eV/atom | Space group | E above hull (kJ/mol-atom) | E above hull (eV/atom) | Theoretical |
|---|---|---:|---:|---|---:|---:|---|
| OQMD | oqmd-1609942 | -2.255 | -0.023375 | P63/mmc | 28.8408 | 0.2989 | yes |
| OQMD | oqmd-1797232 | -1.389 | -0.014398 | P6222 | 29.7069 | 0.3079 | yes |

DFT sources: A. Jain et al., Commentary: The Materials Project: A materials genome approach to accelerating materials innovation, APL Materials 1 (2013) 011002. [doi:10.1063/1.4812323](https://doi.org/10.1063/1.4812323) (CC BY 4.0); J. E. Saal et al., JOM 65 (2013) 1501-1509; S. Kirklin et al., npj Comput. Mater. 1 (2015) 15010. [doi:10.1007/s11837-013-0755-4](https://doi.org/10.1007/s11837-013-0755-4) (CC BY 4.0); 

## Sources

1. Cuiping Guo, Changrong Li, Patrick J. Masset, Zhenmin Du, A thermodynamic description of the Al–Mo–Si system, Calphad 36, 100-109 (2012). [doi:10.1016/j.calphad.2011.12.003](https://doi.org/10.1016/j.calphad.2011.12.003)
2. Y Liu, G Shao, P Tsakiropoulos, Thermodynamic reassessment of the Mo–Si and Al–Mo–Si systems, Intermetallics 8, 953-962 (2000). [doi:10.1016/s0966-9795(00)00068-6](https://doi.org/10.1016/s0966-9795%2800%2900068-6)

## Please cite

- R. Arróyave, J. Saal, D. Shin, ORCHID-Values: thermodynamic and phase-equilibrium values read from the literature (version 2026.10; Version 1, machine-extracted), Zenodo (2026). https://doi.org/10.5281/zenodo.PENDING-literature
- R. Arróyave, J. Saal, D. Shin, ORCHID-Parity: DFT-vs-experiment formation-enthalpy benchmark (version 2026.10; Version 1, machine-extracted), Zenodo (2026). https://doi.org/10.5281/zenodo.PENDING-dft-benchmark
- R. Arróyave, J. Saal, D. Shin, ORCHID data: umbrella record of the ORCHID datasets (version 2026.10; Version 1, machine-extracted), Zenodo (2026). https://doi.org/10.5281/zenodo.PENDING-orchid-data

Also cite the original source of every value you use (paper_citation / paper_doi, and cited_dois for values the paper cites from earlier work); A. Jain et al., The Materials Project: A materials genome approach to accelerating materials innovation, APL Materials 1 (2013) 011002, https://doi.org/10.1063/1.4812323 (CC BY 4.0); J. E. Saal et al., JOM 65 (2013) 1501, https://doi.org/10.1007/s11837-013-0755-4 and S. Kirklin et al., npj Comput. Mater. 1 (2015) 15010, https://doi.org/10.1038/npjcompumats.2015.10 (CC BY 4.0); G. Kim, S. V. Meschel, P. Nash, W. Chen, Experimental formation enthalpies for intermetallic phases and other inorganic compounds, Scientific Data 4 (2017) 170162, https://doi.org/10.1038/sdata.2017.162; B. Hallstedt, The SGTE collection of binary datasets, Calphad 89 (2025) 102833, https://doi.org/10.1016/j.calphad.2025.102833 (CC BY 4.0), and the original assessment named in each file.

Version 1, machine-extracted: values were read by language-model readers constrained to quote their source and checked automatically, and the release was then audited on the printed pages by adversarial audits, an independent second review of fit-facing records and a preliminary human review of a frozen sample. Flags such as accepted and ESPEI-ready record screening results, not certification; known issues are listed in the release notes.

```bibtex
@misc{orchid_literature_2026,
  author    = {Arr{\'o}yave, Raymundo and Saal, James and Shin, Dongwon},
  title     = {{ORCHID-Values: thermodynamic and phase-equilibrium values read from the literature}},
  version   = {2026.10},
  publisher = {Zenodo},
  year      = {2026},
  doi       = {10.5281/zenodo.PENDING-literature},
  url       = {https://doi.org/10.5281/zenodo.PENDING-literature},
  note      = {Version 1, machine-extracted}
}

@misc{orchid_dft_benchmark_2026,
  author    = {Arr{\'o}yave, Raymundo and Saal, James and Shin, Dongwon},
  title     = {{ORCHID-Parity: DFT-vs-experiment formation-enthalpy benchmark}},
  version   = {2026.10},
  publisher = {Zenodo},
  year      = {2026},
  doi       = {10.5281/zenodo.PENDING-dft-benchmark},
  url       = {https://doi.org/10.5281/zenodo.PENDING-dft-benchmark},
  note      = {Version 1, machine-extracted}
}

@misc{orchid_data_2026,
  author    = {Arr{\'o}yave, Raymundo and Saal, James and Shin, Dongwon},
  title     = {{ORCHID data: umbrella record of the ORCHID datasets}},
  version   = {2026.10},
  publisher = {Zenodo},
  year      = {2026},
  doi       = {10.5281/zenodo.PENDING-orchid-data},
  url       = {https://doi.org/10.5281/zenodo.PENDING-orchid-data},
  note      = {Version 1, machine-extracted}
}
```

---

Derived data CC BY 4.0 ([licence](https://creativecommons.org/licenses/by/4.0/)): cite ORCHID ([CITATION.cff](https://data.orchid-project.org/CITATION.cff)) and the original sources. Quotes are short excerpts kept so that each value can be checked; they remain under the publishers' copyright and are not relicensed. Source papers, page images and full text are not redistributed. Field reference: [SCHEMA.md](https://data.orchid-project.org/literature/SCHEMA.md). Machine-readable guide: [llms.txt](https://data.orchid-project.org/llms.txt). Found an error? The report link of a value (Markdown: its id, ORC-..., in the Location column) opens a pre-filled GitHub issue, https://github.com/orchid-calphad/orchid-data/issues/new?template=report-value-error.yml&record_id=\<id>, carrying only the record id, source and value; [how to contribute](https://orchid-project.org/contribute/).
