Repository: orchid-calphad/orchid-data

# ORCHID data

Open data of the **ORCHID** project (Open Repository for CALPHAD Hypotheses, Intelligence, and Discovery),
served at <https://data.orchid-project.org> and browsable at <https://orchid-project.org>.

**Release v2026.10. Version 1, machine-extracted: values were read from papers by language-model readers constrained to quote their source and checked automatically (quote verification, field-placement rule, printed-page sign checks, DFT and Kim et al. 2017 cross-checks); a hand-checked precision sample is in progress.**

| Folder | Content |
|---|---|

File: compounds/Al2Ni6Y3.md
# Al2Ni6Y3: enthalpy of formation

> Enthalpy of formation of Al2Ni6Y3: 3 literature value(s) with sources, pages and quotes, from ORCHID.

HTML: https://data.orchid-project.org/compounds/Al2Ni6Y3.html · Markdown: https://data.orchid-project.org/compounds/Al2Ni6Y3.md

3 accepted literature formation-enthalpy value(s) (experimental 1, model 2); experimental median -48.5 kJ/mol-atom (n = 1).

Systems: [Al–Ni–Y](https://data.orchid-project.org/systems/AL-NI-Y.html)

## Literature values

Table: Enthalpy of formation of Al2Ni6Y3 reported in the literature (3)

| Value | Phase as printed | T (K) | Class | Method | System | Source | Location | Quote |
|---:|---|---:|---|---|---|---|---|---|
| -48.5 kJ/mol-atom ± 1.5 | τ10 Ni6Al2Y3 | 298.15 | experimental |  | [Al–Ni–Y](https://data.orchid-project.org/systems/AL-NI-Y.html) | [1] Huang 2015; _cites ref. 27_ | Table 3, p. 4, row 25; `ORC-HPNGKBHL7Q.7e48ad` |  |
| -55.4 kJ/mol-atom | τ10 Ni6Al2Y3 |  | model |  | [Al–Ni–Y](https://data.orchid-project.org/systems/AL-NI-Y.html) | [1] Huang 2015; _cites ref. 25_ | Table 3, p. 4, row 26; `ORC-ITIAKKCAYV.3f182a` |  |
| -51.773 kJ/mol-atom | τ10 Ni6Al2Y3 |  | model |  | [Al–Ni–Y](https://data.orchid-project.org/systems/AL-NI-Y.html) | [1] Huang 2015 | Table 3, p. 4, row 24; `ORC-AMAAIOYIXT.085453` |  |

### Uncertainty budget

Components kept separate, in the value's unit (literature [SCHEMA.md](https://data.orchid-project.org/literature/SCHEMA.md), [UNCERTAINTY_CALIBRATION.md](https://data.orchid-project.org/literature/UNCERTAINTY_CALIBRATION.md)): effective = max(sqrt(max(printed, reading, method)^2 + composition^2 + conversion^2), scatter). The method floor is the robust between-study scatter of the method class in ORCHID (calibrated) or a documented prior; printed values and printed uncertainties are unchanged.

Table: Uncertainty budget of the literature values of Al2Ni6Y3

| Value | Unit | Printed | Reading | Method (class, basis) | Composition | Scatter | Conversion | Effective |
|---:|---|---:|---:|---|---:|---:|---:|---:|
| -48.5 | kJ/mol-atom | 1.5 | 5.000e-5 | 3.5 (unknown, calibrated) |  |  |  | 3.5 |
| -55.4 | kJ/mol-atom |  | 5.000e-5 | 3.4 (model_calculated, calibrated) |  |  |  | 3.4 |
| -51.773 | kJ/mol-atom |  | 5.000e-5 | 3.4 (model_calculated, calibrated) |  |  |  | 3.4 |

## Sources

1. Jiapeng Huang, Bin Yang, Huiming Chen, Hang Wang, Thermodynamic Optimisation of the Ni-Al-Y Ternary System, J. Phase Equilib. Diffus. 36, 357-365 (2015). [doi:10.1007/s11669-015-0390-6](https://doi.org/10.1007/s11669-015-0390-6)

## Please cite

- R. Arróyave, J. Saal, D. Shin, ORCHID literature values (version 2026.10; Version 1, machine-extracted), Zenodo (2026). https://doi.org/10.5281/zenodo.PENDING-literature
- R. Arróyave, J. Saal, D. Shin, ORCHID DFT-vs-experiment formation-enthalpy benchmark (version 2026.10; Version 1, machine-extracted), Zenodo (2026). https://doi.org/10.5281/zenodo.PENDING-dft-benchmark
- R. Arróyave, J. Saal, D. Shin, ORCHID data (version 2026.10; Version 1, machine-extracted), Zenodo (2026). https://doi.org/10.5281/zenodo.PENDING-orchid-data

Also cite the original source of every value you use (paper_citation / paper_doi, and cited_dois for values the paper cites from earlier work); A. Jain et al., The Materials Project: A materials genome approach to accelerating materials innovation, APL Materials 1 (2013) 011002, https://doi.org/10.1063/1.4812323 (CC BY 4.0); J. E. Saal et al., JOM 65 (2013) 1501, https://doi.org/10.1007/s11837-013-0755-4 and S. Kirklin et al., npj Comput. Mater. 1 (2015) 15010, https://doi.org/10.1038/npjcompumats.2015.10 (CC BY 4.0); G. Kim, S. V. Meschel, P. Nash, W. Chen, Experimental formation enthalpies for intermetallic phases and other inorganic compounds, Scientific Data 4 (2017) 170162, https://doi.org/10.1038/sdata.2017.162; B. Hallstedt, The SGTE collection of binary datasets, Calphad 89 (2025) 102833, https://doi.org/10.1016/j.calphad.2025.102833 (CC BY 4.0), and the original assessment named in each file.

Version 1, machine-extracted: values were read from papers by language-model readers constrained to quote their source and checked automatically (quote verification, field-placement rule, printed-page sign checks, DFT and Kim et al. 2017 cross-checks); a hand-checked precision sample is in progress.

```bibtex
@misc{orchid_literature_2026,
  author    = {Arr{\'o}yave, Raymundo and Saal, James and Shin, Dongwon},
  title     = {{ORCHID literature values}},
  version   = {2026.10},
  publisher = {Zenodo},
  year      = {2026},
  doi       = {10.5281/zenodo.PENDING-literature},
  url       = {https://doi.org/10.5281/zenodo.PENDING-literature},
  note      = {Version 1, machine-extracted}
}

@misc{orchid_dft_benchmark_2026,
  author    = {Arr{\'o}yave, Raymundo and Saal, James and Shin, Dongwon},
  title     = {{ORCHID DFT-vs-experiment formation-enthalpy benchmark}},
  version   = {2026.10},
  publisher = {Zenodo},
  year      = {2026},
  doi       = {10.5281/zenodo.PENDING-dft-benchmark},
  url       = {https://doi.org/10.5281/zenodo.PENDING-dft-benchmark},
  note      = {Version 1, machine-extracted}
}

@misc{orchid_data_2026,
  author    = {Arr{\'o}yave, Raymundo and Saal, James and Shin, Dongwon},
  title     = {{ORCHID data}},
  version   = {2026.10},
  publisher = {Zenodo},
  year      = {2026},
  doi       = {10.5281/zenodo.PENDING-orchid-data},
  url       = {https://doi.org/10.5281/zenodo.PENDING-orchid-data},
  note      = {Version 1, machine-extracted}
}
```

---

Derived data CC BY 4.0 ([licence](https://creativecommons.org/licenses/by/4.0/)): cite ORCHID ([CITATION.cff](https://data.orchid-project.org/CITATION.cff)) and the original sources. Quotes are short excerpts kept so that each value can be checked; they remain under the publishers' copyright and are not relicensed. Source papers, page images and full text are not redistributed. Field reference: [SCHEMA.md](https://data.orchid-project.org/literature/SCHEMA.md). Machine-readable guide: [llms.txt](https://data.orchid-project.org/llms.txt). Found an error? The report link of a value (Markdown: its id, ORC-..., in the Location column) opens a pre-filled GitHub issue, https://github.com/orchid-calphad/orchid-data/issues/new?template=report-value-error.yml&record_id=\<id>, carrying only the record id, source and value; [how to contribute](https://orchid-project.org/contribute/).

File: compounds/Al2NiPr.md
# Al2NiPr: enthalpy of formation

> Enthalpy of formation of Al2NiPr: 3 literature value(s) with sources, pages and quotes, from ORCHID.

HTML: https://data.orchid-project.org/compounds/Al2NiPr.html · Markdown: https://data.orchid-project.org/compounds/Al2NiPr.md

3 accepted literature formation-enthalpy value(s) (model 2, DFT 1).

Systems: [Al–Ni–Pr](https://data.orchid-project.org/systems/AL-NI-PR.html)

## Literature values

Table: Enthalpy of formation of Al2NiPr reported in the literature (3)

| Value | Phase as printed | T (K) | Class | Method | System | Source | Location | Quote |
|---:|---|---:|---|---|---|---|---|---|
| -66.32 kJ/mol-atom | NiAl₂Pr |  | model |  | [Al–Ni–Pr](https://data.orchid-project.org/systems/AL-NI-PR.html) | [1] Liao 2019 | Table 4, p. 6, row 15 |  |
| -66.21 kJ/mol-atom | NiAl₂Pr |  | model |  | [Al–Ni–Pr](https://data.orchid-project.org/systems/AL-NI-PR.html) | [1] Liao 2019 | Table 4, p. 6, row 17 |  |
| -55.02 kJ/mol-atom | NiAl2Pr |  | DFT |  | [Al–Ni–Pr](https://data.orchid-project.org/systems/AL-NI-PR.html) | [1] Liao 2019; _cites Jain 2013_ | Table 4, p. 6, row 16 |  |

### Uncertainty budget

Components kept separate, in the value's unit (literature [SCHEMA.md](https://data.orchid-project.org/literature/SCHEMA.md), [UNCERTAINTY_CALIBRATION.md](https://data.orchid-project.org/literature/UNCERTAINTY_CALIBRATION.md)): effective = max(sqrt(max(printed, reading, method)^2 + composition^2 + conversion^2), scatter). The method floor is the robust between-study scatter of the method class in ORCHID (calibrated) or a documented prior; printed values and printed uncertainties are unchanged.

Table: Uncertainty budget of the literature values of Al2NiPr

| Value | Unit | Printed | Reading | Method (class, basis) | Composition | Scatter | Conversion | Effective |
|---:|---|---:|---:|---|---:|---:|---:|---:|
| -66.32 | kJ/mol-atom |  | 0.005 | 3.3 (model_calculated, calibrated) |  |  |  | 3.3 |
| -66.21 | kJ/mol-atom |  | 0.005 | 3.3 (model_calculated, calibrated) |  |  |  | 3.3 |
| -55.02 | kJ/mol-atom |  | 0.005 | 3.522 (dft, calibrated) |  |  |  | 3.522 |

## Sources

1. Jinfa Liao, Yuehui Liao, Hang Wang, Ligang Zhang, Yue Ma, Thermodynamic optimization of the Ni–Al–Pr ternary system, Mater. Res. Express 6, 086512 (2019). [doi:10.1088/2053-1591/ab19fa](https://doi.org/10.1088/2053-1591/ab19fa)

## Please cite

- R. Arróyave, J. Saal, D. Shin, ORCHID literature values (version 2026.10; Version 1, machine-extracted), Zenodo (2026). https://doi.org/10.5281/zenodo.PENDING-literature
- R. Arróyave, J. Saal, D. Shin, ORCHID DFT-vs-experiment formation-enthalpy benchmark (version 2026.10; Version 1, machine-extracted), Zenodo (2026). https://doi.org/10.5281/zenodo.PENDING-dft-benchmark
- R. Arróyave, J. Saal, D. Shin, ORCHID data (version 2026.10; Version 1, machine-extracted), Zenodo (2026). https://doi.org/10.5281/zenodo.PENDING-orchid-data

Also cite the original source of every value you use (paper_citation / paper_doi, and cited_dois for values the paper cites from earlier work); A. Jain et al., The Materials Project: A materials genome approach to accelerating materials innovation, APL Materials 1 (2013) 011002, https://doi.org/10.1063/1.4812323 (CC BY 4.0); J. E. Saal et al., JOM 65 (2013) 1501, https://doi.org/10.1007/s11837-013-0755-4 and S. Kirklin et al., npj Comput. Mater. 1 (2015) 15010, https://doi.org/10.1038/npjcompumats.2015.10 (CC BY 4.0); G. Kim, S. V. Meschel, P. Nash, W. Chen, Experimental formation enthalpies for intermetallic phases and other inorganic compounds, Scientific Data 4 (2017) 170162, https://doi.org/10.1038/sdata.2017.162; B. Hallstedt, The SGTE collection of binary datasets, Calphad 89 (2025) 102833, https://doi.org/10.1016/j.calphad.2025.102833 (CC BY 4.0), and the original assessment named in each file.

Version 1, machine-extracted: values were read from papers by language-model readers constrained to quote their source and checked automatically (quote verification, field-placement rule, printed-page sign checks, DFT and Kim et al. 2017 cross-checks); a hand-checked precision sample is in progress.

```bibtex
@misc{orchid_literature_2026,
  author    = {Arr{\'o}yave, Raymundo and Saal, James and Shin, Dongwon},
  title     = {{ORCHID literature values}},
  version   = {2026.10},
  publisher = {Zenodo},
  year      = {2026},
  doi       = {10.5281/zenodo.PENDING-literature},
  url       = {https://doi.org/10.5281/zenodo.PENDING-literature},
  note      = {Version 1, machine-extracted}
}

@misc{orchid_dft_benchmark_2026,
  author    = {Arr{\'o}yave, Raymundo and Saal, James and Shin, Dongwon},
  title     = {{ORCHID DFT-vs-experiment formation-enthalpy benchmark}},
  version   = {2026.10},
  publisher = {Zenodo},
  year      = {2026},
  doi       = {10.5281/zenodo.PENDING-dft-benchmark},
  url       = {https://doi.org/10.5281/zenodo.PENDING-dft-benchmark},
  note      = {Version 1, machine-extracted}
}

@misc{orchid_data_2026,
  author    = {Arr{\'o}yave, Raymundo and Saal, James and Shin, Dongwon},
  title     = {{ORCHID data}},
  version   = {2026.10},
  publisher = {Zenodo},
  year      = {2026},
  doi       = {10.5281/zenodo.PENDING-orchid-data},
  url       = {https://doi.org/10.5281/zenodo.PENDING-orchid-data},
  note      = {Version 1, machine-extracted}
}
```

---

Derived data CC BY 4.0 ([licence](https://creativecommons.org/licenses/by/4.0/)): cite ORCHID ([CITATION.cff](https://data.orchid-project.org/CITATION.cff)) and the original sources. Quotes are short excerpts kept so that each value can be checked; they remain under the publishers' copyright and are not relicensed. Source papers, page images and full text are not redistributed. Field reference: [SCHEMA.md](https://data.orchid-project.org/literature/SCHEMA.md). Machine-readable guide: [llms.txt](https://data.orchid-project.org/llms.txt).

File: compounds/Al2NiPt.md
# Al2NiPt: enthalpy of formation

> Enthalpy of formation of Al2NiPt: 1 literature value(s) with sources, pages and quotes, from ORCHID.

HTML: https://data.orchid-project.org/compounds/Al2NiPt.html · Markdown: https://data.orchid-project.org/compounds/Al2NiPt.md

1 accepted literature formation-enthalpy value(s) (DFT 1).

Systems: [Al–Ni–Pt](https://data.orchid-project.org/systems/AL-NI-PT.html)

## Literature values

Table: Enthalpy of formation of Al2NiPt reported in the literature (1)

| Value | Phase as printed | T (K) | Class | Method | System | Source | Location | Quote |
|---:|---|---:|---|---|---|---|---|---|
| -77 kJ/mol-atom | Al2NiPt | 0 | DFT | First-principles | [Al–Ni–Pt](https://data.orchid-project.org/systems/AL-NI-PT.html) | [1] Lu 2009 | Table 3, p. 6, row 2; `ORC-PB5REKFWHW.af55c4` |  |

### Uncertainty budget

Components kept separate, in the value's unit (literature [SCHEMA.md](https://data.orchid-project.org/literature/SCHEMA.md), [UNCERTAINTY_CALIBRATION.md](https://data.orchid-project.org/literature/UNCERTAINTY_CALIBRATION.md)): effective = max(sqrt(max(printed, reading, method)^2 + composition^2 + conversion^2), scatter). The method floor is the robust between-study scatter of the method class in ORCHID (calibrated) or a documented prior; printed values and printed uncertainties are unchanged.

Table: Uncertainty budget of the literature values of Al2NiPt

| Value | Unit | Printed | Reading | Method (class, basis) | Composition | Scatter | Conversion | Effective |
|---:|---|---:|---:|---|---:|---:|---:|---:|
| -77 | kJ/mol-atom |  | 0.05 | 3.884 (dft, calibrated) |  |  |  | 3.884 |

## Sources

1. Xiao-Gang Lu, Bo Sundman, John A˚gren, Thermodynamic assessments of the Ni–Pt and Al–Ni–Pt systems, Calphad 33, 450-456 (2009). [doi:10.1016/j.calphad.2009.06.002](https://doi.org/10.1016/j.calphad.2009.06.002)

## Please cite

- R. Arróyave, J. Saal, D. Shin, ORCHID literature values (version 2026.10; Version 1, machine-extracted), Zenodo (2026). https://doi.org/10.5281/zenodo.PENDING-literature
- R. Arróyave, J. Saal, D. Shin, ORCHID DFT-vs-experiment formation-enthalpy benchmark (version 2026.10; Version 1, machine-extracted), Zenodo (2026). https://doi.org/10.5281/zenodo.PENDING-dft-benchmark
- R. Arróyave, J. Saal, D. Shin, ORCHID data (version 2026.10; Version 1, machine-extracted), Zenodo (2026). https://doi.org/10.5281/zenodo.PENDING-orchid-data

Also cite the original source of every value you use (paper_citation / paper_doi, and cited_dois for values the paper cites from earlier work); A. Jain et al., The Materials Project: A materials genome approach to accelerating materials innovation, APL Materials 1 (2013) 011002, https://doi.org/10.1063/1.4812323 (CC BY 4.0); J. E. Saal et al., JOM 65 (2013) 1501, https://doi.org/10.1007/s11837-013-0755-4 and S. Kirklin et al., npj Comput. Mater. 1 (2015) 15010, https://doi.org/10.1038/npjcompumats.2015.10 (CC BY 4.0); G. Kim, S. V. Meschel, P. Nash, W. Chen, Experimental formation enthalpies for intermetallic phases and other inorganic compounds, Scientific Data 4 (2017) 170162, https://doi.org/10.1038/sdata.2017.162; B. Hallstedt, The SGTE collection of binary datasets, Calphad 89 (2025) 102833, https://doi.org/10.1016/j.calphad.2025.102833 (CC BY 4.0), and the original assessment named in each file.

Version 1, machine-extracted: values were read from papers by language-model readers constrained to quote their source and checked automatically (quote verification, field-placement rule, printed-page sign checks, DFT and Kim et al. 2017 cross-checks); a hand-checked precision sample is in progress.

```bibtex
@misc{orchid_literature_2026,
  author    = {Arr{\'o}yave, Raymundo and Saal, James and Shin, Dongwon},
  title     = {{ORCHID literature values}},
  version   = {2026.10},
  publisher = {Zenodo},
  year      = {2026},
  doi       = {10.5281/zenodo.PENDING-literature},
  url       = {https://doi.org/10.5281/zenodo.PENDING-literature},
  note      = {Version 1, machine-extracted}
}

@misc{orchid_dft_benchmark_2026,
  author    = {Arr{\'o}yave, Raymundo and Saal, James and Shin, Dongwon},
  title     = {{ORCHID DFT-vs-experiment formation-enthalpy benchmark}},
  version   = {2026.10},
  publisher = {Zenodo},
  year      = {2026},
  doi       = {10.5281/zenodo.PENDING-dft-benchmark},
  url       = {https://doi.org/10.5281/zenodo.PENDING-dft-benchmark},
  note      = {Version 1, machine-extracted}
}

@misc{orchid_data_2026,
  author    = {Arr{\'o}yave, Raymundo and Saal, James and Shin, Dongwon},
  title     = {{ORCHID data}},
  version   = {2026.10},
  publisher = {Zenodo},
  year      = {2026},
  doi       = {10.5281/zenodo.PENDING-orchid-data},
  url       = {https://doi.org/10.5281/zenodo.PENDING-orchid-data},
  note      = {Version 1, machine-extracted}
}
```

---

Derived data CC BY 4.0 ([licence](https://creativecommons.org/licenses/by/4.0/)): cite ORCHID ([CITATION.cff](https://data.orchid-project.org/CITATION.cff)) and the original sources. Quotes are short excerpts kept so that each value can be checked; they remain under the publishers' copyright and are not relicensed. Source papers, page images and full text are not redistributed. Field reference: [SCHEMA.md](https://data.orchid-project.org/literature/SCHEMA.md). Machine-readable guide: [llms.txt](https://data.orchid-project.org/llms.txt). Found an error? The report link of a value (Markdown: its id, ORC-..., in the Location column) opens a pre-filled GitHub issue, https://github.com/orchid-calphad/orchid-data/issues/new?template=report-value-error.yml&record_id=\<id>, carrying only the record id, source and value; [how to contribute](https://orchid-project.org/contribute/).

File: compounds/Al2NiY.md
# Al2NiY: enthalpy of formation

> Enthalpy of formation of Al2NiY: 3 literature value(s) with sources, pages and quotes, from ORCHID.

HTML: https://data.orchid-project.org/compounds/Al2NiY.html · Markdown: https://data.orchid-project.org/compounds/Al2NiY.md

3 accepted literature formation-enthalpy value(s) (experimental 1, model 2); experimental median -62.8 kJ/mol-atom (n = 1).

Systems: [Al–Ni–Y](https://data.orchid-project.org/systems/AL-NI-Y.html)

## Literature values

Table: Enthalpy of formation of Al2NiY reported in the literature (3)

| Value | Phase as printed | T (K) | Class | Method | System | Source | Location | Quote |
|---:|---|---:|---|---|---|---|---|---|
| -62.8 kJ/mol-atom ± 2.3 | τ7 NiAl2Y | 298.15 | experimental |  | [Al–Ni–Y](https://data.orchid-project.org/systems/AL-NI-Y.html) | [1] Huang 2015; _cites ref. 27_ | Table 3, p. 4, row 16 |  |
| -65.6 kJ/mol-atom | τ7 NiAl2Y |  | model |  | [Al–Ni–Y](https://data.orchid-project.org/systems/AL-NI-Y.html) | [1] Huang 2015; _cites ref. 25_ | Table 3, p. 4, row 17 |  |
| -64.3 kJ/mol-atom | τ7 NiAl2Y |  | model |  | [Al–Ni–Y](https://data.orchid-project.org/systems/AL-NI-Y.html) | [1] Huang 2015 | Table 3, p. 4, row 15 |  |

### Uncertainty budget

Components kept separate, in the value's unit (literature [SCHEMA.md](https://data.orchid-project.org/literature/SCHEMA.md), [UNCERTAINTY_CALIBRATION.md](https://data.orchid-project.org/literature/UNCERTAINTY_CALIBRATION.md)): effective = max(sqrt(max(printed, reading, method)^2 + composition^2 + conversion^2), scatter). The method floor is the robust between-study scatter of the method class in ORCHID (calibrated) or a documented prior; printed values and printed uncertainties are unchanged.

Table: Uncertainty budget of the literature values of Al2NiY

| Value | Unit | Printed | Reading | Method (class, basis) | Composition | Scatter | Conversion | Effective |
|---:|---|---:|---:|---|---:|---:|---:|---:|
| -62.8 | kJ/mol-atom | 2.3 | 5.000e-4 | 4.1 (unknown, calibrated) |  |  |  | 4.1 |
| -65.6 | kJ/mol-atom |  | 5.000e-4 | 3.3 (model_calculated, calibrated) |  |  |  | 3.3 |
| -64.3 | kJ/mol-atom |  | 5.000e-4 | 3.3 (model_calculated, calibrated) |  |  |  | 3.3 |

## Sources

1. Jiapeng Huang, Bin Yang, Huiming Chen, Hang Wang, Thermodynamic Optimisation of the Ni-Al-Y Ternary System, J. Phase Equilib. Diffus. 36, 357-365 (2015). [doi:10.1007/s11669-015-0390-6](https://doi.org/10.1007/s11669-015-0390-6)

## Please cite

- R. Arróyave, J. Saal, D. Shin, ORCHID literature values (version 2026.10; Version 1, machine-extracted), Zenodo (2026). https://doi.org/10.5281/zenodo.PENDING-literature
- R. Arróyave, J. Saal, D. Shin, ORCHID DFT-vs-experiment formation-enthalpy benchmark (version 2026.10; Version 1, machine-extracted), Zenodo (2026). https://doi.org/10.5281/zenodo.PENDING-dft-benchmark
- R. Arróyave, J. Saal, D. Shin, ORCHID data (version 2026.10; Version 1, machine-extracted), Zenodo (2026). https://doi.org/10.5281/zenodo.PENDING-orchid-data

Also cite the original source of every value you use (paper_citation / paper_doi, and cited_dois for values the paper cites from earlier work); A. Jain et al., The Materials Project: A materials genome approach to accelerating materials innovation, APL Materials 1 (2013) 011002, https://doi.org/10.1063/1.4812323 (CC BY 4.0); J. E. Saal et al., JOM 65 (2013) 1501, https://doi.org/10.1007/s11837-013-0755-4 and S. Kirklin et al., npj Comput. Mater. 1 (2015) 15010, https://doi.org/10.1038/npjcompumats.2015.10 (CC BY 4.0); G. Kim, S. V. Meschel, P. Nash, W. Chen, Experimental formation enthalpies for intermetallic phases and other inorganic compounds, Scientific Data 4 (2017) 170162, https://doi.org/10.1038/sdata.2017.162; B. Hallstedt, The SGTE collection of binary datasets, Calphad 89 (2025) 102833, https://doi.org/10.1016/j.calphad.2025.102833 (CC BY 4.0), and the original assessment named in each file.

Version 1, machine-extracted: values were read from papers by language-model readers constrained to quote their source and checked automatically (quote verification, field-placement rule, printed-page sign checks, DFT and Kim et al. 2017 cross-checks); a hand-checked precision sample is in progress.

```bibtex
@misc{orchid_literature_2026,
  author    = {Arr{\'o}yave, Raymundo and Saal, James and Shin, Dongwon},
  title     = {{ORCHID literature values}},
  version   = {2026.10},
  publisher = {Zenodo},
  year      = {2026},
  doi       = {10.5281/zenodo.PENDING-literature},
  url       = {https://doi.org/10.5281/zenodo.PENDING-literature},
  note      = {Version 1, machine-extracted}
}

@misc{orchid_dft_benchmark_2026,
  author    = {Arr{\'o}yave, Raymundo and Saal, James and Shin, Dongwon},
  title     = {{ORCHID DFT-vs-experiment formation-enthalpy benchmark}},
  version   = {2026.10},
  publisher = {Zenodo},
  year      = {2026},
  doi       = {10.5281/zenodo.PENDING-dft-benchmark},
  url       = {https://doi.org/10.5281/zenodo.PENDING-dft-benchmark},
  note      = {Version 1, machine-extracted}
}

@misc{orchid_data_2026,
  author    = {Arr{\'o}yave, Raymundo and Saal, James and Shin, Dongwon},
  title     = {{ORCHID data}},
  version   = {2026.10},
  publisher = {Zenodo},
  year      = {2026},
  doi       = {10.5281/zenodo.PENDING-orchid-data},
  url       = {https://doi.org/10.5281/zenodo.PENDING-orchid-data},
  note      = {Version 1, machine-extracted}
}
```

---

Derived data CC BY 4.0 ([licence](https://creativecommons.org/licenses/by/4.0/)): cite ORCHID ([CITATION.cff](https://data.orchid-project.org/CITATION.cff)) and the original sources. Quotes are short excerpts kept so that each value can be checked; they remain under the publishers' copyright and are not relicensed. Source papers, page images and full text are not redistributed. Field reference: [SCHEMA.md](https://data.orchid-project.org/literature/SCHEMA.md). Machine-readable guide: [llms.txt](https://data.orchid-project.org/llms.txt).

File: compounds/Al2Np.md
# Al2Np: enthalpy of formation

> Enthalpy of formation of Al2Np: 1 literature value(s) with sources, pages and quotes, from ORCHID.

HTML: https://data.orchid-project.org/compounds/Al2Np.html · Markdown: https://data.orchid-project.org/compounds/Al2Np.md

1 accepted literature formation-enthalpy value(s) (model 1).

Systems: [Al–Np–Pu–U](https://data.orchid-project.org/systems/AL-NP-PU-U.html)

## Literature values

Table: Enthalpy of formation of Al2Np reported in the literature (1)

| Value | Phase as printed | T (K) | Class | Method | System | Source | Location | Quote |
|---:|---|---:|---|---|---|---|---|---|
| -110.2 kJ/mol (basis unstated) | NpAl2 |  | model |  | [Al–Np–Pu–U](https://data.orchid-project.org/systems/AL-NP-PU-U.html) | [1] Sedmidubský 2010 | Table 2, p. 3, row 2 |  |

### Uncertainty budget

Components kept separate, in the value's unit (literature [SCHEMA.md](https://data.orchid-project.org/literature/SCHEMA.md), [UNCERTAINTY_CALIBRATION.md](https://data.orchid-project.org/literature/UNCERTAINTY_CALIBRATION.md)): effective = max(sqrt(max(printed, reading, method)^2 + composition^2 + conversion^2), scatter). The method floor is the robust between-study scatter of the method class in ORCHID (calibrated) or a documented prior; printed values and printed uncertainties are unchanged.

Table: Uncertainty budget of the literature values of Al2Np

| Value | Unit | Printed | Reading | Method (class, basis) | Composition | Scatter | Conversion | Effective |
|---:|---|---:|---:|---|---:|---:|---:|---:|
| -110.2 | kJ/mol (basis unstated) |  | 0.05 | 3.3 (model_calculated, calibrated) |  |  |  | 3.3 |

## Sources

1. D. Sedmidubský, R.J.M. Konings, P. Souček, Ab-initio calculations and phase diagram assessments of An–Al systems (An= U, Np, Pu), Journal of Nuclear Materials 397, 1-7 (2010). [doi:10.1016/j.jnucmat.2009.11.023](https://doi.org/10.1016/j.jnucmat.2009.11.023)

## Please cite

- R. Arróyave, J. Saal, D. Shin, ORCHID literature values (version 2026.10; Version 1, machine-extracted), Zenodo (2026). https://doi.org/10.5281/zenodo.PENDING-literature
- R. Arróyave, J. Saal, D. Shin, ORCHID DFT-vs-experiment formation-enthalpy benchmark (version 2026.10; Version 1, machine-extracted), Zenodo (2026). https://doi.org/10.5281/zenodo.PENDING-dft-benchmark
- R. Arróyave, J. Saal, D. Shin, ORCHID data (version 2026.10; Version 1, machine-extracted), Zenodo (2026). https://doi.org/10.5281/zenodo.PENDING-orchid-data

Also cite the original source of every value you use (paper_citation / paper_doi, and cited_dois for values the paper cites from earlier work); A. Jain et al., The Materials Project: A materials genome approach to accelerating materials innovation, APL Materials 1 (2013) 011002, https://doi.org/10.1063/1.4812323 (CC BY 4.0); J. E. Saal et al., JOM 65 (2013) 1501, https://doi.org/10.1007/s11837-013-0755-4 and S. Kirklin et al., npj Comput. Mater. 1 (2015) 15010, https://doi.org/10.1038/npjcompumats.2015.10 (CC BY 4.0); G. Kim, S. V. Meschel, P. Nash, W. Chen, Experimental formation enthalpies for intermetallic phases and other inorganic compounds, Scientific Data 4 (2017) 170162, https://doi.org/10.1038/sdata.2017.162; B. Hallstedt, The SGTE collection of binary datasets, Calphad 89 (2025) 102833, https://doi.org/10.1016/j.calphad.2025.102833 (CC BY 4.0), and the original assessment named in each file.

Version 1, machine-extracted: values were read from papers by language-model readers constrained to quote their source and checked automatically (quote verification, field-placement rule, printed-page sign checks, DFT and Kim et al. 2017 cross-checks); a hand-checked precision sample is in progress.

```bibtex
@misc{orchid_literature_2026,
  author    = {Arr{\'o}yave, Raymundo and Saal, James and Shin, Dongwon},
  title     = {{ORCHID literature values}},
  version   = {2026.10},
  publisher = {Zenodo},
  year      = {2026},
  doi       = {10.5281/zenodo.PENDING-literature},
  url       = {https://doi.org/10.5281/zenodo.PENDING-literature},
  note      = {Version 1, machine-extracted}
}

@misc{orchid_dft_benchmark_2026,
  author    = {Arr{\'o}yave, Raymundo and Saal, James and Shin, Dongwon},
  title     = {{ORCHID DFT-vs-experiment formation-enthalpy benchmark}},
  version   = {2026.10},
  publisher = {Zenodo},
  year      = {2026},
  doi       = {10.5281/zenodo.PENDING-dft-benchmark},
  url       = {https://doi.org/10.5281/zenodo.PENDING-dft-benchmark},
  note      = {Version 1, machine-extracted}
}

@misc{orchid_data_2026,
  author    = {Arr{\'o}yave, Raymundo and Saal, James and Shin, Dongwon},
  title     = {{ORCHID data}},
  version   = {2026.10},
  publisher = {Zenodo},
  year      = {2026},
  doi       = {10.5281/zenodo.PENDING-orchid-data},
  url       = {https://doi.org/10.5281/zenodo.PENDING-orchid-data},
  note      = {Version 1, machine-extracted}
}
```

---

Derived data CC BY 4.0 ([licence](https://creativecommons.org/licenses/by/4.0/)): cite ORCHID ([CITATION.cff](https://data.orchid-project.org/CITATION.cff)) and the original sources. Quotes are short excerpts kept so that each value can be checked; they remain under the publishers' copyright and are not relicensed. Source papers, page images and full text are not redistributed. Field reference: [SCHEMA.md](https://data.orchid-project.org/literature/SCHEMA.md). Machine-readable guide: [llms.txt](https://data.orchid-project.org/llms.txt).

File: compounds/Al2O3.md
# Al2O3: enthalpy of formation

> Enthalpy of formation of Al2O3: 4 literature value(s) with sources, pages and quotes and DFT values (Materials Project / OQMD), from ORCHID.

HTML: https://data.orchid-project.org/compounds/Al2O3.html · Markdown: https://data.orchid-project.org/compounds/Al2O3.md

4 accepted literature formation-enthalpy value(s) (model 1, DFT 3); Materials Project -330.611 kJ/mol-atom (mp-aaaaabrz); OQMD -315.03 kJ/mol-atom (oqmd-1234774).

Systems: [Al–O](https://data.orchid-project.org/systems/AL-O.html)

## Literature values

Table: Enthalpy of formation of Al2O3 reported in the literature (4)

| Value | Phase as printed | T (K) | Class | Method | System | Source | Location | Quote |
|---:|---|---:|---|---|---|---|---|---|
| -335.14 kJ/mol-atom | Al2O3 |  | model |  | [Al–O](https://data.orchid-project.org/systems/AL-O.html) | [1] Li 2023 | Table 5, p. 6, row 2 |  |
| -329.86 kJ/mol-atom | Al2O3 |  | DFT | first-principle method | [Al–O](https://data.orchid-project.org/systems/AL-O.html) | [1] Li 2023 | Table 3, p. 5, row 6 |  |
| -313.44 kJ/mol-atom | Al2O3 |  | DFT | first-principle method | [Al–O](https://data.orchid-project.org/systems/AL-O.html) | [1] Li 2023 | Table 3, p. 5, row 5 |  |
| -294.24 kJ/mol-atom | Al2O3 | 0 | DFT | first-principle method | [Al–O](https://data.orchid-project.org/systems/AL-O.html) | [1] Li 2023 | Table 3, p. 5, row 4 |  |

### Uncertainty budget

Components kept separate, in the value's unit (literature [SCHEMA.md](https://data.orchid-project.org/literature/SCHEMA.md), [UNCERTAINTY_CALIBRATION.md](https://data.orchid-project.org/literature/UNCERTAINTY_CALIBRATION.md)): effective = max(sqrt(max(printed, reading, method)^2 + composition^2 + conversion^2), scatter). The method floor is the robust between-study scatter of the method class in ORCHID (calibrated) or a documented prior; printed values and printed uncertainties are unchanged.

Table: Uncertainty budget of the literature values of Al2O3

| Value | Unit | Printed | Reading | Method (class, basis) | Composition | Scatter | Conversion | Effective |
|---:|---|---:|---:|---|---:|---:|---:|---:|
| -335.14 | kJ/mol-atom |  | 0.005 | 3.4 (model_calculated, calibrated) |  |  |  | 3.4 |
| -329.86 | kJ/mol-atom |  | 0.005 | 10.19 (dft, calibrated) |  |  |  | 10.19 |
| -313.44 | kJ/mol-atom |  | 0.005 | 10.19 (dft, calibrated) |  |  |  | 10.19 |
| -294.24 | kJ/mol-atom |  | 0.005 | 10.19 (dft, calibrated) |  |  |  | 10.19 |

## DFT formation energies

Lowest-energy entries at this composition. Materials Project and OQMD use different energy references and are never averaged. 1 eV/atom = 96.485 kJ/mol-atom.

Table: DFT formation energy of Al2O3

| Source | Entry | kJ/mol-atom | eV/atom | Space group | E above hull (kJ/mol-atom) | E above hull (eV/atom) | Theoretical |
|---|---|---:|---:|---|---:|---:|---|
| Materials Project | mp-aaaaabrz | -330.611 | -3.42655 | R-3c | 0 | 0 | no |
| OQMD | oqmd-1234774 | -315.03 | -3.26507 | R-3c | 0 | 0 | yes |

DFT sources: A. Jain et al., Commentary: The Materials Project: A materials genome approach to accelerating materials innovation, APL Materials 1 (2013) 011002. [doi:10.1063/1.4812323](https://doi.org/10.1063/1.4812323) (CC BY 4.0); J. E. Saal et al., JOM 65 (2013) 1501-1509; S. Kirklin et al., npj Comput. Mater. 1 (2015) 15010. [doi:10.1007/s11837-013-0755-4](https://doi.org/10.1007/s11837-013-0755-4) (CC BY 4.0); 

## Sources

1. X.-J. Li, S.-H. Liu, Thermodynamic description of the Mg-O and Al-O systems, J min metall B Metall 59, 395-405 (2023). [doi:10.2298/jmmb230621034l](https://doi.org/10.2298/jmmb230621034l)

## Please cite

- R. Arróyave, J. Saal, D. Shin, ORCHID literature values (version 2026.10; Version 1, machine-extracted), Zenodo (2026). https://doi.org/10.5281/zenodo.PENDING-literature
- R. Arróyave, J. Saal, D. Shin, ORCHID DFT-vs-experiment formation-enthalpy benchmark (version 2026.10; Version 1, machine-extracted), Zenodo (2026). https://doi.org/10.5281/zenodo.PENDING-dft-benchmark
- R. Arróyave, J. Saal, D. Shin, ORCHID data (version 2026.10; Version 1, machine-extracted), Zenodo (2026). https://doi.org/10.5281/zenodo.PENDING-orchid-data

Also cite the original source of every value you use (paper_citation / paper_doi, and cited_dois for values the paper cites from earlier work); A. Jain et al., The Materials Project: A materials genome approach to accelerating materials innovation, APL Materials 1 (2013) 011002, https://doi.org/10.1063/1.4812323 (CC BY 4.0); J. E. Saal et al., JOM 65 (2013) 1501, https://doi.org/10.1007/s11837-013-0755-4 and S. Kirklin et al., npj Comput. Mater. 1 (2015) 15010, https://doi.org/10.1038/npjcompumats.2015.10 (CC BY 4.0); G. Kim, S. V. Meschel, P. Nash, W. Chen, Experimental formation enthalpies for intermetallic phases and other inorganic compounds, Scientific Data 4 (2017) 170162, https://doi.org/10.1038/sdata.2017.162; B. Hallstedt, The SGTE collection of binary datasets, Calphad 89 (2025) 102833, https://doi.org/10.1016/j.calphad.2025.102833 (CC BY 4.0), and the original assessment named in each file.

Version 1, machine-extracted: values were read from papers by language-model readers constrained to quote their source and checked automatically (quote verification, field-placement rule, printed-page sign checks, DFT and Kim et al. 2017 cross-checks); a hand-checked precision sample is in progress.

```bibtex
@misc{orchid_literature_2026,
  author    = {Arr{\'o}yave, Raymundo and Saal, James and Shin, Dongwon},
  title     = {{ORCHID literature values}},
  version   = {2026.10},
  publisher = {Zenodo},
  year      = {2026},
  doi       = {10.5281/zenodo.PENDING-literature},
  url       = {https://doi.org/10.5281/zenodo.PENDING-literature},
  note      = {Version 1, machine-extracted}
}

@misc{orchid_dft_benchmark_2026,
  author    = {Arr{\'o}yave, Raymundo and Saal, James and Shin, Dongwon},
  title     = {{ORCHID DFT-vs-experiment formation-enthalpy benchmark}},
  version   = {2026.10},
  publisher = {Zenodo},
  year      = {2026},
  doi       = {10.5281/zenodo.PENDING-dft-benchmark},
  url       = {https://doi.org/10.5281/zenodo.PENDING-dft-benchmark},
  note      = {Version 1, machine-extracted}
}

@misc{orchid_data_2026,
  author    = {Arr{\'o}yave, Raymundo and Saal, James and Shin, Dongwon},
  title     = {{ORCHID data}},
  version   = {2026.10},
  publisher = {Zenodo},
  year      = {2026},
  doi       = {10.5281/zenodo.PENDING-orchid-data},
  url       = {https://doi.org/10.5281/zenodo.PENDING-orchid-data},
  note      = {Version 1, machine-extracted}
}
```

---

Derived data CC BY 4.0 ([licence](https://creativecommons.org/licenses/by/4.0/)): cite ORCHID ([CITATION.cff](https://data.orchid-project.org/CITATION.cff)) and the original sources. Quotes are short excerpts kept so that each value can be checked; they remain under the publishers' copyright and are not relicensed. Source papers, page images and full text are not redistributed. Field reference: [SCHEMA.md](https://data.orchid-project.org/literature/SCHEMA.md). Machine-readable guide: [llms.txt](https://data.orchid-project.org/llms.txt).
