Repository: orchid-calphad/orchid-data

# ORCHID data

Open data of the **ORCHID** project (Open Repository for CALPHAD Hypotheses, Intelligence, and Discovery),
served at <https://data.orchid-project.org> and browsable at <https://orchid-project.org>.

**Release v2026.10. Version 1, machine-extracted: values were read from papers by language-model readers constrained to quote their source and checked automatically (quote verification, field-placement rule, printed-page sign checks, DFT and Kim et al. 2017 cross-checks); a hand-checked precision sample is in progress.**

| Folder | Content |
|---|---|

File: compounds/Al2Zr.md
# Al2Zr: enthalpy of formation

> Enthalpy of formation of Al2Zr: 50 literature value(s) with sources, pages and quotes and DFT values (Materials Project / OQMD), from ORCHID.

HTML: https://data.orchid-project.org/compounds/Al2Zr.html · Markdown: https://data.orchid-project.org/compounds/Al2Zr.md

50 accepted literature formation-enthalpy value(s) (experimental 16, model 27, DFT 7); experimental median -51.7 kJ/mol-atom (n = 12); Materials Project -51.892 kJ/mol-atom (mp-aaaaaecq); OQMD -52.115 kJ/mol-atom (oqmd-9987).

Systems: [Al–Cr–Zr](https://data.orchid-project.org/systems/AL-CR-ZR.html) · [Al–Li–Zr](https://data.orchid-project.org/systems/AL-LI-ZR.html) · [Al–Zr](https://data.orchid-project.org/systems/AL-ZR.html)

## Literature values

Table: Enthalpy of formation of Al2Zr reported in the literature (50)

| Value | Phase as printed | T (K) | Class | Method | System | Source | Location | Quote |
|---:|---|---:|---|---|---|---|---|---|
| -56.3 kJ/mol-atom ± 2.2 | Al2Zr | 298.15 | experimental |  | [Al–Li–Zr](https://data.orchid-project.org/systems/AL-LI-ZR.html) | [1] Long 2020; _cites Macia 2018_ | Table 4, p. 7, row 23 |  |
| -54 unknown ± 4 | Al2Zr | 298.15 | experimental |  | [Al–Zr](https://data.orchid-project.org/systems/AL-ZR.html) | [2] Tamim 2018; _cites Kematick 1984_ [doi](https://doi.org/10.1016/0022-4596%2884%2990150-6) | Table 3, p. 9, row 73 |  |
| -54 kJ/mol-atom ± 4 | Al2Zr | 298.15 | experimental |  | [Al–Li–Zr](https://data.orchid-project.org/systems/AL-LI-ZR.html) | [1] Long 2020; _cites Kematick 1984_ [doi](https://doi.org/10.1016/0022-4596%2884%2990150-6) | Table 4, p. 7, row 22 |  |
| -54 kJ/mol-atom | ZrAl2 | 298.15 | experimental |  | [Al–Zr](https://data.orchid-project.org/systems/AL-ZR.html) | [3] T 2001; _cites Kematick 1984_ | Table 2, p. 2, row 21 |  |
| -52.1 kJ/mol-atom ± 1.6 | Al2Zr | 298.15 | experimental |  | [Al–Zr](https://data.orchid-project.org/systems/AL-ZR.html) | [4] Fischer 2015; _cites Meschel 1993_ [doi](https://doi.org/10.1016/0925-8388%2893%2990280-z) | Table 2, p. 4, row 17 |  |
| -52.1 kJ/mol-atom | ZrAl2 | 298.15 | experimental |  | [Al–Zr](https://data.orchid-project.org/systems/AL-ZR.html) | [3] T 2001; _cites Meschel 1993_ | Table 2, p. 2, row 23 |  |
| -52.1 kJ/mol-atom ± 1.6 | Al2Zr | 298.15 | experimental |  | [Al–Li–Zr](https://data.orchid-project.org/systems/AL-LI-ZR.html) | [1] Long 2020; _cites Meschel 1993_ [doi](https://doi.org/10.1016/0925-8388%2893%2990280-z) | Table 4, p. 7, row 21 |  |
| -51.3 kJ/mol-atom ± 4.3 | Al2Zr | 298.15 | experimental |  | [Al–Zr](https://data.orchid-project.org/systems/AL-ZR.html) | [4] Fischer 2015; _cites Klein 1994_ [doi](https://doi.org/10.1006/jcht.1994.1069) | Table 2, p. 4, row 18 |  |
| -51.3 unknown | Al2Zr | 298.15 | experimental |  | [Al–Zr](https://data.orchid-project.org/systems/AL-ZR.html) | [2] Tamim 2018; _cites Klein 1994_ [doi](https://doi.org/10.1006/jcht.1994.1069) | Table 3, p. 9, row 74 |  |
| -51.3 kJ/mol-atom ± 4.3 | Al2Zr | 298.15 | experimental |  | [Al–Li–Zr](https://data.orchid-project.org/systems/AL-LI-ZR.html) | [1] Long 2020; _cites Klein 1994_ [doi](https://doi.org/10.1006/jcht.1994.1069) | Table 4, p. 7, row 20 |  |
| -51.3 kJ/mol-atom | ZrAl2 | 298.15 | experimental |  | [Al–Zr](https://data.orchid-project.org/systems/AL-ZR.html) | [3] T 2001; _cites Klein 1994_ | Table 2, p. 2, row 24 |  |
| -45.83 kJ/mol-atom | Al2Zr | 298.15 | experimental |  | [Al–Zr](https://data.orchid-project.org/systems/AL-ZR.html) | [4] Fischer 2015; _cites Kematick 1984_ [doi](https://doi.org/10.1016/0022-4596%2884%2990150-6) | Table 2, p. 4, row 16 |  |
| -45.81 kJ/mol-atom | Al2Zr | 298.15 | experimental |  | [Al–Zr](https://data.orchid-project.org/systems/AL-ZR.html) | [5] Saunders 1986; _cites ref. 36_ | Table 2, p. 5, row 3 |  |
| -44 kJ/mol-atom | ZrAl2 | 298.15 | experimental |  | [Al–Zr](https://data.orchid-project.org/systems/AL-ZR.html) | [3] T 2001; _cites Alcock 2001_ | Table 2, p. 2, row 22 |  |
| -44 unknown | Al2Zr | 298.15 | experimental |  | [Al–Zr](https://data.orchid-project.org/systems/AL-ZR.html) | [2] Tamim 2018; _cites Kubaschewski 1976_ | Table 3, p. 9, row 76 |  |
| 52.1 unknown ± 1.6 | Al2Zr | 298.15 | experimental |  | [Al–Zr](https://data.orchid-project.org/systems/AL-ZR.html) | [2] Tamim 2018; _cites Meschel 1993_ [doi](https://doi.org/10.1016/0925-8388%2893%2990280-z) | Table 3, p. 9, row 75 |  |
| -58.257 kJ/mol-atom | Al2Zr |  | model |  | [Al–Li–Zr](https://data.orchid-project.org/systems/AL-LI-ZR.html) | [1] Long 2020 | Table 4, p. 7, row 15 |  |
| -53.32 kJ/mol-atom | Al2Zr | 298.15 | model |  | [Al–Zr](https://data.orchid-project.org/systems/AL-ZR.html) | [4] Fischer 2015; _cites Ghosh 2005_ [doi](https://doi.org/10.1016/j.actamat.2005.03.028) | Table 2, p. 4, row 23 |  |
| -52.6 kJ/mol-atom | ZrAl2 |  | model |  | [Al–Zr](https://data.orchid-project.org/systems/AL-ZR.html) | [3] T 2001 | Table 2, p. 2, row 26 |  |
| -52.6 unknown | Al2Zr |  | model | CALPHAD | [Al–Zr](https://data.orchid-project.org/systems/AL-ZR.html) | [2] Tamim 2018; _cites Wang 2001_ [doi](https://doi.org/10.1007/s11669-001-0072-4) | Table 3, p. 9, row 79 |  |
| -52.6 unknown | Al2Zr |  | model |  | [Al–Zr](https://data.orchid-project.org/systems/AL-ZR.html) | [2] Tamim 2018 | Table 3, p. 9, row 68 |  |
| -52.6 kJ/mol-atom | Al2Zr | 298.15 | model | CALPHAD | [Al–Zr](https://data.orchid-project.org/systems/AL-ZR.html) | [4] Fischer 2015; _cites Wang 2001_ [doi](https://doi.org/10.1007/s11669-001-0072-4) | Table 2, p. 4, row 21 |  |
| -52.582 kJ/mol-atom | Al2Zr |  | model | CALPHAD | [Al–Li–Zr](https://data.orchid-project.org/systems/AL-LI-ZR.html) | [1] Long 2020; _cites Wang 2001_ [doi](https://doi.org/10.1007/s11669-001-0072-4) | Table 4, p. 7, row 27 |  |
| -52.23 kJ/mol-atom | Al2Zr | 298.15 | model |  | [Al–Zr](https://data.orchid-project.org/systems/AL-ZR.html) | [4] Fischer 2015; _cites Wang 2011_ [doi](https://doi.org/10.1016/j.calphad.2011.09.009) | Table 2, p. 4, row 26 |  |
| -52.1 kJ/mol-atom | Al2Zr | 298.15 | model |  | [Al–Zr](https://data.orchid-project.org/systems/AL-ZR.html) | [4] Fischer 2015; _cites Saal 2013_ [doi](https://doi.org/10.1007/s11837-013-0755-4) | Table 2, p. 4, row 28 |  |
| -52.02 kJ/mol-atom | Al2Zr | 298.15 | model |  | [Al–Zr](https://data.orchid-project.org/systems/AL-ZR.html) | [4] Fischer 2015; _cites Colinet 2013_ [doi](https://doi.org/10.1016/j.jssc.2013.07.017) | Table 2, p. 4, row 27 |  |
| -52.01 kJ/mol-atom | Al2Zr | 298.15 | model |  | [Al–Zr](https://data.orchid-project.org/systems/AL-ZR.html) | [4] Fischer 2015; _cites Mihalkovic 2011_ | Table 2, p. 4, row 25 |  |
| -51.602 kJ/mol-atom | Al2Zr |  | model | CALPHAD | [Al–Li–Zr](https://data.orchid-project.org/systems/AL-LI-ZR.html) | [1] Long 2020; _cites Fischer 2015_ [doi](https://doi.org/10.1007/s11669-015-0398-y) | Table 4, p. 7, row 28 |  |
| -51.6 kJ/mol-atom | Al2Zr | 298.15 | model |  | [Al–Zr](https://data.orchid-project.org/systems/AL-ZR.html) | [4] Fischer 2015; _cites Duan 2014_ [doi](https://doi.org/10.1016/j.jallcom.2013.12.079) | Table 2, p. 4, row 29 |  |
| -51.6 kJ/mol-atom | Al2Zr | 298.15 | model | CALPHAD | [Al–Zr](https://data.orchid-project.org/systems/AL-ZR.html) | [4] Fischer 2015 | Table 2, p. 4, row 22 |  |
| -51.446 kJ/mol-atom | Al2Zr |  | model | CALPHAD | [Al–Li–Zr](https://data.orchid-project.org/systems/AL-LI-ZR.html) | [1] Long 2020; _cites Tamim 2018_ [doi](https://doi.org/10.1007/s10973-017-6635-3) | Table 4, p. 7, row 29 |  |
| -51.446 unknown | Al2Zr |  | model |  | [Al–Zr](https://data.orchid-project.org/systems/AL-ZR.html) | [2] Tamim 2018 | Table 3, p. 9, row 69 |  |
| -47.84 kJ/mol-atom | Al2Zr | 298.15 | model |  | [Al–Zr](https://data.orchid-project.org/systems/AL-ZR.html) | [4] Fischer 2015; _cites Zhang 2010_ [doi](https://doi.org/10.1557/jmr.2010.0227) | Table 2, p. 4, row 24 |  |
| -45.81 kJ/mol-atom | Al2Zr |  | model | CALPHAD | [Al–Li–Zr](https://data.orchid-project.org/systems/AL-LI-ZR.html) | [1] Long 2020; _cites Saunders 1989_ | Table 4, p. 7, row 25 |  |
| -45.81 kJ/mol-atom | Al2Zr | 298.15 | model | CALPHAD | [Al–Zr](https://data.orchid-project.org/systems/AL-ZR.html) | [4] Fischer 2015; _cites Saunders 1989_ | Table 2, p. 4, row 20 |  |
| -45.8 kJ/mol-atom | ZrAl2 |  | model |  | [Al–Zr](https://data.orchid-project.org/systems/AL-ZR.html) | [3] T 2001; _cites Saunders 1989_ | Table 2, p. 2, row 25 |  |
| -45.8 kJ/mol-atom | Al2Zr |  | model | CALPHAD | [Al–Li–Zr](https://data.orchid-project.org/systems/AL-LI-ZR.html) | [1] Long 2020; _cites Saunders 1986_ [doi](https://doi.org/10.1179/mst.1986.2.6.520) | Table 4, p. 7, row 24 |  |
| -45.8 kJ/mol-atom | Al2Zr | 1 | model |  | [Al–Cr–Zr](https://data.orchid-project.org/systems/AL-CR-ZR.html) | [5] Saunders 1986 | Table 4, p. 8, row 9 |  |
| -45.8 unknown | Al2Zr |  | model | CALPHAD | [Al–Zr](https://data.orchid-project.org/systems/AL-ZR.html) | [2] Tamim 2018; _cites Saunders 1988_ | Table 3, p. 9, row 77 |  |
| -45.54 kJ/mol-atom | Al2Zr | 298.15 | model | CALPHAD | [Al–Zr](https://data.orchid-project.org/systems/AL-ZR.html) | [4] Fischer 2015; _cites Murray 1992_ [doi](https://doi.org/10.1007/bf02667556) | Table 2, p. 4, row 19 |  |
| -45.536 kJ/mol-atom | Al2Zr |  | model | CALPHAD | [Al–Li–Zr](https://data.orchid-project.org/systems/AL-LI-ZR.html) | [1] Long 2020; _cites Murray 1992_ [doi](https://doi.org/10.1007/bf02667556) | Table 4, p. 7, row 26 |  |
| -45.536 unknown | Al2Zr |  | model | CALPHAD | [Al–Zr](https://data.orchid-project.org/systems/AL-ZR.html) | [2] Tamim 2018; _cites Murray 1992_ [doi](https://doi.org/10.1007/bf02667556) | Table 3, p. 9, row 78 |  |
| -44.36 kJ/mol-atom | Al2Zr |  | model |  | [Al–Zr](https://data.orchid-project.org/systems/AL-ZR.html) | [5] Saunders 1986 | Table 2, p. 5, row 4 |  |
| -53.327 unknown | Al2Zr |  | DFT | ab initio | [Al–Zr](https://data.orchid-project.org/systems/AL-ZR.html) | [2] Tamim 2018; _cites Ghosh 2005_ [doi](https://doi.org/10.1016/j.actamat.2005.03.028) | Table 3, p. 9, row 72 |  |
| -53.327 kJ/mol-atom | Al2Zr |  | DFT | Ab-initio | [Al–Li–Zr](https://data.orchid-project.org/systems/AL-LI-ZR.html) | [1] Long 2020; _cites Ghosh 2005_ [doi](https://doi.org/10.1016/j.actamat.2005.03.028) | Table 4, p. 7, row 18 |  |
| -52.23 unknown | Al2Zr |  | DFT | ab initio | [Al–Zr](https://data.orchid-project.org/systems/AL-ZR.html) | [2] Tamim 2018; _cites Wang 2011_ [doi](https://doi.org/10.1016/j.calphad.2011.09.009) | Table 3, p. 9, row 71 |  |
| -52.23 kJ/mol-atom | Al2Zr |  | DFT | Ab-initio | [Al–Li–Zr](https://data.orchid-project.org/systems/AL-LI-ZR.html) | [1] Long 2020; _cites Wang 2011_ [doi](https://doi.org/10.1016/j.calphad.2011.09.009) | Table 4, p. 7, row 17 |  |
| -51.603 kJ/mol-atom | Al2Zr |  | DFT | Ab-initio | [Al–Li–Zr](https://data.orchid-project.org/systems/AL-LI-ZR.html) | [1] Long 2020; _cites Duan 2013_ | Table 4, p. 7, row 16 |  |
| -51.603 unknown | Al2Zr |  | DFT | ab initio | [Al–Zr](https://data.orchid-project.org/systems/AL-ZR.html) | [2] Tamim 2018; _cites Duan 2014_ [doi](https://doi.org/10.1016/j.jallcom.2013.12.079) | Table 3, p. 9, row 70 |  |
| -47.837 kJ/mol-atom | Al2Zr |  | DFT | Ab-initio | [Al–Li–Zr](https://data.orchid-project.org/systems/AL-LI-ZR.html) | [1] Long 2020; _cites Zhang 2010_ [doi](https://doi.org/10.1557/jmr.2010.0227) | Table 4, p. 7, row 19 |  |

## DFT formation energies

Lowest-energy entries at this composition. Materials Project and OQMD use different energy references and are never averaged. 1 eV/atom = 96.485 kJ/mol-atom.

Table: DFT formation energy of Al2Zr

| Source | Entry | kJ/mol-atom | eV/atom | Space group | E above hull (eV/atom) | Theoretical |
|---|---|---:|---:|---|---:|---|
| Materials Project | mp-aaaaaecq | -51.892 | -0.537823 | P6_3/mmc | 0 | no |
| OQMD | oqmd-9987 | -52.115 | -0.54014 | P63/mmc | 0 | no |

DFT sources: A. Jain et al., Commentary: The Materials Project: A materials genome approach to accelerating materials innovation, APL Materials 1 (2013) 011002. [doi:10.1063/1.4812323](https://doi.org/10.1063/1.4812323) (CC BY 4.0); J. E. Saal et al., JOM 65 (2013) 1501-1509; S. Kirklin et al., npj Comput. Mater. 1 (2015) 15010. [doi:10.1007/s11837-013-0755-4](https://doi.org/10.1007/s11837-013-0755-4) (CC BY 4.0); 

## Sources

1. Zhaohui Long, Dongyu Cui, Hongxing Hu, Zhi Li, Fucheng Yin, Touwen Fan, Thermodynamic Modeling of the Al-Li-Zr Ternary System, J. Phase Equilib. Diffus. 41, 623-641 (2020). [doi:10.1007/s11669-020-00827-z](https://doi.org/10.1007/s11669-020-00827-z)
2. Rkia Tamim, Kamal Mahdouk, Thermodynamic reassessment of the Al–Zr binary system, J Therm Anal Calorim 131, 1187-1200 (2018). [doi:10.1007/s10973-017-6635-3](https://doi.org/10.1007/s10973-017-6635-3)
3. T. Wang, Z. Jin, J.-C. Zhao, J. Phase Equilib., 22, 544-51(2001). [doi:10.1007/s12385-001-0072-4](https://doi.org/10.1007/s12385-001-0072-4)
4. Evelyne Fischer, Catherine Colinet, An Updated Thermodynamic Modeling of the Al-Zr System, J. Phase Equilib. Diffus. 36, 404-413 (2015). [doi:10.1007/s11669-015-0398-y](https://doi.org/10.1007/s11669-015-0398-y)
5. N. Saunders, V. G. Rivlin, Thermodynamic characterization of Al–Cr, Al–Zr, and Al–Cr–Zr alloy systems, Materials Science and Technology 2, 520-527 (1986). [doi:10.1179/mst.1986.2.6.520](https://doi.org/10.1179/mst.1986.2.6.520)

## Please cite

- R. Arróyave, J. Saal, D. Shin, ORCHID literature values (version 2026.10; Version 1, machine-extracted), Zenodo (2026). https://doi.org/10.5281/zenodo.PENDING-literature
- R. Arróyave, J. Saal, D. Shin, ORCHID DFT-vs-experiment formation-enthalpy benchmark (version 2026.10; Version 1, machine-extracted), Zenodo (2026). https://doi.org/10.5281/zenodo.PENDING-dft-benchmark
- R. Arróyave, J. Saal, D. Shin, ORCHID data (version 2026.10; Version 1, machine-extracted), Zenodo (2026). https://doi.org/10.5281/zenodo.PENDING-orchid-data

Also cite the original source of every value you use (paper_citation / paper_doi, and cited_dois for values the paper cites from earlier work); A. Jain et al., The Materials Project: A materials genome approach to accelerating materials innovation, APL Materials 1 (2013) 011002, https://doi.org/10.1063/1.4812323 (CC BY 4.0); J. E. Saal et al., JOM 65 (2013) 1501, https://doi.org/10.1007/s11837-013-0755-4 and S. Kirklin et al., npj Comput. Mater. 1 (2015) 15010, https://doi.org/10.1038/npjcompumats.2015.10 (CC BY 4.0); G. Kim, S. V. Meschel, P. Nash, W. Chen, Experimental formation enthalpies for intermetallic phases and other inorganic compounds, Scientific Data 4 (2017) 170162, https://doi.org/10.1038/sdata.2017.162; B. Hallstedt, The SGTE collection of binary datasets, Calphad 89 (2025) 102833, https://doi.org/10.1016/j.calphad.2025.102833 (CC BY 4.0), and the original assessment named in each file.

Version 1, machine-extracted: values were read from papers by language-model readers constrained to quote their source and checked automatically (quote verification, field-placement rule, printed-page sign checks, DFT and Kim et al. 2017 cross-checks); a hand-checked precision sample is in progress.

```bibtex
@misc{orchid_literature_2026,
  author    = {Arr{\'o}yave, Raymundo and Saal, James and Shin, Dongwon},
  title     = {{ORCHID literature values}},
  version   = {2026.10},
  publisher = {Zenodo},
  year      = {2026},
  doi       = {10.5281/zenodo.PENDING-literature},
  url       = {https://doi.org/10.5281/zenodo.PENDING-literature},
  note      = {Version 1, machine-extracted}
}

@misc{orchid_dft_benchmark_2026,
  author    = {Arr{\'o}yave, Raymundo and Saal, James and Shin, Dongwon},
  title     = {{ORCHID DFT-vs-experiment formation-enthalpy benchmark}},
  version   = {2026.10},
  publisher = {Zenodo},
  year      = {2026},
  doi       = {10.5281/zenodo.PENDING-dft-benchmark},
  url       = {https://doi.org/10.5281/zenodo.PENDING-dft-benchmark},
  note      = {Version 1, machine-extracted}
}

@misc{orchid_data_2026,
  author    = {Arr{\'o}yave, Raymundo and Saal, James and Shin, Dongwon},
  title     = {{ORCHID data}},
  version   = {2026.10},
  publisher = {Zenodo},
  year      = {2026},
  doi       = {10.5281/zenodo.PENDING-orchid-data},
  url       = {https://doi.org/10.5281/zenodo.PENDING-orchid-data},
  note      = {Version 1, machine-extracted}
}
```

---

Derived data CC BY 4.0 ([licence](https://creativecommons.org/licenses/by/4.0/)): cite ORCHID ([CITATION.cff](https://data.orchid-project.org/CITATION.cff)) and the original sources. Each quoted sentence is reproduced under fair use so the value can be checked; source papers, page images and full text are not redistributed. Field reference: [SCHEMA.md](https://data.orchid-project.org/literature/SCHEMA.md). Machine-readable guide: [llms.txt](https://data.orchid-project.org/llms.txt).

File: compounds/Al2Zr3.md
# Al2Zr3: enthalpy of formation

> Enthalpy of formation of Al2Zr3: 41 literature value(s) with sources, pages and quotes and DFT values (Materials Project / OQMD), from ORCHID.

HTML: https://data.orchid-project.org/compounds/Al2Zr3.html · Markdown: https://data.orchid-project.org/compounds/Al2Zr3.md

41 accepted literature formation-enthalpy value(s) (experimental 6, model 28, DFT 7); experimental median -49 kJ/mol-atom (n = 5); Materials Project -38.78 kJ/mol-atom (mp-aaaaatyc); OQMD -38.797 kJ/mol-atom (oqmd-10621).

Systems: [Al–Zr](https://data.orchid-project.org/systems/AL-ZR.html)

## Literature values

Table: Enthalpy of formation of Al2Zr3 reported in the literature (41)

| Value | Phase as printed | T (K) | Class | Method | System | Source | Location | Quote |
|---:|---|---:|---|---|---|---|---|---|
| -49 unknown ± 4 | Al2Zr3 | 298.15 | experimental |  | [Al–Zr](https://data.orchid-project.org/systems/AL-ZR.html) | [1] Tamim 2018; _cites Kematick 1984_ [doi](https://doi.org/10.1016/0022-4596%2884%2990150-6) | Table 3, p. 9, row 31; `ORC-3YWGJ5EBEB.20b697` |  |
| -49 kJ/mol-atom | Zr3Al2 | 298.15 | experimental |  | [Al–Zr](https://data.orchid-project.org/systems/AL-ZR.html) | [2] T 2001; _cites Kematick 1984_ | Table 2, p. 2, row 8; `ORC-CGWMDCG4D3` |  |
| -49 kJ/mol-atom ± 4 | Al2Zr3 | 298.15 | experimental |  | [Al–Zr](https://data.orchid-project.org/systems/AL-ZR.html) | [3] Long 2020; _cites Kematick 1984_ [doi](https://doi.org/10.1016/0022-4596%2884%2990150-6) | Table 4, p. 7, row 81; `ORC-K22KOZGAVB.08328a` |  |
| -49 kJ/mol-atom ± 3.1 | Al2Zr3 | 298.15 | experimental |  | [Al–Zr](https://data.orchid-project.org/systems/AL-ZR.html) | [3] Long 2020; _cites Macia 2018_ | Table 4, p. 7, row 82; `ORC-KFXNSOJ5Z6.0243dc` |  |
| -40.84 kJ/mol-atom | Al2Zr3 | 298.15 | experimental |  | [Al–Zr](https://data.orchid-project.org/systems/AL-ZR.html) | [4] Saunders 1986; _cites ref. 36_ | Table 2, p. 5, row 11; `ORC-6YED4BNHFP.3c6429` |  |
| -40.82 kJ/mol-atom | Al2Zr3 | 298.15 | experimental |  | [Al–Zr](https://data.orchid-project.org/systems/AL-ZR.html) | [5] Fischer 2015; _cites Kematick 1984_ [doi](https://doi.org/10.1016/0022-4596%2884%2990150-6) | Table 2, p. 4, row 79; `ORC-NMHD473SOV` |  |
| -55.5 unknown | Al2Zr3 |  | model | CALPHAD | [Al–Zr](https://data.orchid-project.org/systems/AL-ZR.html) | [1] Tamim 2018; _cites Wang 2001_ [doi](https://doi.org/10.1007/s11669-001-0072-4) | Table 3, p. 9, row 34; `ORC-XPA4DJMGBO.5e121e` |  |
| -55.2 kJ/mol-atom | Al2Zr3 | 298.15 | model | CALPHAD | [Al–Zr](https://data.orchid-project.org/systems/AL-ZR.html) | [5] Fischer 2015; _cites Wang 2001_ [doi](https://doi.org/10.1007/s11669-001-0072-4) | Table 2, p. 4, row 82; `ORC-5VTMM5DOCY` |  |
| -55.2 kJ/mol-atom | Zr3Al2 |  | model |  | [Al–Zr](https://data.orchid-project.org/systems/AL-ZR.html) | [2] T 2001 | Table 2, p. 2, row 10; `ORC-EBTEQHR3RW` |  |
| -55.18 kJ/mol-atom | Al2Zr3 |  | model | CALPHAD | [Al–Zr](https://data.orchid-project.org/systems/AL-ZR.html) | [3] Long 2020; _cites Wang 2001_ [doi](https://doi.org/10.1007/s11669-001-0072-4) | Table 4, p. 7, row 86; `ORC-TPLLMM7QPO.0e6bf0` |  |
| -50.284 kJ/mol-atom | Al2Zr3 |  | model |  | [Al–Zr](https://data.orchid-project.org/systems/AL-ZR.html) | [3] Long 2020 | Table 4, p. 7, row 76; `ORC-2WIXIZBQU7.e1524d` |  |
| -44.909 unknown | Al2Zr3 |  | model |  | [Al–Zr](https://data.orchid-project.org/systems/AL-ZR.html) | [1] Tamim 2018 | Table 3, p. 9, row 26; `ORC-4SFSAWWO4L.47f09d` |  |
| -42.67 kJ/mol-atom | Al2Zr3 | 1 | model |  | [Al–Zr](https://data.orchid-project.org/systems/AL-ZR.html) | [4] Saunders 1986 | Table 4, p. 8, row 13; `ORC-I54ZED46FV.7676c3` |  |
| -42.67 kJ/mol-atom | Al2Zr3 |  | model | CALPHAD | [Al–Zr](https://data.orchid-project.org/systems/AL-ZR.html) | [3] Long 2020; _cites Saunders 1986_ [doi](https://doi.org/10.1179/mst.1986.2.6.520) | Table 4, p. 7, row 83; `ORC-ZE7UUK5VFD.2b0fd9` |  |
| -41.929 unknown | Al2Zr3 |  | model |  | [Al–Zr](https://data.orchid-project.org/systems/AL-ZR.html) | [1] Tamim 2018 | Table 3, p. 9, row 27; `ORC-LLC4FQ3ORG.eb333b` |  |
| -40.564 unknown | Al2Zr3 |  | model | CALPHAD | [Al–Zr](https://data.orchid-project.org/systems/AL-ZR.html) | [1] Tamim 2018; _cites Murray 1992_ [doi](https://doi.org/10.1007/bf02667556) | Table 3, p. 9, row 33; `ORC-HUR333K7VF.73f87a` |  |
| -40.564 kJ/mol-atom | Al2Zr3 |  | model | CALPHAD | [Al–Zr](https://data.orchid-project.org/systems/AL-ZR.html) | [3] Long 2020; _cites Murray 1992_ [doi](https://doi.org/10.1007/bf02667556) | Table 4, p. 7, row 85; `ORC-SOSTKO4LCS.5f2758` |  |
| -40.56 kJ/mol-atom | Al2Zr3 | 298.15 | model | CALPHAD | [Al–Zr](https://data.orchid-project.org/systems/AL-ZR.html) | [5] Fischer 2015; _cites Murray 1992_ [doi](https://doi.org/10.1007/bf02667556) | Table 2, p. 4, row 80; `ORC-AZXXGMLDVD` |  |
| -40.08 kJ/mol-atom | Al2Zr3 |  | model |  | [Al–Zr](https://data.orchid-project.org/systems/AL-ZR.html) | [4] Saunders 1986 | Table 2, p. 5, row 12; `ORC-45TNKBZZD5.9f7ec9` |  |
| -39.3 kJ/mol-atom | Al2Zr3 | 298.15 | model |  | [Al–Zr](https://data.orchid-project.org/systems/AL-ZR.html) | [5] Fischer 2015; _cites Ghosh 2005_ [doi](https://doi.org/10.1016/j.actamat.2005.03.028) | Table 2, p. 4, row 84; `ORC-RHEIU5JFOG` |  |
| -38.854 kJ/mol-atom | Al2Zr3 |  | model | CALPHAD | [Al–Zr](https://data.orchid-project.org/systems/AL-ZR.html) | [3] Long 2020; _cites Fischer 2015_ [doi](https://doi.org/10.1007/s11669-015-0398-y) | Table 4, p. 7, row 87; `ORC-ACMNV77HUL.e55f0e` |  |
| -38.79 kJ/mol-atom | Al2Zr3 | 298.15 | model |  | [Al–Zr](https://data.orchid-project.org/systems/AL-ZR.html) | [5] Fischer 2015; _cites Saal 2013_ [doi](https://doi.org/10.1007/s11837-013-0755-4) | Table 2, p. 4, row 89; `ORC-KMT5VU27G7` |  |
| -38.73 kJ/mol-atom | Al2Zr3 | 298.15 | model |  | [Al–Zr](https://data.orchid-project.org/systems/AL-ZR.html) | [5] Fischer 2015; _cites Colinet 2013_ [doi](https://doi.org/10.1016/j.jssc.2013.07.017) | Table 2, p. 4, row 88; `ORC-6RYY2PSVC5` |  |
| -38.43 kJ/mol-atom | Al2Zr3 | 298.15 | model | CALPHAD | [Al–Zr](https://data.orchid-project.org/systems/AL-ZR.html) | [5] Fischer 2015; _cites Saunders 1989_ | Table 2, p. 4, row 81; `ORC-GPLSPREYON` |  |
| -38.427 kJ/mol-atom | Al2Zr3 |  | model | CALPHAD | [Al–Zr](https://data.orchid-project.org/systems/AL-ZR.html) | [3] Long 2020; _cites Saunders 1989_ | Table 4, p. 7, row 84; `ORC-457PKW5PB2.e06709` |  |
| -38.4 unknown | Al2Zr3 |  | model | CALPHAD | [Al–Zr](https://data.orchid-project.org/systems/AL-ZR.html) | [1] Tamim 2018; _cites Saunders 1988_ | Table 3, p. 9, row 32; `ORC-MVSMOW2XT3.67ecec` |  |
| -38.4 kJ/mol-atom | Zr3Al2 |  | model |  | [Al–Zr](https://data.orchid-project.org/systems/AL-ZR.html) | [2] T 2001; _cites Saunders 1989_ | Table 2, p. 2, row 9; `ORC-UVAXQU22NH` |  |
| -38.26 kJ/mol-atom | Al2Zr3 | 298.15 | model |  | [Al–Zr](https://data.orchid-project.org/systems/AL-ZR.html) | [5] Fischer 2015; _cites Duan 2014_ [doi](https://doi.org/10.1016/j.jallcom.2013.12.079) | Table 2, p. 4, row 90; `ORC-QV7YSTOYTZ` |  |
| -38.2 kJ/mol-atom | Al2Zr3 | 298.15 | model |  | [Al–Zr](https://data.orchid-project.org/systems/AL-ZR.html) | [5] Fischer 2015; _cites Zhan 2015_ [doi](https://doi.org/10.1016/j.jallcom.2014.11.036) | Table 2, p. 4, row 91; `ORC-IO7BMMXFPJ` |  |
| -38.18 kJ/mol-atom | Al2Zr3 | 298.15 | model |  | [Al–Zr](https://data.orchid-project.org/systems/AL-ZR.html) | [5] Fischer 2015; _cites Mihalkovic 2011_ | Table 2, p. 4, row 86; `ORC-3CDDJG5D3S` |  |
| -38.13 kJ/mol-atom | Al2Zr3 | 298.15 | model |  | [Al–Zr](https://data.orchid-project.org/systems/AL-ZR.html) | [5] Fischer 2015; _cites Wang 2011_ [doi](https://doi.org/10.1016/j.calphad.2011.09.009) | Table 2, p. 4, row 87; `ORC-ZCVYVTWHOP` |  |
| -38.05 kJ/mol-atom | Al2Zr3 | 298.15 | model | CALPHAD | [Al–Zr](https://data.orchid-project.org/systems/AL-ZR.html) | [5] Fischer 2015 | Table 2, p. 4, row 83; `ORC-KSYIWPBV7Z` |  |
| -36.46 kJ/mol-atom | Al2Zr3 | 298.15 | model |  | [Al–Zr](https://data.orchid-project.org/systems/AL-ZR.html) | [5] Fischer 2015; _cites Zhang 2010_ [doi](https://doi.org/10.1557/jmr.2010.0227) | Table 2, p. 4, row 85; `ORC-V44IWJ3CHD` |  |
| 41.929 kJ/mol-atom | Al2Zr3 |  | model | CALPHAD | [Al–Zr](https://data.orchid-project.org/systems/AL-ZR.html) | [3] Long 2020; _cites Tamim 2018_ [doi](https://doi.org/10.1007/s10973-017-6635-3) | Table 4, p. 7, row 88; `ORC-XCKFUPBCDP.5dea3d` |  |
| -39.298 kJ/mol-atom | Al2Zr3 |  | DFT | Ab-initio | [Al–Zr](https://data.orchid-project.org/systems/AL-ZR.html) | [3] Long 2020; _cites Ghosh 2005_ [doi](https://doi.org/10.1016/j.actamat.2005.03.028) | Table 4, p. 7, row 79; `ORC-4PTKIJZT3P.0da035` |  |
| -39.298 unknown | Al2Zr3 |  | DFT | ab initio | [Al–Zr](https://data.orchid-project.org/systems/AL-ZR.html) | [1] Tamim 2018; _cites Ghosh 2005_ [doi](https://doi.org/10.1016/j.actamat.2005.03.028) | Table 3, p. 9, row 30; `ORC-4WF3KZJMYE.4c61b1` |  |
| -38.262 kJ/mol-atom | Al2Zr3 |  | DFT | Ab-initio | [Al–Zr](https://data.orchid-project.org/systems/AL-ZR.html) | [3] Long 2020; _cites Duan 2013_ | Table 4, p. 7, row 77; `ORC-LZ3LD7PPVO.0ec600` |  |
| -38.262 unknown | Al2Zr3 |  | DFT | ab initio | [Al–Zr](https://data.orchid-project.org/systems/AL-ZR.html) | [1] Tamim 2018; _cites Duan 2014_ [doi](https://doi.org/10.1016/j.jallcom.2013.12.079) | Table 3, p. 9, row 28; `ORC-PN4JBKYSPU.03fb30` |  |
| -38.13 kJ/mol-atom | Al2Zr3 |  | DFT | Ab-initio | [Al–Zr](https://data.orchid-project.org/systems/AL-ZR.html) | [3] Long 2020; _cites Wang 2011_ [doi](https://doi.org/10.1016/j.calphad.2011.09.009) | Table 4, p. 7, row 78; `ORC-FX6SEP3D2T.8fab0f` |  |
| -38.13 unknown | Al2Zr3 |  | DFT | ab initio | [Al–Zr](https://data.orchid-project.org/systems/AL-ZR.html) | [1] Tamim 2018; _cites Wang 2011_ [doi](https://doi.org/10.1016/j.calphad.2011.09.009) | Table 3, p. 9, row 29; `ORC-Y72VY7KZKN.bb87a2` |  |
| -36.463 kJ/mol-atom | Al2Zr3 |  | DFT | Ab-initio | [Al–Zr](https://data.orchid-project.org/systems/AL-ZR.html) | [3] Long 2020; _cites Zhang 2010_ [doi](https://doi.org/10.1557/jmr.2010.0227) | Table 4, p. 7, row 80; `ORC-M4R6RJKNVL.788a30` |  |

### Uncertainty budget

Components kept separate, in the value's unit (literature [SCHEMA.md](https://data.orchid-project.org/literature/SCHEMA.md), [UNCERTAINTY_CALIBRATION.md](https://data.orchid-project.org/literature/UNCERTAINTY_CALIBRATION.md)): effective = max(sqrt(max(printed, reading, method)^2 + composition^2 + conversion^2), scatter). The method floor is the robust between-study scatter of the method class in ORCHID (calibrated) or a documented prior; printed values and printed uncertainties are unchanged.

Table: Uncertainty budget of the literature values of Al2Zr3

| Value | Unit | Printed | Reading | Method (class, basis) | Composition | Scatter | Conversion | Effective |
|---:|---|---:|---:|---|---:|---:|---:|---:|
| -49 | unknown | 4 | 0.05 | unit 'unknown' not convertible to kJ/mol-atom |  |  |  | 4 |
| -49 | kJ/mol-atom |  | 0.5 | 3.5 (unknown, calibrated) |  |  |  | 3.5 |
| -49 | kJ/mol-atom | 4 | 0.05 | 3.5 (unknown, calibrated) |  |  |  | 4 |
| -49 | kJ/mol-atom | 3.1 | 0.05 | 3.5 (unknown, calibrated) |  |  |  | 3.5 |
| -40.84 | kJ/mol-atom |  | 0.005 | 3.5 (unknown, calibrated) |  |  |  | 3.5 |
| -40.82 | kJ/mol-atom |  | 0.005 | 3.5 (unknown, calibrated) |  |  |  | 3.5 |
| -55.5 | unknown |  | 0.05 | unit 'unknown' not convertible to kJ/mol-atom |  |  |  | unit 'unknown' not convertible to kJ/mol-atom |
| -55.2 | kJ/mol-atom |  | 0.05 | 3.9 (model_calculated, calibrated) |  |  |  | 3.9 |
| -55.2 | kJ/mol-atom |  | 0.05 | 3.9 (model_calculated, calibrated) |  |  |  | 3.9 |
| -55.18 | kJ/mol-atom |  | 0.005 | 3.9 (model_calculated, calibrated) |  |  |  | 3.9 |
| -50.284 | kJ/mol-atom |  | 5.000e-4 | 3.9 (model_calculated, calibrated) |  |  |  | 3.9 |
| -44.909 | unknown |  | 5.000e-4 | unit 'unknown' not convertible to kJ/mol-atom |  |  |  | unit 'unknown' not convertible to kJ/mol-atom |
| -42.67 | kJ/mol-atom |  | 5.000e-4 | 3.9 (model_calculated, calibrated) |  |  |  | 3.9 |
| -42.67 | kJ/mol-atom |  | 0.005 | 3.9 (model_calculated, calibrated) |  |  |  | 3.9 |
| -41.929 | unknown |  | 5.000e-4 | unit 'unknown' not convertible to kJ/mol-atom |  |  |  | unit 'unknown' not convertible to kJ/mol-atom |
| -40.564 | unknown |  | 5.000e-4 | unit 'unknown' not convertible to kJ/mol-atom |  |  |  | unit 'unknown' not convertible to kJ/mol-atom |
| -40.564 | kJ/mol-atom |  | 5.000e-4 | 3.9 (model_calculated, calibrated) |  |  |  | 3.9 |
| -40.56 | kJ/mol-atom |  | 0.005 | 3.9 (model_calculated, calibrated) |  |  |  | 3.9 |
| -40.08 | kJ/mol-atom |  | 0.005 | 3.9 (model_calculated, calibrated) |  |  |  | 3.9 |
| -39.3 | kJ/mol-atom |  | 0.05 | 3.9 (model_calculated, calibrated) |  |  |  | 3.9 |
| -38.854 | kJ/mol-atom |  | 5.000e-4 | 3.9 (model_calculated, calibrated) |  |  |  | 3.9 |
| -38.79 | kJ/mol-atom |  | 0.005 | 3.9 (model_calculated, calibrated) |  |  |  | 3.9 |
| -38.73 | kJ/mol-atom |  | 0.005 | 3.9 (model_calculated, calibrated) |  |  |  | 3.9 |
| -38.43 | kJ/mol-atom |  | 0.005 | 3.9 (model_calculated, calibrated) |  |  |  | 3.9 |
| -38.427 | kJ/mol-atom |  | 5.000e-4 | 3.9 (model_calculated, calibrated) |  |  |  | 3.9 |
| -38.4 | unknown |  | 0.05 | unit 'unknown' not convertible to kJ/mol-atom |  |  |  | unit 'unknown' not convertible to kJ/mol-atom |
| -38.4 | kJ/mol-atom |  | 0.05 | 3.9 (model_calculated, calibrated) |  |  |  | 3.9 |
| -38.26 | kJ/mol-atom |  | 0.005 | 3.9 (model_calculated, calibrated) |  |  |  | 3.9 |
| -38.2 | kJ/mol-atom |  | 0.05 | 3.9 (model_calculated, calibrated) |  |  |  | 3.9 |
| -38.18 | kJ/mol-atom |  | 0.005 | 3.9 (model_calculated, calibrated) |  |  |  | 3.9 |
| -38.13 | kJ/mol-atom |  | 0.005 | 3.9 (model_calculated, calibrated) |  |  |  | 3.9 |
| -38.05 | kJ/mol-atom |  | 0.005 | 3.9 (model_calculated, calibrated) |  |  |  | 3.9 |
| -36.46 | kJ/mol-atom |  | 0.005 | 3.9 (model_calculated, calibrated) |  |  |  | 3.9 |
| 41.929 | kJ/mol-atom |  | 5.000e-4 | 3.9 (model_calculated, calibrated) |  |  |  | 3.9 |
| -39.298 | kJ/mol-atom |  | 5.000e-4 | 8.395 (dft, calibrated) |  |  |  | 8.395 |
| -39.298 | unknown |  | 5.000e-4 | unit 'unknown' not convertible to kJ/mol-atom |  |  |  | unit 'unknown' not convertible to kJ/mol-atom |
| -38.262 | kJ/mol-atom |  | 5.000e-4 | 8.395 (dft, calibrated) |  |  |  | 8.395 |
| -38.262 | unknown |  | 5.000e-4 | unit 'unknown' not convertible to kJ/mol-atom |  |  |  | unit 'unknown' not convertible to kJ/mol-atom |
| -38.13 | kJ/mol-atom |  | 0.005 | 8.395 (dft, calibrated) |  |  |  | 8.395 |
| -38.13 | unknown |  | 0.005 | unit 'unknown' not convertible to kJ/mol-atom |  |  |  | unit 'unknown' not convertible to kJ/mol-atom |
| -36.463 | kJ/mol-atom |  | 5.000e-4 | 8.395 (dft, calibrated) |  |  |  | 8.395 |

## DFT formation energies

Lowest-energy entries at this composition. Materials Project and OQMD use different energy references and are never averaged. 1 eV/atom = 96.485 kJ/mol-atom.

Table: DFT formation energy of Al2Zr3

| Source | Entry | kJ/mol-atom | eV/atom | Space group | E above hull (kJ/mol-atom) | E above hull (eV/atom) | Theoretical |
|---|---|---:|---:|---|---:|---:|---|
| Materials Project | mp-aaaaatyc | -38.78 | -0.401929 | P4_2/mnm | 3.1898 | 0.0331 | no |
| OQMD | oqmd-10621 | -38.797 | -0.402099 | P42/mnm | 3.1324 | 0.0325 | no |

DFT sources: A. Jain et al., Commentary: The Materials Project: A materials genome approach to accelerating materials innovation, APL Materials 1 (2013) 011002. [doi:10.1063/1.4812323](https://doi.org/10.1063/1.4812323) (CC BY 4.0); J. E. Saal et al., JOM 65 (2013) 1501-1509; S. Kirklin et al., npj Comput. Mater. 1 (2015) 15010. [doi:10.1007/s11837-013-0755-4](https://doi.org/10.1007/s11837-013-0755-4) (CC BY 4.0); 

## Sources

1. Rkia Tamim, Kamal Mahdouk, Thermodynamic reassessment of the Al–Zr binary system, J Therm Anal Calorim 131, 1187-1200 (2018). [doi:10.1007/s10973-017-6635-3](https://doi.org/10.1007/s10973-017-6635-3)
2. T. Wang, Z. Jin, J.-C. Zhao, J. Phase Equilib., 22, 544-51(2001). [doi:10.1007/s12385-001-0072-4](https://doi.org/10.1007/s12385-001-0072-4)
3. Zhaohui Long, Dongyu Cui, Hongxing Hu, Zhi Li, Fucheng Yin, Touwen Fan, Thermodynamic Modeling of the Al-Li-Zr Ternary System, J. Phase Equilib. Diffus. 41, 623-641 (2020). [doi:10.1007/s11669-020-00827-z](https://doi.org/10.1007/s11669-020-00827-z)
4. N. Saunders, V. G. Rivlin, Thermodynamic characterization of Al–Cr, Al–Zr, and Al–Cr–Zr alloy systems, Materials Science and Technology 2, 520-527 (1986). [doi:10.1179/mst.1986.2.6.520](https://doi.org/10.1179/mst.1986.2.6.520)
5. Evelyne Fischer, Catherine Colinet, An Updated Thermodynamic Modeling of the Al-Zr System, J. Phase Equilib. Diffus. 36, 404-413 (2015). [doi:10.1007/s11669-015-0398-y](https://doi.org/10.1007/s11669-015-0398-y)

## Please cite

- R. Arróyave, J. Saal, D. Shin, ORCHID-Values: thermodynamic and phase-equilibrium values read from the literature (version 2026.10; Version 1, machine-extracted), Zenodo (2026). https://doi.org/10.5281/zenodo.PENDING-literature
- R. Arróyave, J. Saal, D. Shin, ORCHID-Parity: DFT-vs-experiment formation-enthalpy benchmark (version 2026.10; Version 1, machine-extracted), Zenodo (2026). https://doi.org/10.5281/zenodo.PENDING-dft-benchmark
- R. Arróyave, J. Saal, D. Shin, ORCHID data: umbrella record of the ORCHID datasets (version 2026.10; Version 1, machine-extracted), Zenodo (2026). https://doi.org/10.5281/zenodo.PENDING-orchid-data

Also cite the original source of every value you use (paper_citation / paper_doi, and cited_dois for values the paper cites from earlier work); A. Jain et al., The Materials Project: A materials genome approach to accelerating materials innovation, APL Materials 1 (2013) 011002, https://doi.org/10.1063/1.4812323 (CC BY 4.0); J. E. Saal et al., JOM 65 (2013) 1501, https://doi.org/10.1007/s11837-013-0755-4 and S. Kirklin et al., npj Comput. Mater. 1 (2015) 15010, https://doi.org/10.1038/npjcompumats.2015.10 (CC BY 4.0); G. Kim, S. V. Meschel, P. Nash, W. Chen, Experimental formation enthalpies for intermetallic phases and other inorganic compounds, Scientific Data 4 (2017) 170162, https://doi.org/10.1038/sdata.2017.162; B. Hallstedt, The SGTE collection of binary datasets, Calphad 89 (2025) 102833, https://doi.org/10.1016/j.calphad.2025.102833 (CC BY 4.0), and the original assessment named in each file.

Version 1, machine-extracted: values were read by language-model readers constrained to quote their source and checked automatically, and the release was then audited on the printed pages by adversarial audits, an independent second review of fit-facing records and a preliminary human review of a frozen sample. Flags such as accepted and ESPEI-ready record screening results, not certification; known issues are listed in the release notes.

```bibtex
@misc{orchid_literature_2026,
  author    = {Arr{\'o}yave, Raymundo and Saal, James and Shin, Dongwon},
  title     = {{ORCHID-Values: thermodynamic and phase-equilibrium values read from the literature}},
  version   = {2026.10},
  publisher = {Zenodo},
  year      = {2026},
  doi       = {10.5281/zenodo.PENDING-literature},
  url       = {https://doi.org/10.5281/zenodo.PENDING-literature},
  note      = {Version 1, machine-extracted}
}

@misc{orchid_dft_benchmark_2026,
  author    = {Arr{\'o}yave, Raymundo and Saal, James and Shin, Dongwon},
  title     = {{ORCHID-Parity: DFT-vs-experiment formation-enthalpy benchmark}},
  version   = {2026.10},
  publisher = {Zenodo},
  year      = {2026},
  doi       = {10.5281/zenodo.PENDING-dft-benchmark},
  url       = {https://doi.org/10.5281/zenodo.PENDING-dft-benchmark},
  note      = {Version 1, machine-extracted}
}

@misc{orchid_data_2026,
  author    = {Arr{\'o}yave, Raymundo and Saal, James and Shin, Dongwon},
  title     = {{ORCHID data: umbrella record of the ORCHID datasets}},
  version   = {2026.10},
  publisher = {Zenodo},
  year      = {2026},
  doi       = {10.5281/zenodo.PENDING-orchid-data},
  url       = {https://doi.org/10.5281/zenodo.PENDING-orchid-data},
  note      = {Version 1, machine-extracted}
}
```

---

Derived data CC BY 4.0 ([licence](https://creativecommons.org/licenses/by/4.0/)): cite ORCHID ([CITATION.cff](https://data.orchid-project.org/CITATION.cff)) and the original sources. Quotes are short excerpts kept so that each value can be checked; they remain under the publishers' copyright and are not relicensed. Source papers, page images and full text are not redistributed. Field reference: [SCHEMA.md](https://data.orchid-project.org/literature/SCHEMA.md). Machine-readable guide: [llms.txt](https://data.orchid-project.org/llms.txt). Found an error? The report link of a value (Markdown: its id, ORC-..., in the Location column) opens a pre-filled GitHub issue, https://github.com/orchid-calphad/orchid-data/issues/new?template=report-value-error.yml&record_id=\<id>, carrying only the record id, source and value; [how to contribute](https://orchid-project.org/contribute/).
