Repository: orchid-calphad/orchid-data

# ORCHID data

Open data of the **ORCHID** project (Open Repository for CALPHAD Hypotheses, Intelligence, and Discovery),
served at <https://data.orchid-project.org> and browsable at <https://orchid-project.org>.

**Release v2026.10. Version 1, machine-extracted: values were read from papers by language-model readers constrained to quote their source and checked automatically (quote verification, field-placement rule, printed-page sign checks, DFT and Kim et al. 2017 cross-checks); a hand-checked precision sample is in progress.**

| Folder | Content |
|---|---|

File: compounds/Al3Ni2.md
# Al3Ni2: enthalpy of formation

> Enthalpy of formation of Al3Ni2: 4 literature value(s) with sources, pages and quotes and DFT values (Materials Project / OQMD), from ORCHID.

HTML: https://data.orchid-project.org/compounds/Al3Ni2.html · Markdown: https://data.orchid-project.org/compounds/Al3Ni2.md

4 accepted literature formation-enthalpy value(s) (experimental 4); experimental median -57.9 kJ/mol-atom (n = 3); Materials Project -59.167 kJ/mol-atom (mp-aaaaabor); OQMD -59.715 kJ/mol-atom (oqmd-18699).

Systems: [Al–Ni](https://data.orchid-project.org/systems/AL-NI.html)

## Literature values

Table: Enthalpy of formation of Al3Ni2 reported in the literature (4)

| Value | Phase as printed | T (K) | Class | Method | System | Source | Location | Quote |
|---:|---|---:|---|---|---|---|---|---|
| -75.4 kJ/mol-atom | Al3Ni2 | 1073 | experimental |  | [Al–Ni](https://data.orchid-project.org/systems/AL-NI.html) | [1] Chen 2011; _cites Bouche 1997_ | p. 5; `ORC-HDTOOGS4ME` | “Bauche et al. \[37\] measured the enthalpy of dissolution of Ni and Al3 Ni2 in Al bath, and the enthalpy of formation of Al3 Ni2 was derived to be -75.4 kJ/mol-atoms relative to solid Ni and liquid Al at 1073 K.” |
| -57.9 kJ/mol-atom | Al3Ni2 | 1073 | experimental |  | [Al–Ni](https://data.orchid-project.org/systems/AL-NI.html) | [1] Chen 2011; _cites Chrifi-Alaoui 2004_ [doi](https://doi.org/10.1016/s0925-8388%2803%2900493-6) | p. 5; `ORC-3XXCIWIRG5.2d619e` | “Chrifi-Alaoui et al. \[16\] determined the enthalpy of formation of Al3 Ni2 to be -57.9 kJ/mol-atoms relative to fcc Al and fcc Ni at 1073 K, or -54.5 kJ/mol-atoms relative to fcc Al and fcc Ni at 298 K, which is not much higher than that of Kubaschewski \[19\], -57.7 kJ/mol at 548 K.” |
| -57.7 kJ/mol (basis unstated) | Al3Ni2 | 548 | experimental |  | [Al–Ni](https://data.orchid-project.org/systems/AL-NI.html) | [1] Chen 2011; _cites Kubaschewski 1958_ [doi](https://doi.org/10.1039/tf9585400814) | p. 5; `ORC-3XXCIWIRG5.5b27b9` | “Chrifi-Alaoui et al. \[16\] determined the enthalpy of formation of Al3 Ni2 to be -57.9 kJ/mol-atoms relative to fcc Al and fcc Ni at 1073 K, or -54.5 kJ/mol-atoms relative to fcc Al and fcc Ni at 298 K, which is not much higher than that of Kubaschewski \[19\], -57.7 kJ/mol at 548 K.” |
| -54.5 kJ/mol-atom | Al3Ni2 | 298.15 | experimental |  | [Al–Ni](https://data.orchid-project.org/systems/AL-NI.html) | [1] Chen 2011; _cites Chrifi-Alaoui 2004_ [doi](https://doi.org/10.1016/s0925-8388%2803%2900493-6) | p. 5; `ORC-3XXCIWIRG5.a961b2` | “Chrifi-Alaoui et al. \[16\] determined the enthalpy of formation of Al3 Ni2 to be -57.9 kJ/mol-atoms relative to fcc Al and fcc Ni at 1073 K, or -54.5 kJ/mol-atoms relative to fcc Al and fcc Ni at 298 K, which is not much higher than that of Kubaschewski \[19\], -57.7 kJ/mol at 548 K.” |

### Uncertainty budget

Components kept separate, in the value's unit (literature [SCHEMA.md](https://data.orchid-project.org/literature/SCHEMA.md), [UNCERTAINTY_CALIBRATION.md](https://data.orchid-project.org/literature/UNCERTAINTY_CALIBRATION.md)): effective = max(sqrt(max(printed, reading, method)^2 + composition^2 + conversion^2), scatter). The method floor is the robust between-study scatter of the method class in ORCHID (calibrated) or a documented prior; printed values and printed uncertainties are unchanged.

Table: Uncertainty budget of the literature values of Al3Ni2

| Value | Unit | Printed | Reading | Method (class, basis) | Composition | Scatter | Conversion | Effective |
|---:|---|---:|---:|---|---:|---:|---:|---:|
| -75.4 | kJ/mol-atom |  | 0.05 | 3.5 (unknown, calibrated) |  |  |  | 3.5 |
| -57.9 | kJ/mol-atom |  | 0.05 | 3.5 (unknown, calibrated) |  |  |  | 3.5 |
| -57.7 | kJ/mol (basis unstated) |  | 0.05 | 17.5 (unknown, calibrated) |  |  |  | 17.5 |
| -54.5 | kJ/mol-atom |  | 0.05 | 3.5 (unknown, calibrated) |  |  |  | 3.5 |

## DFT formation energies

Lowest-energy entries at this composition. Materials Project and OQMD use different energy references and are never averaged. 1 eV/atom = 96.485 kJ/mol-atom.

Table: DFT formation energy of Al3Ni2

| Source | Entry | kJ/mol-atom | eV/atom | Space group | E above hull (kJ/mol-atom) | E above hull (eV/atom) | Theoretical |
|---|---|---:|---:|---|---:|---:|---|
| Materials Project | mp-aaaaabor | -59.167 | -0.613223 | P-3m1 | 0 | 0 | no |
| OQMD | oqmd-18699 | -59.715 | -0.618901 | P-3m1 | 0 | 0 | no |

DFT sources: A. Jain et al., Commentary: The Materials Project: A materials genome approach to accelerating materials innovation, APL Materials 1 (2013) 011002. [doi:10.1063/1.4812323](https://doi.org/10.1063/1.4812323) (CC BY 4.0); J. E. Saal et al., JOM 65 (2013) 1501-1509; S. Kirklin et al., npj Comput. Mater. 1 (2015) 15010. [doi:10.1007/s11837-013-0755-4](https://doi.org/10.1007/s11837-013-0755-4) (CC BY 4.0); 

## Sources

1. H.-L. Chen, E. Doernberg, P. Svoboda, R. Schmid-Fetzer, Thermodynamics of the Al3Ni phase and revision of the Al–Ni system, Thermochimica Acta 512, 189-195 (2011). [doi:10.1016/j.tca.2010.10.005](https://doi.org/10.1016/j.tca.2010.10.005)

## Please cite

- R. Arróyave, J. Saal, D. Shin, ORCHID-Values: thermodynamic and phase-equilibrium values read from the literature (version 2026.10; Version 1, machine-extracted), Zenodo (2026). https://doi.org/10.5281/zenodo.PENDING-literature
- R. Arróyave, J. Saal, D. Shin, ORCHID-Parity: DFT-vs-experiment formation-enthalpy benchmark (version 2026.10; Version 1, machine-extracted), Zenodo (2026). https://doi.org/10.5281/zenodo.PENDING-dft-benchmark
- R. Arróyave, J. Saal, D. Shin, ORCHID data: umbrella record of the ORCHID datasets (version 2026.10; Version 1, machine-extracted), Zenodo (2026). https://doi.org/10.5281/zenodo.PENDING-orchid-data

Also cite the original source of every value you use (paper_citation / paper_doi, and cited_dois for values the paper cites from earlier work); A. Jain et al., The Materials Project: A materials genome approach to accelerating materials innovation, APL Materials 1 (2013) 011002, https://doi.org/10.1063/1.4812323 (CC BY 4.0); J. E. Saal et al., JOM 65 (2013) 1501, https://doi.org/10.1007/s11837-013-0755-4 and S. Kirklin et al., npj Comput. Mater. 1 (2015) 15010, https://doi.org/10.1038/npjcompumats.2015.10 (CC BY 4.0); G. Kim, S. V. Meschel, P. Nash, W. Chen, Experimental formation enthalpies for intermetallic phases and other inorganic compounds, Scientific Data 4 (2017) 170162, https://doi.org/10.1038/sdata.2017.162; B. Hallstedt, The SGTE collection of binary datasets, Calphad 89 (2025) 102833, https://doi.org/10.1016/j.calphad.2025.102833 (CC BY 4.0), and the original assessment named in each file.

Version 1, machine-extracted: values were read from papers by language-model readers constrained to quote their source and checked automatically (quote verification, field-placement rule, printed-page sign checks, DFT and Kim et al. 2017 cross-checks); a hand-checked precision sample is in progress.

```bibtex
@misc{orchid_literature_2026,
  author    = {Arr{\'o}yave, Raymundo and Saal, James and Shin, Dongwon},
  title     = {{ORCHID-Values: thermodynamic and phase-equilibrium values read from the literature}},
  version   = {2026.10},
  publisher = {Zenodo},
  year      = {2026},
  doi       = {10.5281/zenodo.PENDING-literature},
  url       = {https://doi.org/10.5281/zenodo.PENDING-literature},
  note      = {Version 1, machine-extracted}
}

@misc{orchid_dft_benchmark_2026,
  author    = {Arr{\'o}yave, Raymundo and Saal, James and Shin, Dongwon},
  title     = {{ORCHID-Parity: DFT-vs-experiment formation-enthalpy benchmark}},
  version   = {2026.10},
  publisher = {Zenodo},
  year      = {2026},
  doi       = {10.5281/zenodo.PENDING-dft-benchmark},
  url       = {https://doi.org/10.5281/zenodo.PENDING-dft-benchmark},
  note      = {Version 1, machine-extracted}
}

@misc{orchid_data_2026,
  author    = {Arr{\'o}yave, Raymundo and Saal, James and Shin, Dongwon},
  title     = {{ORCHID data: umbrella record of the ORCHID datasets}},
  version   = {2026.10},
  publisher = {Zenodo},
  year      = {2026},
  doi       = {10.5281/zenodo.PENDING-orchid-data},
  url       = {https://doi.org/10.5281/zenodo.PENDING-orchid-data},
  note      = {Version 1, machine-extracted}
}
```

---

Derived data CC BY 4.0 ([licence](https://creativecommons.org/licenses/by/4.0/)): cite ORCHID ([CITATION.cff](https://data.orchid-project.org/CITATION.cff)) and the original sources. Quotes are short excerpts kept so that each value can be checked; they remain under the publishers' copyright and are not relicensed. Source papers, page images and full text are not redistributed. Field reference: [SCHEMA.md](https://data.orchid-project.org/literature/SCHEMA.md). Machine-readable guide: [llms.txt](https://data.orchid-project.org/llms.txt). Found an error? The report link of a value (Markdown: its id, ORC-..., in the Location column) opens a pre-filled GitHub issue, https://github.com/orchid-calphad/orchid-data/issues/new?template=report-value-error.yml&record_id=\<id>, carrying only the record id, source and value; [how to contribute](https://orchid-project.org/contribute/).

File: compounds/Al3Ni2Pr.md
# Al3Ni2Pr: enthalpy of formation

> Enthalpy of formation of Al3Ni2Pr: 4 literature value(s) with sources, pages and quotes, from ORCHID.

HTML: https://data.orchid-project.org/compounds/Al3Ni2Pr.html · Markdown: https://data.orchid-project.org/compounds/Al3Ni2Pr.md

4 accepted literature formation-enthalpy value(s) (model 2, DFT 2).

Systems: [Al–Ni–Pr](https://data.orchid-project.org/systems/AL-NI-PR.html)

## Literature values

Table: Enthalpy of formation of Al3Ni2Pr reported in the literature (4)

| Value | Phase as printed | T (K) | Class | Method | System | Source | Location | Quote |
|---:|---|---:|---|---|---|---|---|---|
| -62.41 kJ/mol-atom | Ni₂Al₃Pr |  | model |  | [Al–Ni–Pr](https://data.orchid-project.org/systems/AL-NI-PR.html) | [1] Liao 2019 | Table 4, p. 6, row 14; `ORC-47CJFTHNYF.1c3818` |  |
| -61.34 kJ/mol-atom | Ni2Al3Pr |  | model |  | [Al–Ni–Pr](https://data.orchid-project.org/systems/AL-NI-PR.html) | [1] Liao 2019 | Table 4, p. 6, row 11; `ORC-EML7MXJBZG.53809d` |  |
| -58.17 kJ/mol-atom | Ni2Al3Pr |  | DFT |  | [Al–Ni–Pr](https://data.orchid-project.org/systems/AL-NI-PR.html) | [1] Liao 2019; _cites Kirklin 2015_ | Table 4, p. 6, row 12; `ORC-IIFS7E73AH.2c3284` |  |
| -57.21 kJ/mol-atom | Ni2Al3Pr |  | DFT |  | [Al–Ni–Pr](https://data.orchid-project.org/systems/AL-NI-PR.html) | [1] Liao 2019; _cites Jain 2013_ | Table 4, p. 6, row 13; `ORC-V4FGAD4FTA.13e3ef` |  |

### Uncertainty budget

Components kept separate, in the value's unit (literature [SCHEMA.md](https://data.orchid-project.org/literature/SCHEMA.md), [UNCERTAINTY_CALIBRATION.md](https://data.orchid-project.org/literature/UNCERTAINTY_CALIBRATION.md)): effective = max(sqrt(max(printed, reading, method)^2 + composition^2 + conversion^2), scatter). The method floor is the robust between-study scatter of the method class in ORCHID (calibrated) or a documented prior; printed values and printed uncertainties are unchanged.

Table: Uncertainty budget of the literature values of Al3Ni2Pr

| Value | Unit | Printed | Reading | Method (class, basis) | Composition | Scatter | Conversion | Effective |
|---:|---|---:|---:|---|---:|---:|---:|---:|
| -62.41 | kJ/mol-atom |  | 0.005 | 3.9 (model_calculated, calibrated) |  |  |  | 3.9 |
| -61.34 | kJ/mol-atom |  | 0.005 | 3.9 (model_calculated, calibrated) |  |  |  | 3.9 |
| -58.17 | kJ/mol-atom |  | 0.005 | 3.929 (dft, calibrated) |  |  |  | 3.929 |
| -57.21 | kJ/mol-atom |  | 0.005 | 3.929 (dft, calibrated) |  |  |  | 3.929 |

## Sources

1. Jinfa Liao, Yuehui Liao, Hang Wang, Ligang Zhang, Yue Ma, Thermodynamic optimization of the Ni–Al–Pr ternary system, Mater. Res. Express 6, 086512 (2019). [doi:10.1088/2053-1591/ab19fa](https://doi.org/10.1088/2053-1591/ab19fa)

## Please cite

- R. Arróyave, J. Saal, D. Shin, ORCHID-Values: thermodynamic and phase-equilibrium values read from the literature (version 2026.10; Version 1, machine-extracted), Zenodo (2026). https://doi.org/10.5281/zenodo.23735569
- R. Arróyave, J. Saal, D. Shin, ORCHID-Parity: DFT-vs-experiment formation-enthalpy benchmark (version 2026.10; Version 1, machine-extracted), Zenodo (2026). https://doi.org/10.5281/zenodo.23735943
- R. Arróyave, J. Saal, D. Shin, ORCHID data: umbrella record of the ORCHID datasets (version 2026.10; Version 1, machine-extracted), Zenodo (2026). https://doi.org/10.5281/zenodo.23736065

Also cite the original source of every value you use (paper_citation / paper_doi, and cited_dois for values the paper cites from earlier work); A. Jain et al., The Materials Project: A materials genome approach to accelerating materials innovation, APL Materials 1 (2013) 011002, https://doi.org/10.1063/1.4812323 (CC BY 4.0); J. E. Saal et al., JOM 65 (2013) 1501, https://doi.org/10.1007/s11837-013-0755-4 and S. Kirklin et al., npj Comput. Mater. 1 (2015) 15010, https://doi.org/10.1038/npjcompumats.2015.10 (CC BY 4.0); G. Kim, S. V. Meschel, P. Nash, W. Chen, Experimental formation enthalpies for intermetallic phases and other inorganic compounds, Scientific Data 4 (2017) 170162, https://doi.org/10.1038/sdata.2017.162; B. Hallstedt, The SGTE collection of binary datasets, Calphad 89 (2025) 102833, https://doi.org/10.1016/j.calphad.2025.102833 (CC BY 4.0), and the original assessment named in each file.

Version 1, machine-extracted: values were read by language-model readers constrained to quote their source and checked automatically, and the release was then audited on the printed pages by adversarial audits, an independent second review of fit-facing records and a preliminary human review of a frozen sample. Flags such as accepted and ESPEI-ready record screening results, not certification; known issues are listed in the release notes.

```bibtex
@misc{orchid_literature_2026,
  author    = {Arr{\'o}yave, Raymundo and Saal, James and Shin, Dongwon},
  title     = {{ORCHID-Values: thermodynamic and phase-equilibrium values read from the literature}},
  version   = {2026.10},
  publisher = {Zenodo},
  year      = {2026},
  doi       = {10.5281/zenodo.23735569},
  url       = {https://doi.org/10.5281/zenodo.23735569},
  note      = {Version 1, machine-extracted}
}

@misc{orchid_dft_benchmark_2026,
  author    = {Arr{\'o}yave, Raymundo and Saal, James and Shin, Dongwon},
  title     = {{ORCHID-Parity: DFT-vs-experiment formation-enthalpy benchmark}},
  version   = {2026.10},
  publisher = {Zenodo},
  year      = {2026},
  doi       = {10.5281/zenodo.23735943},
  url       = {https://doi.org/10.5281/zenodo.23735943},
  note      = {Version 1, machine-extracted}
}

@misc{orchid_data_2026,
  author    = {Arr{\'o}yave, Raymundo and Saal, James and Shin, Dongwon},
  title     = {{ORCHID data: umbrella record of the ORCHID datasets}},
  version   = {2026.10},
  publisher = {Zenodo},
  year      = {2026},
  doi       = {10.5281/zenodo.23736065},
  url       = {https://doi.org/10.5281/zenodo.23736065},
  note      = {Version 1, machine-extracted}
}
```

---

Derived data CC BY 4.0 ([licence](https://creativecommons.org/licenses/by/4.0/)): cite ORCHID ([CITATION.cff](https://data.orchid-project.org/CITATION.cff)) and the original sources. Quotes are short excerpts kept so that each value can be checked; they remain under the publishers' copyright and are not relicensed. Source papers, page images and full text are not redistributed. Field reference: [SCHEMA.md](https://data.orchid-project.org/literature/SCHEMA.md). Machine-readable guide: [llms.txt](https://data.orchid-project.org/llms.txt). Found an error? The report link of a value (Markdown: its id, ORC-..., in the Location column) opens a pre-filled GitHub issue, https://github.com/orchid-calphad/orchid-data/issues/new?template=report-value-error.yml&record_id=\<id>, carrying only the record id, source and value; [how to contribute](https://orchid-project.org/contribute/).

File: compounds/Al3Ni2Y.md
# Al3Ni2Y: enthalpy of formation

> Enthalpy of formation of Al3Ni2Y: 3 literature value(s) with sources, pages and quotes, from ORCHID.

HTML: https://data.orchid-project.org/compounds/Al3Ni2Y.html · Markdown: https://data.orchid-project.org/compounds/Al3Ni2Y.md

3 accepted literature formation-enthalpy value(s) (experimental 1, model 2); experimental median -62.8 kJ/mol-atom (n = 1).

Systems: [Al–Ni–Y](https://data.orchid-project.org/systems/AL-NI-Y.html)

## Literature values

Table: Enthalpy of formation of Al3Ni2Y reported in the literature (3)

| Value | Phase as printed | T (K) | Class | Method | System | Source | Location | Quote |
|---:|---|---:|---|---|---|---|---|---|
| -62.8 kJ/mol-atom ± 1.5 | τ6 Ni2Al3Y | 298.15 | experimental |  | [Al–Ni–Y](https://data.orchid-project.org/systems/AL-NI-Y.html) | [1] Huang 2015; _cites ref. 27_ | Table 3, p. 4, row 13 |  |
| -62.6 kJ/mol-atom | τ6 Ni2Al3Y |  | model |  | [Al–Ni–Y](https://data.orchid-project.org/systems/AL-NI-Y.html) | [1] Huang 2015; _cites ref. 25_ | Table 3, p. 4, row 14 |  |
| -61.683 kJ/mol-atom | τ6 Ni2Al3Y |  | model |  | [Al–Ni–Y](https://data.orchid-project.org/systems/AL-NI-Y.html) | [1] Huang 2015 | Table 3, p. 4, row 12 |  |

## Sources

1. Jiapeng Huang, Bin Yang, Huiming Chen, Hang Wang, Thermodynamic Optimisation of the Ni-Al-Y Ternary System, J. Phase Equilib. Diffus. 36, 357-365 (2015). [doi:10.1007/s11669-015-0390-6](https://doi.org/10.1007/s11669-015-0390-6)

---

Derived data CC BY 4.0 ([licence](https://creativecommons.org/licenses/by/4.0/)): cite ORCHID ([CITATION.cff](https://data.orchid-project.org/CITATION.cff)) and the original sources. Each quoted sentence is reproduced under fair use so the value can be checked; source papers, page images and full text are not redistributed. Field reference: [SCHEMA.md](https://data.orchid-project.org/literature/SCHEMA.md). Machine-readable guide: [llms.txt](https://data.orchid-project.org/llms.txt).

File: compounds/Al3NiY.md
# Al3NiY: enthalpy of formation

> Enthalpy of formation of Al3NiY: 1 literature value(s) with sources, pages and quotes, from ORCHID.

HTML: https://data.orchid-project.org/compounds/Al3NiY.html · Markdown: https://data.orchid-project.org/compounds/Al3NiY.md

1 accepted literature formation-enthalpy value(s) (model 1).

Systems: [Al–Ni–Y](https://data.orchid-project.org/systems/AL-NI-Y.html)

## Literature values

Table: Enthalpy of formation of Al3NiY reported in the literature (1)

| Value | Phase as printed | T (K) | Class | Method | System | Source | Location | Quote |
|---:|---|---:|---|---|---|---|---|---|
| -70.1 kJ/mol-atom | τ4 NiAl3Y |  | model |  | [Al–Ni–Y](https://data.orchid-project.org/systems/AL-NI-Y.html) | [1] Huang 2015 | Table 3, p. 4, row 10 |  |

## Sources

1. Jiapeng Huang, Bin Yang, Huiming Chen, Hang Wang, Thermodynamic Optimisation of the Ni-Al-Y Ternary System, J. Phase Equilib. Diffus. 36, 357-365 (2015). [doi:10.1007/s11669-015-0390-6](https://doi.org/10.1007/s11669-015-0390-6)

## Please cite

- R. Arróyave, J. Saal, D. Shin, ORCHID literature values (version 2026.10; Version 1, machine-extracted), Zenodo (2026). https://doi.org/10.5281/zenodo.PENDING-literature
- R. Arróyave, J. Saal, D. Shin, ORCHID DFT-vs-experiment formation-enthalpy benchmark (version 2026.10; Version 1, machine-extracted), Zenodo (2026). https://doi.org/10.5281/zenodo.PENDING-dft-benchmark
- R. Arróyave, J. Saal, D. Shin, ORCHID data (version 2026.10; Version 1, machine-extracted), Zenodo (2026). https://doi.org/10.5281/zenodo.PENDING-orchid-data

Also cite the original source of every value you use (paper_citation / paper_doi, and cited_dois for values the paper cites from earlier work); A. Jain et al., The Materials Project: A materials genome approach to accelerating materials innovation, APL Materials 1 (2013) 011002, https://doi.org/10.1063/1.4812323 (CC BY 4.0); J. E. Saal et al., JOM 65 (2013) 1501, https://doi.org/10.1007/s11837-013-0755-4 and S. Kirklin et al., npj Comput. Mater. 1 (2015) 15010, https://doi.org/10.1038/npjcompumats.2015.10 (CC BY 4.0); G. Kim, S. V. Meschel, P. Nash, W. Chen, Experimental formation enthalpies for intermetallic phases and other inorganic compounds, Scientific Data 4 (2017) 170162, https://doi.org/10.1038/sdata.2017.162; B. Hallstedt, The SGTE collection of binary datasets, Calphad 89 (2025) 102833, https://doi.org/10.1016/j.calphad.2025.102833 (CC BY 4.0), and the original assessment named in each file.

Version 1, machine-extracted: values were read from papers by language-model readers constrained to quote their source and checked automatically (quote verification, field-placement rule, printed-page sign checks, DFT and Kim et al. 2017 cross-checks); a hand-checked precision sample is in progress.

```bibtex
@misc{orchid_literature_2026,
  author    = {Arr{\'o}yave, Raymundo and Saal, James and Shin, Dongwon},
  title     = {{ORCHID literature values}},
  version   = {2026.10},
  publisher = {Zenodo},
  year      = {2026},
  doi       = {10.5281/zenodo.PENDING-literature},
  url       = {https://doi.org/10.5281/zenodo.PENDING-literature},
  note      = {Version 1, machine-extracted}
}

@misc{orchid_dft_benchmark_2026,
  author    = {Arr{\'o}yave, Raymundo and Saal, James and Shin, Dongwon},
  title     = {{ORCHID DFT-vs-experiment formation-enthalpy benchmark}},
  version   = {2026.10},
  publisher = {Zenodo},
  year      = {2026},
  doi       = {10.5281/zenodo.PENDING-dft-benchmark},
  url       = {https://doi.org/10.5281/zenodo.PENDING-dft-benchmark},
  note      = {Version 1, machine-extracted}
}

@misc{orchid_data_2026,
  author    = {Arr{\'o}yave, Raymundo and Saal, James and Shin, Dongwon},
  title     = {{ORCHID data}},
  version   = {2026.10},
  publisher = {Zenodo},
  year      = {2026},
  doi       = {10.5281/zenodo.PENDING-orchid-data},
  url       = {https://doi.org/10.5281/zenodo.PENDING-orchid-data},
  note      = {Version 1, machine-extracted}
}
```

---

Derived data CC BY 4.0 ([licence](https://creativecommons.org/licenses/by/4.0/)): cite ORCHID ([CITATION.cff](https://data.orchid-project.org/CITATION.cff)) and the original sources. Each quoted sentence is reproduced under fair use so the value can be checked; source papers, page images and full text are not redistributed. Field reference: [SCHEMA.md](https://data.orchid-project.org/literature/SCHEMA.md). Machine-readable guide: [llms.txt](https://data.orchid-project.org/llms.txt).

File: compounds/Al3Np.md
# Al3Np: enthalpy of formation

> Enthalpy of formation of Al3Np: 1 literature value(s) with sources, pages and quotes, from ORCHID.

HTML: https://data.orchid-project.org/compounds/Al3Np.html · Markdown: https://data.orchid-project.org/compounds/Al3Np.md

1 accepted literature formation-enthalpy value(s) (DFT 1).

Systems: [Al–Np](https://data.orchid-project.org/systems/AL-NP.html)

## Literature values

Table: Enthalpy of formation of Al3Np reported in the literature (1)

| Value | Phase as printed | T (K) | Class | Method | System | Source | Location | Quote |
|---:|---|---:|---|---|---|---|---|---|
| -122.9 kJ/mol (basis unstated) | NpAl3 |  | DFT |  | [Al–Np](https://data.orchid-project.org/systems/AL-NP.html) | [1] Sedmidubský 2010 | Table 2, p. 3, row 5; `ORC-MQPU74X72L.3dbd0b` |  |

### Uncertainty budget

Components kept separate, in the value's unit (literature [SCHEMA.md](https://data.orchid-project.org/literature/SCHEMA.md), [UNCERTAINTY_CALIBRATION.md](https://data.orchid-project.org/literature/UNCERTAINTY_CALIBRATION.md)): effective = max(sqrt(max(printed, reading, method)^2 + composition^2 + conversion^2), scatter). The method floor is the robust between-study scatter of the method class in ORCHID (calibrated) or a documented prior; printed values and printed uncertainties are unchanged.

Table: Uncertainty budget of the literature values of Al3Np

| Value | Unit | Printed | Reading | Method (class, basis) | Composition | Scatter | Conversion | Effective |
|---:|---|---:|---:|---|---:|---:|---:|---:|
| -122.9 | kJ/mol (basis unstated) |  | 0.05 | 33.58 (dft, calibrated) |  |  |  | 33.58 |

## Sources

1. D. Sedmidubský, R.J.M. Konings, P. Souček, Ab-initio calculations and phase diagram assessments of An–Al systems (An= U, Np, Pu), Journal of Nuclear Materials 397, 1-7 (2010). [doi:10.1016/j.jnucmat.2009.11.023](https://doi.org/10.1016/j.jnucmat.2009.11.023)

## Please cite

- R. Arróyave, J. Saal, D. Shin, ORCHID-Values: thermodynamic and phase-equilibrium values read from the literature (version 2026.10; Version 1, machine-extracted), Zenodo (2026). https://doi.org/10.5281/zenodo.PENDING-literature
- R. Arróyave, J. Saal, D. Shin, ORCHID-Parity: DFT-vs-experiment formation-enthalpy benchmark (version 2026.10; Version 1, machine-extracted), Zenodo (2026). https://doi.org/10.5281/zenodo.PENDING-dft-benchmark
- R. Arróyave, J. Saal, D. Shin, ORCHID data: umbrella record of the ORCHID datasets (version 2026.10; Version 1, machine-extracted), Zenodo (2026). https://doi.org/10.5281/zenodo.PENDING-orchid-data

Also cite the original source of every value you use (paper_citation / paper_doi, and cited_dois for values the paper cites from earlier work); A. Jain et al., The Materials Project: A materials genome approach to accelerating materials innovation, APL Materials 1 (2013) 011002, https://doi.org/10.1063/1.4812323 (CC BY 4.0); J. E. Saal et al., JOM 65 (2013) 1501, https://doi.org/10.1007/s11837-013-0755-4 and S. Kirklin et al., npj Comput. Mater. 1 (2015) 15010, https://doi.org/10.1038/npjcompumats.2015.10 (CC BY 4.0); G. Kim, S. V. Meschel, P. Nash, W. Chen, Experimental formation enthalpies for intermetallic phases and other inorganic compounds, Scientific Data 4 (2017) 170162, https://doi.org/10.1038/sdata.2017.162; B. Hallstedt, The SGTE collection of binary datasets, Calphad 89 (2025) 102833, https://doi.org/10.1016/j.calphad.2025.102833 (CC BY 4.0), and the original assessment named in each file.

Version 1, machine-extracted: values were read by language-model readers constrained to quote their source and checked automatically, and the release was then audited on the printed pages by adversarial audits, an independent second review of fit-facing records and a preliminary human review of a frozen sample. Flags such as accepted and ESPEI-ready record screening results, not certification; known issues are listed in the release notes.

```bibtex
@misc{orchid_literature_2026,
  author    = {Arr{\'o}yave, Raymundo and Saal, James and Shin, Dongwon},
  title     = {{ORCHID-Values: thermodynamic and phase-equilibrium values read from the literature}},
  version   = {2026.10},
  publisher = {Zenodo},
  year      = {2026},
  doi       = {10.5281/zenodo.PENDING-literature},
  url       = {https://doi.org/10.5281/zenodo.PENDING-literature},
  note      = {Version 1, machine-extracted}
}

@misc{orchid_dft_benchmark_2026,
  author    = {Arr{\'o}yave, Raymundo and Saal, James and Shin, Dongwon},
  title     = {{ORCHID-Parity: DFT-vs-experiment formation-enthalpy benchmark}},
  version   = {2026.10},
  publisher = {Zenodo},
  year      = {2026},
  doi       = {10.5281/zenodo.PENDING-dft-benchmark},
  url       = {https://doi.org/10.5281/zenodo.PENDING-dft-benchmark},
  note      = {Version 1, machine-extracted}
}

@misc{orchid_data_2026,
  author    = {Arr{\'o}yave, Raymundo and Saal, James and Shin, Dongwon},
  title     = {{ORCHID data: umbrella record of the ORCHID datasets}},
  version   = {2026.10},
  publisher = {Zenodo},
  year      = {2026},
  doi       = {10.5281/zenodo.PENDING-orchid-data},
  url       = {https://doi.org/10.5281/zenodo.PENDING-orchid-data},
  note      = {Version 1, machine-extracted}
}
```

---

Derived data CC BY 4.0 ([licence](https://creativecommons.org/licenses/by/4.0/)): cite ORCHID ([CITATION.cff](https://data.orchid-project.org/CITATION.cff)) and the original sources. Quotes are short excerpts kept so that each value can be checked; they remain under the publishers' copyright and are not relicensed. Source papers, page images and full text are not redistributed. Field reference: [SCHEMA.md](https://data.orchid-project.org/literature/SCHEMA.md). Machine-readable guide: [llms.txt](https://data.orchid-project.org/llms.txt). Found an error? The report link of a value (Markdown: its id, ORC-..., in the Location column) opens a pre-filled GitHub issue, https://github.com/orchid-calphad/orchid-data/issues/new?template=report-value-error.yml&record_id=\<id>, carrying only the record id, source and value; [how to contribute](https://orchid-project.org/contribute/).

File: compounds/Al3Pu.md
# Al3Pu: enthalpy of formation

> Enthalpy of formation of Al3Pu: 3 literature value(s) with sources, pages and quotes, from ORCHID.

HTML: https://data.orchid-project.org/compounds/Al3Pu.html · Markdown: https://data.orchid-project.org/compounds/Al3Pu.md

3 accepted literature formation-enthalpy value(s) (DFT 3).

Systems: [Al–Pu](https://data.orchid-project.org/systems/AL-PU.html)

## Literature values

Table: Enthalpy of formation of Al3Pu reported in the literature (3)

| Value | Phase as printed | T (K) | Class | Method | System | Source | Location | Quote |
|---:|---|---:|---|---|---|---|---|---|
| -174.3 kJ/mol (basis unstated) | PuAl3-9H |  | DFT |  | [Al–Pu](https://data.orchid-project.org/systems/AL-PU.html) | [1] Sedmidubský 2010 | Table 2, p. 3, row 8; `ORC-UWUMCL7YBH.160896` |  |
| -172.4 kJ/mol (basis unstated) | PuAl3-6H |  | DFT |  | [Al–Pu](https://data.orchid-project.org/systems/AL-PU.html) | [1] Sedmidubský 2010 | Table 2, p. 3, row 7; `ORC-B5J3INFT6T.2f7e5c` |  |
| -169.1 kJ/mol (basis unstated) | PuAl3-3H |  | DFT |  | [Al–Pu](https://data.orchid-project.org/systems/AL-PU.html) | [1] Sedmidubský 2010 | Table 2, p. 3, row 6; `ORC-TUZYUF2AN2.3d97c6` |  |

### Uncertainty budget

Components kept separate, in the value's unit (literature [SCHEMA.md](https://data.orchid-project.org/literature/SCHEMA.md), [UNCERTAINTY_CALIBRATION.md](https://data.orchid-project.org/literature/UNCERTAINTY_CALIBRATION.md)): effective = max(sqrt(max(printed, reading, method)^2 + composition^2 + conversion^2), scatter). The method floor is the robust between-study scatter of the method class in ORCHID (calibrated) or a documented prior; printed values and printed uncertainties are unchanged.

Table: Uncertainty budget of the literature values of Al3Pu

| Value | Unit | Printed | Reading | Method (class, basis) | Composition | Scatter | Conversion | Effective |
|---:|---|---:|---:|---|---:|---:|---:|---:|
| -174.3 | kJ/mol (basis unstated) |  | 0.05 | 33.58 (dft, calibrated) |  |  |  | 33.58 |
| -172.4 | kJ/mol (basis unstated) |  | 0.05 | 33.58 (dft, calibrated) |  |  |  | 33.58 |
| -169.1 | kJ/mol (basis unstated) |  | 0.05 | 33.58 (dft, calibrated) |  |  |  | 33.58 |

## Sources

1. D. Sedmidubský, R.J.M. Konings, P. Souček, Ab-initio calculations and phase diagram assessments of An–Al systems (An= U, Np, Pu), Journal of Nuclear Materials 397, 1-7 (2010). [doi:10.1016/j.jnucmat.2009.11.023](https://doi.org/10.1016/j.jnucmat.2009.11.023)

## Please cite

- R. Arróyave, J. Saal, D. Shin, ORCHID-Values: thermodynamic and phase-equilibrium values read from the literature (version 2026.10; Version 1, machine-extracted), Zenodo (2026). https://doi.org/10.5281/zenodo.23735569
- R. Arróyave, J. Saal, D. Shin, ORCHID-Parity: DFT-vs-experiment formation-enthalpy benchmark (version 2026.10; Version 1, machine-extracted), Zenodo (2026). https://doi.org/10.5281/zenodo.23735943
- R. Arróyave, J. Saal, D. Shin, ORCHID data: umbrella record of the ORCHID datasets (version 2026.10; Version 1, machine-extracted), Zenodo (2026). https://doi.org/10.5281/zenodo.23736065

Also cite the original source of every value you use (paper_citation / paper_doi, and cited_dois for values the paper cites from earlier work); A. Jain et al., The Materials Project: A materials genome approach to accelerating materials innovation, APL Materials 1 (2013) 011002, https://doi.org/10.1063/1.4812323 (CC BY 4.0); J. E. Saal et al., JOM 65 (2013) 1501, https://doi.org/10.1007/s11837-013-0755-4 and S. Kirklin et al., npj Comput. Mater. 1 (2015) 15010, https://doi.org/10.1038/npjcompumats.2015.10 (CC BY 4.0); G. Kim, S. V. Meschel, P. Nash, W. Chen, Experimental formation enthalpies for intermetallic phases and other inorganic compounds, Scientific Data 4 (2017) 170162, https://doi.org/10.1038/sdata.2017.162; B. Hallstedt, The SGTE collection of binary datasets, Calphad 89 (2025) 102833, https://doi.org/10.1016/j.calphad.2025.102833 (CC BY 4.0), and the original assessment named in each file.

Version 1, machine-extracted: values were read by language-model readers constrained to quote their source and checked automatically, and the release was then audited on the printed pages by adversarial audits, an independent second review of fit-facing records and a preliminary human review of a frozen sample. Flags such as accepted and ESPEI-ready record screening results, not certification; known issues are listed in the release notes.

```bibtex
@misc{orchid_literature_2026,
  author    = {Arr{\'o}yave, Raymundo and Saal, James and Shin, Dongwon},
  title     = {{ORCHID-Values: thermodynamic and phase-equilibrium values read from the literature}},
  version   = {2026.10},
  publisher = {Zenodo},
  year      = {2026},
  doi       = {10.5281/zenodo.23735569},
  url       = {https://doi.org/10.5281/zenodo.23735569},
  note      = {Version 1, machine-extracted}
}

@misc{orchid_dft_benchmark_2026,
  author    = {Arr{\'o}yave, Raymundo and Saal, James and Shin, Dongwon},
  title     = {{ORCHID-Parity: DFT-vs-experiment formation-enthalpy benchmark}},
  version   = {2026.10},
  publisher = {Zenodo},
  year      = {2026},
  doi       = {10.5281/zenodo.23735943},
  url       = {https://doi.org/10.5281/zenodo.23735943},
  note      = {Version 1, machine-extracted}
}

@misc{orchid_data_2026,
  author    = {Arr{\'o}yave, Raymundo and Saal, James and Shin, Dongwon},
  title     = {{ORCHID data: umbrella record of the ORCHID datasets}},
  version   = {2026.10},
  publisher = {Zenodo},
  year      = {2026},
  doi       = {10.5281/zenodo.23736065},
  url       = {https://doi.org/10.5281/zenodo.23736065},
  note      = {Version 1, machine-extracted}
}
```

---

Derived data CC BY 4.0 ([licence](https://creativecommons.org/licenses/by/4.0/)): cite ORCHID ([CITATION.cff](https://data.orchid-project.org/CITATION.cff)) and the original sources. Quotes are short excerpts kept so that each value can be checked; they remain under the publishers' copyright and are not relicensed. Source papers, page images and full text are not redistributed. Field reference: [SCHEMA.md](https://data.orchid-project.org/literature/SCHEMA.md). Machine-readable guide: [llms.txt](https://data.orchid-project.org/llms.txt). Found an error? The report link of a value (Markdown: its id, ORC-..., in the Location column) opens a pre-filled GitHub issue, https://github.com/orchid-calphad/orchid-data/issues/new?template=report-value-error.yml&record_id=\<id>, carrying only the record id, source and value; [how to contribute](https://orchid-project.org/contribute/).
