Repository: orchid-calphad/orchid-data

# ORCHID data

Open data of the **ORCHID** project (Open Repository for CALPHAD Hypotheses, Intelligence, and Discovery),
served at <https://data.orchid-project.org> and browsable at <https://orchid-project.org>.

**Release v2026.10. Version 1, machine-extracted: values were read from papers by language-model readers constrained to quote their source and checked automatically (quote verification, field-placement rule, printed-page sign checks, DFT and Kim et al. 2017 cross-checks); a hand-checked precision sample is in progress.**

| Folder | Content |
|---|---|

File: compounds/Al4C3.md
# Al4C3: enthalpy of formation

> Enthalpy of formation of Al4C3: 25 literature value(s) with sources, pages and quotes and DFT values (Materials Project / OQMD), from ORCHID.

HTML: https://data.orchid-project.org/compounds/Al4C3.html · Markdown: https://data.orchid-project.org/compounds/Al4C3.md

25 accepted literature formation-enthalpy value(s) (experimental 15, model 8, DFT 2); experimental median -26.2 kJ/mol-atom (n = 1); Materials Project -8.807 kJ/mol-atom (mp-aaaaacjf); OQMD -9.446 kJ/mol-atom (oqmd-646102).

Systems: [Al–C](https://data.orchid-project.org/systems/AL-C.html)

## Literature values

Table: Enthalpy of formation of Al4C3 reported in the literature (25)

| Value | Phase as printed | T (K) | Class | Method | System | Source | Location | Quote |
|---:|---|---:|---|---|---|---|---|---|
| -145.8 per mol-atom | Al4C3 | 298.15 | experimental | Combustion calorimetry | [Al–C](https://data.orchid-project.org/systems/AL-C.html) | [1] Deffrennes 2019; _cites Berthelot 1901_ | Table 5, p. 8, row 5; `ORC-GQPALVE3FM` |  |
| -132 per mol-atom | Al4C3 | 298.15 | experimental | Combustion calorimetry | [Al–C](https://data.orchid-project.org/systems/AL-C.html) | [1] Deffrennes 2019; _cites Thoburn 1964_ | Table 5, p. 8, row 4; `ORC-WJX3KBYI4D` |  |
| -37.8 per mol-atom | Al4C3 | 298.15 | experimental | Vapor-pressure measurements (2nd law) | [Al–C](https://data.orchid-project.org/systems/AL-C.html) | [1] Deffrennes 2019; _cites Prescott 1928_ [doi](https://doi.org/10.1021/ja01399a011) | Table 5, p. 8, row 12; `ORC-LQ44ALDXCA` |  |
| -36 per mol-atom | Al4C3 | 298.15 | experimental | Vapor-pressure measurements (2nd law) | [Al–C](https://data.orchid-project.org/systems/AL-C.html) | [1] Deffrennes 2019; _cites Prescott 1927_ [doi](https://doi.org/10.1021/ja01410a013) | Table 5, p. 8, row 11; `ORC-KZPVUBQEW7` |  |
| -35.3 per mol-atom ± 3.3 | Al4C3 | 298.15 | experimental | Vapor-pressure measurements (2nd law) | [Al–C](https://data.orchid-project.org/systems/AL-C.html) | [1] Deffrennes 2019; _cites Meschi 1959_ [doi](https://doi.org/10.1021/j150577a036) | Table 5, p. 8, row 10; `ORC-KZH6WOVWPK` |  |
| -35.2 per mol-atom ± 2.5 | Al4C3 | 298.15 | experimental | Vapor-pressure measurements (2nd law) | [Al–C](https://data.orchid-project.org/systems/AL-C.html) | [1] Deffrennes 2019; _cites Potter 1966_ | Table 5, p. 8, row 9; `ORC-RQDJFQ36NB` |  |
| -31.9 per mol-atom ± 1.2 | Al4C3 | 298.15 | experimental | Combustion calorimetry | [Al–C](https://data.orchid-project.org/systems/AL-C.html) | [1] Deffrennes 2019; _cites Mah 1964_ | Table 5, p. 8, row 3; `ORC-NTHYKQOUBA` |  |
| -30.6 per mol-atom ± 2.8 | Al4C3 | 298.15 | experimental | Vapor-pressure measurements (2nd law) | [Al–C](https://data.orchid-project.org/systems/AL-C.html) | [1] Deffrennes 2019; _cites Plante 1966_ [doi](https://doi.org/10.6028/jres.070a.022) | Table 5, p. 8, row 8; `ORC-OZKYPTQ22G` |  |
| -29.7 per mol-atom ± 0.7 | Al4C3 | 298.15 | experimental | Combustion calorimetry | [Al–C](https://data.orchid-project.org/systems/AL-C.html) | [1] Deffrennes 2019; _cites King 1964_ [doi](https://doi.org/10.6028/jres.068a.066) | Table 5, p. 8, row 2; `ORC-UGP2PYPITH` |  |
| -29.6 per mol-atom ± 0.3 | Al4C3 | 298.15 | experimental | Solution calorimetry | [Al–C](https://data.orchid-project.org/systems/AL-C.html) | [1] Deffrennes 2019; _cites Blachnik 1970_ [doi](https://doi.org/10.1039/tf9706601058) | Table 5, p. 8, row 6; `ORC-NTIBNHM7MY` |  |
| -26.2 kJ/mol-atom | Al4C3 | 298.15 | experimental | Experimental | [Al–C](https://data.orchid-project.org/systems/AL-C.html) | [1] Deffrennes 2019; _cites Saba 1962_ | Table 7, p. 14, row 2; `ORC-GCZG5SCLHX.5e1ccb` |  |
| -24.9 per mol-atom ± 2.4 | Al4C3 | 298.15 | experimental | Vapor-pressure measurements (3nd law) | [Al–C](https://data.orchid-project.org/systems/AL-C.html) | [1] Deffrennes 2019; _cites Rinehart 1980_ [doi](https://doi.org/10.1016/0021-9614%2880%2990038-5) | Table 5, p. 8, row 13; `ORC-5GKUJVO3DV` |  |
| -23.9 per mol-atom ± 1.8 | Al4C3 | 298.15 | experimental | Combustion calorimetry | [Al–C](https://data.orchid-project.org/systems/AL-C.html) | [1] Deffrennes 2019; _cites Meichsner 1934_ | Table 5, p. 8, row 1; `ORC-UMVJIJX2EX` |  |
| -18.3 per mol-atom ± 1 | Al4C3 | 298.15 | experimental | Direct reaction calorimetry | [Al–C](https://data.orchid-project.org/systems/AL-C.html) | [1] Deffrennes 2019; _cites Meschel 1995_ [doi](https://doi.org/10.1016/0925-8388%2895%2901649-x) | Table 5, p. 8, row 7; `ORC-AUPWRUCYCF` |  |
| -17.9 per mol-atom ± 2.4 | Al4C3 | 298.15 | experimental | DTA (3rd law) | [Al–C](https://data.orchid-project.org/systems/AL-C.html) | [1] Deffrennes 2019; _cites Thoburn 1964_ | Table 5, p. 8, row 14; `ORC-UCQMWKVVOH` |  |
| -31.5 kJ/mol-atom | Al4C3 | 298.15 | model | Thermodynamic assessment | [Al–C](https://data.orchid-project.org/systems/AL-C.html) | [1] Deffrennes 2019; _cites ref. 15_ | Table 7, p. 14, row 4; `ORC-F4FQS6ZE2X.80b3dc` |  |
| -31.5 kJ/mol-atom | Al4C3 | 298.15 | model | Calphad | [Al–C](https://data.orchid-project.org/systems/AL-C.html) | [2] He 2021; _cites Grobner 1995_ [doi](https://doi.org/10.1016/0925-8388%2894%2906028-2) | Table 5, p. 12, row 4; `ORC-WBRE5IQO2U.d04a72` |  |
| -29.6 kJ/mol-atom | Al4C3 | 298.15 | model | Thermodynamic assessment | [Al–C](https://data.orchid-project.org/systems/AL-C.html) | [1] Deffrennes 2019; _cites ref. 14_ | Table 7, p. 14, row 3; `ORC-3RHBCVCIQM.a68f55` |  |
| -29.6 kJ/mol-atom | Al4C3 | 298.15 | model | Thermodynamic assessment | [Al–C](https://data.orchid-project.org/systems/AL-C.html) | [1] Deffrennes 2019; _cites ref. 17_ | Table 7, p. 14, row 5; `ORC-6FX4ADI5V6.6c04e7` |  |
| -29.6 kJ/mol-atom | Al4C3 | 298.15 | model | Calphad | [Al–C](https://data.orchid-project.org/systems/AL-C.html) | [2] He 2021; _cites Caian 1994_ | Table 5, p. 12, row 3; `ORC-NM6YKB7I4E.c9bb7d` |  |
| -28.5 kJ/mol-atom | Al4C3 | 298.15 | model | Calphad | [Al–C](https://data.orchid-project.org/systems/AL-C.html) | [2] He 2021 | Table 5, p. 12, row 6; `ORC-6Z5DBOUA7Y.d38350` |  |
| -27.6 kJ/mol-atom | Al4C3 | 298.15 | model | Thermodynamic assessment | [Al–C](https://data.orchid-project.org/systems/AL-C.html) | [1] Deffrennes 2019 | Table 7, p. 14, row 6; `ORC-242BY7NNE5.f80c95` |  |
| -27.6 kJ/mol-atom | Al4C3 | 298.15 | model | Calphad | [Al–C](https://data.orchid-project.org/systems/AL-C.html) | [2] He 2021; _cites Deffrennes 2019_ [doi](https://doi.org/10.1016/j.calphad.2019.101648) | Table 5, p. 12, row 5; `ORC-2HP5YAQZUL.6c5487` |  |
| -26.4 kJ/mol-atom | Al4C3 | 298.15 | DFT | DFT | [Al–C](https://data.orchid-project.org/systems/AL-C.html) | [2] He 2021; _cites Pisch 2020_ | Table 5, p. 12, row 1; `ORC-FPO25HWMW3.eae256` |  |
| -26.2 per mol-atom | Al4C3 | 298.15 | DFT | DFT (SCAN functional) | [Al–C](https://data.orchid-project.org/systems/AL-C.html) | [1] Deffrennes 2019; _cites Pisch 2019_ | Table 5, p. 8, row 15; `ORC-5S5UTGWFCL` |  |

### Uncertainty budget

Components kept separate, in the value's unit (literature [SCHEMA.md](https://data.orchid-project.org/literature/SCHEMA.md), [UNCERTAINTY_CALIBRATION.md](https://data.orchid-project.org/literature/UNCERTAINTY_CALIBRATION.md)): effective = max(sqrt(max(printed, reading, method)^2 + composition^2 + conversion^2), scatter). The method floor is the robust between-study scatter of the method class in ORCHID (calibrated) or a documented prior; printed values and printed uncertainties are unchanged.

Table: Uncertainty budget of the literature values of Al4C3

| Value | Unit | Printed | Reading | Method (class, basis) | Composition | Scatter | Conversion | Effective |
|---:|---|---:|---:|---|---:|---:|---:|---:|
| -145.8 | per mol-atom |  | 0.05 | unit 'per mol-atom' not convertible to kJ/mol-atom |  |  |  | unit 'per mol-atom' not convertible to kJ/mol-atom |
| -132 | per mol-atom |  | 0.05 | unit 'per mol-atom' not convertible to kJ/mol-atom |  |  |  | unit 'per mol-atom' not convertible to kJ/mol-atom |
| -37.8 | per mol-atom |  | 0.05 | unit 'per mol-atom' not convertible to kJ/mol-atom |  |  |  | unit 'per mol-atom' not convertible to kJ/mol-atom |
| -36 | per mol-atom |  | 0.05 | unit 'per mol-atom' not convertible to kJ/mol-atom |  |  |  | unit 'per mol-atom' not convertible to kJ/mol-atom |
| -35.3 | per mol-atom | 3.3 | 0.05 | unit 'per mol-atom' not convertible to kJ/mol-atom |  |  |  | 3.3 |
| -35.2 | per mol-atom | 2.5 | 0.05 | unit 'per mol-atom' not convertible to kJ/mol-atom |  |  |  | 2.5 |
| -31.9 | per mol-atom | 1.2 | 0.05 | unit 'per mol-atom' not convertible to kJ/mol-atom |  |  |  | 1.2 |
| -30.6 | per mol-atom | 2.8 | 0.05 | unit 'per mol-atom' not convertible to kJ/mol-atom |  |  |  | 2.8 |
| -29.7 | per mol-atom | 0.7 | 0.05 | unit 'per mol-atom' not convertible to kJ/mol-atom |  |  |  | 0.7 |
| -29.6 | per mol-atom | 0.3 | 0.05 | unit 'per mol-atom' not convertible to kJ/mol-atom |  |  |  | 0.3 |
| -26.2 | kJ/mol-atom |  | 0.05 | 3.8 (experimental_unspecified, calibrated) |  |  |  | 3.8 |
| -24.9 | per mol-atom | 2.4 | 0.05 | unit 'per mol-atom' not convertible to kJ/mol-atom |  |  |  | 2.4 |
| -23.9 | per mol-atom | 1.8 | 0.05 | unit 'per mol-atom' not convertible to kJ/mol-atom |  |  |  | 1.8 |
| -18.3 | per mol-atom | 1 | 0.05 | unit 'per mol-atom' not convertible to kJ/mol-atom |  |  |  | 1 |
| -17.9 | per mol-atom | 2.4 | 0.05 | unit 'per mol-atom' not convertible to kJ/mol-atom |  |  |  | 2.4 |
| -31.5 | kJ/mol-atom |  | 0.05 | 3.4 (model_calculated, calibrated) |  |  |  | 3.4 |
| -31.5 | kJ/mol-atom |  | 0.05 | 3.4 (model_calculated, calibrated) |  |  |  | 3.4 |
| -29.6 | kJ/mol-atom |  | 0.05 | 3.4 (model_calculated, calibrated) |  |  |  | 3.4 |
| -29.6 | kJ/mol-atom |  | 0.05 | 3.4 (model_calculated, calibrated) |  |  |  | 3.4 |
| -29.6 | kJ/mol-atom |  | 0.05 | 3.4 (model_calculated, calibrated) |  |  |  | 3.4 |
| -28.5 | kJ/mol-atom |  | 0.05 | 3.4 (model_calculated, calibrated) |  |  |  | 3.4 |
| -27.6 | kJ/mol-atom |  | 0.05 | 3.4 (model_calculated, calibrated) |  |  |  | 3.4 |
| -27.6 | kJ/mol-atom |  | 0.05 | 3.4 (model_calculated, calibrated) |  |  |  | 3.4 |
| -26.4 | kJ/mol-atom |  | 0.05 | 10.01 (dft, calibrated) |  |  |  | 10.01 |
| -26.2 | per mol-atom |  | 0.05 | unit 'per mol-atom' not convertible to kJ/mol-atom |  |  |  | unit 'per mol-atom' not convertible to kJ/mol-atom |

## DFT formation energies

Lowest-energy entries at this composition. Materials Project and OQMD use different energy references and are never averaged. 1 eV/atom = 96.485 kJ/mol-atom.

Table: DFT formation energy of Al4C3

| Source | Entry | kJ/mol-atom | eV/atom | Space group | E above hull (kJ/mol-atom) | E above hull (eV/atom) | Theoretical |
|---|---|---:|---:|---|---:|---:|---|
| Materials Project | mp-aaaaacjf | -8.807 | -0.091274 | R-3m | 0 | 0 | no |
| OQMD | oqmd-646102 | -9.446 | -0.097902 | R3m | 0 | 0 | no |

DFT sources: A. Jain et al., Commentary: The Materials Project: A materials genome approach to accelerating materials innovation, APL Materials 1 (2013) 011002. [doi:10.1063/1.4812323](https://doi.org/10.1063/1.4812323) (CC BY 4.0); J. E. Saal et al., JOM 65 (2013) 1501-1509; S. Kirklin et al., npj Comput. Mater. 1 (2015) 15010. [doi:10.1007/s11837-013-0755-4](https://doi.org/10.1007/s11837-013-0755-4) (CC BY 4.0); 

## Sources

1. G. Deffrennes, B. Gardiola, M. Allam, D. Chaussende, A. Pisch, J. Andrieux et al., Critical assessment and thermodynamic modeling of the Al–C system, Calphad 66, 101648 (2019). [doi:10.1016/j.calphad.2019.101648](https://doi.org/10.1016/j.calphad.2019.101648)
2. Zhangting He, Bartek Kaplan, Huahai Mao, Malin Selleby, The third generation Calphad description of Al–C including revisions of pure Al and C, Calphad 72, 102250 (2021). [doi:10.1016/j.calphad.2021.102250](https://doi.org/10.1016/j.calphad.2021.102250)

## Please cite

- R. Arróyave, J. Saal, D. Shin, ORCHID literature values (version 2026.10; Version 1, machine-extracted), Zenodo (2026). https://doi.org/10.5281/zenodo.PENDING-literature
- R. Arróyave, J. Saal, D. Shin, ORCHID DFT-vs-experiment formation-enthalpy benchmark (version 2026.10; Version 1, machine-extracted), Zenodo (2026). https://doi.org/10.5281/zenodo.PENDING-dft-benchmark
- R. Arróyave, J. Saal, D. Shin, ORCHID data (version 2026.10; Version 1, machine-extracted), Zenodo (2026). https://doi.org/10.5281/zenodo.PENDING-orchid-data

Also cite the original source of every value you use (paper_citation / paper_doi, and cited_dois for values the paper cites from earlier work); A. Jain et al., The Materials Project: A materials genome approach to accelerating materials innovation, APL Materials 1 (2013) 011002, https://doi.org/10.1063/1.4812323 (CC BY 4.0); J. E. Saal et al., JOM 65 (2013) 1501, https://doi.org/10.1007/s11837-013-0755-4 and S. Kirklin et al., npj Comput. Mater. 1 (2015) 15010, https://doi.org/10.1038/npjcompumats.2015.10 (CC BY 4.0); G. Kim, S. V. Meschel, P. Nash, W. Chen, Experimental formation enthalpies for intermetallic phases and other inorganic compounds, Scientific Data 4 (2017) 170162, https://doi.org/10.1038/sdata.2017.162; B. Hallstedt, The SGTE collection of binary datasets, Calphad 89 (2025) 102833, https://doi.org/10.1016/j.calphad.2025.102833 (CC BY 4.0), and the original assessment named in each file.

Version 1, machine-extracted: values were read from papers by language-model readers constrained to quote their source and checked automatically (quote verification, field-placement rule, printed-page sign checks, DFT and Kim et al. 2017 cross-checks); a hand-checked precision sample is in progress.

```bibtex
@misc{orchid_literature_2026,
  author    = {Arr{\'o}yave, Raymundo and Saal, James and Shin, Dongwon},
  title     = {{ORCHID literature values}},
  version   = {2026.10},
  publisher = {Zenodo},
  year      = {2026},
  doi       = {10.5281/zenodo.PENDING-literature},
  url       = {https://doi.org/10.5281/zenodo.PENDING-literature},
  note      = {Version 1, machine-extracted}
}

@misc{orchid_dft_benchmark_2026,
  author    = {Arr{\'o}yave, Raymundo and Saal, James and Shin, Dongwon},
  title     = {{ORCHID DFT-vs-experiment formation-enthalpy benchmark}},
  version   = {2026.10},
  publisher = {Zenodo},
  year      = {2026},
  doi       = {10.5281/zenodo.PENDING-dft-benchmark},
  url       = {https://doi.org/10.5281/zenodo.PENDING-dft-benchmark},
  note      = {Version 1, machine-extracted}
}

@misc{orchid_data_2026,
  author    = {Arr{\'o}yave, Raymundo and Saal, James and Shin, Dongwon},
  title     = {{ORCHID data}},
  version   = {2026.10},
  publisher = {Zenodo},
  year      = {2026},
  doi       = {10.5281/zenodo.PENDING-orchid-data},
  url       = {https://doi.org/10.5281/zenodo.PENDING-orchid-data},
  note      = {Version 1, machine-extracted}
}
```

---

Derived data CC BY 4.0 ([licence](https://creativecommons.org/licenses/by/4.0/)): cite ORCHID ([CITATION.cff](https://data.orchid-project.org/CITATION.cff)) and the original sources. Quotes are short excerpts kept so that each value can be checked; they remain under the publishers' copyright and are not relicensed. Source papers, page images and full text are not redistributed. Field reference: [SCHEMA.md](https://data.orchid-project.org/literature/SCHEMA.md). Machine-readable guide: [llms.txt](https://data.orchid-project.org/llms.txt). Found an error? The report link of a value (Markdown: its id, ORC-..., in the Location column) opens a pre-filled GitHub issue, https://github.com/orchid-calphad/orchid-data/issues/new?template=report-value-error.yml&record_id=\<id>, carrying only the record id, source and value; [how to contribute](https://orchid-project.org/contribute/).

File: compounds/Al4Ca.md
# Al4Ca: enthalpy of formation

> Enthalpy of formation of Al4Ca: 22 literature value(s) with sources, pages and quotes and DFT values (Materials Project / OQMD), from ORCHID.

HTML: https://data.orchid-project.org/compounds/Al4Ca.html · Markdown: https://data.orchid-project.org/compounds/Al4Ca.md

22 accepted literature formation-enthalpy value(s) (experimental 11, model 7, DFT 4); experimental median -19.4 kJ/mol-atom (n = 6); Materials Project -18.794 kJ/mol-atom (mp-aaaaacph); OQMD -18.472 kJ/mol-atom (oqmd-2168879).

Systems: [Al–Ca](https://data.orchid-project.org/systems/AL-CA.html)

## Literature values

Table: Enthalpy of formation of Al4Ca reported in the literature (22)

| Value | Phase as printed | T (K) | Class | Method | System | Source | Location | Quote |
|---:|---|---:|---|---|---|---|---|---|
| -219.5 kJ/mol (basis unstated) ± 20 | Al₄Ca | 298.15 | experimental | dissolution | [Al–Ca](https://data.orchid-project.org/systems/AL-CA.html) | [1] Anglezio 1994; _cites ref. 59Koc_ | Table II, p. 8, row 2; `ORC-LXRU5OQKZV.15fe71` |  |
| -209 kJ/mol (basis unstated) ± 30 | Al₄Ca | 298.15 | experimental | combustion | [Al–Ca](https://data.orchid-project.org/systems/AL-CA.html) | [1] Anglezio 1994; _cites ref. 59Koc_ | Table II, p. 8, row 1; `ORC-EJFC52C5XG.dc96fc` |  |
| -100.9 kJ/mol (basis unstated) ± 1.9 | Al₄Ca | 298.15 | experimental | H₂ titration | [Al–Ca](https://data.orchid-project.org/systems/AL-CA.html) | [1] Anglezio 1994; _cites ref. 81Vel_ | Table II, p. 8, row 9; `ORC-5XLNAMXD2F.b40b90` |  |
| -97 kJ/mol (basis unstated) ± 16.5 | Al₄Ca | 800 | experimental | e.m.f | [Al–Ca](https://data.orchid-project.org/systems/AL-CA.html) | [1] Anglezio 1994; _cites ref. 82Not2_ | Table II, p. 8, row 6; `ORC-JJXT5PKAWV.05737a` |  |
| -93.5 kJ/mol (basis unstated) ± 1.25 | Al₄Ca | 953 | experimental | calorimetry | [Al–Ca](https://data.orchid-project.org/systems/AL-CA.html) | [1] Anglezio 1994; _cites ref. 82Not1_ | Table II, p. 8, row 5; `ORC-TSGCRXNQPF.382a6d` |  |
| -20.2 kJ/mol-atom ± 0.4 | Al4Ca | 298.15 | experimental | Experiment | [Al–Ca](https://data.orchid-project.org/systems/AL-CA.html) | [2] Ozturk 2005; _cites Veleckis 1981_ [doi](https://doi.org/10.1016/0022-5088%2881%2990098-9) | Table IV, p. 5, row 9; `ORC-IGHKVCH3WK.e8a495` |  |
| -20.18 kJ/mol-atom ± 0.38 | Al4Ca | 788 | experimental | Hydrogen Titration | [Al–Ca](https://data.orchid-project.org/systems/AL-CA.html) | [3] ISLAM 2005; _cites ref. 34_ | Table V, p. 9, row 7; `ORC-V6C7CC5AWB.96c99b` |  |
| -19.4 kJ/mol-atom ± 3.3 | Al4Ca | 298.15 | experimental | Experiment | [Al–Ca](https://data.orchid-project.org/systems/AL-CA.html) | [2] Ozturk 2005; _cites Notin 1982_ [doi](https://doi.org/10.1016/0364-5916%2882%2990015-3) | Table IV, p. 5, row 10; `ORC-NEIOD6VMFX.382bad` |  |
| -19.4 kJ/mol-atom ± 3.3 | Al4Ca | 800 | experimental | Emf | [Al–Ca](https://data.orchid-project.org/systems/AL-CA.html) | [3] ISLAM 2005; _cites ref. 35_ | Table V, p. 9, row 9; `ORC-XCFMJUUOJ7.2df71d` |  |
| -18.7 kJ/mol-atom ± 0.3 | Al4Ca | 1038 | experimental | Precipitation Calorimetry | [Al–Ca](https://data.orchid-project.org/systems/AL-CA.html) | [3] ISLAM 2005; _cites ref. 31_ | Table V, p. 9, row 8; `ORC-6QKP4VARKE` |  |
| -18.7 kJ/mol-atom ± 0.3 | Al4Ca | 298.15 | experimental | Experiment | [Al–Ca](https://data.orchid-project.org/systems/AL-CA.html) | [2] Ozturk 2005; _cites Notin 1995_ [doi](https://doi.org/10.1016/0925-8388%2894%2906001-0) | Table IV, p. 5, row 8; `ORC-PNDWNRMG4M.781315` |  |
| -100.509 kJ/mol (basis unstated) | Al₄Ca | 800 | model | optimization | [Al–Ca](https://data.orchid-project.org/systems/AL-CA.html) | [1] Anglezio 1994 | Table II, p. 8, row 8; `ORC-VFOS3PDKWJ.035384` |  |
| -93.5 kJ/mol (basis unstated) | Al₄Ca |  | model | optimization | [Al–Ca](https://data.orchid-project.org/systems/AL-CA.html) | [1] Anglezio 1994; _cites ref. 88Itk_ | Table II, p. 8, row 10; `ORC-QATZUPXM73.904686` |  |
| -28.968 kJ/mol-atom | Al4Ca |  | model | thermodynamic evaluation | [Al–Ca](https://data.orchid-project.org/systems/AL-CA.html) | [2] Ozturk 2005; _cites Itkin 1988_ [doi](https://doi.org/10.1007/bf02883160) | Table IV, p. 5, row 4; `ORC-5BNEP3SMRJ.9e2ab6` |  |
| -21 kJ/mol-atom | Al4Ca | 800 | model | Assessed | [Al–Ca](https://data.orchid-project.org/systems/AL-CA.html) | [3] ISLAM 2005; _cites ref. 26_ | Table V, p. 9, row 10; `ORC-PM3XOMMOPJ.ef7fa2` |  |
| -21 kJ/mol-atom | Al4Ca |  | model | thermodynamic evaluation | [Al–Ca](https://data.orchid-project.org/systems/AL-CA.html) | [2] Ozturk 2005; _cites Kevorkov 2001_ | Table IV, p. 5, row 6; `ORC-Y4OP5S2EAC.694bd0` |  |
| -19.248 kJ/mol-atom | Al4Ca |  | model | thermodynamic evaluation | [Al–Ca](https://data.orchid-project.org/systems/AL-CA.html) | [2] Ozturk 2005; _cites Ozturk 2002_ [doi](https://doi.org/10.1016/s0925-8388%2801%2901713-3) | Table IV, p. 5, row 5; `ORC-YFAK27MANA.76e24e` |  |
| -17.27 kJ/mol-atom | Al4Ca | 298.15 | model | Calculated in this work | [Al–Ca](https://data.orchid-project.org/systems/AL-CA.html) | [3] ISLAM 2005 | Table V, p. 9, row 11; `ORC-NEVTWCUSSA.579ca6` |  |
| -21.615 kJ/mol-atom | Al4Ca | 0 | DFT | VASP | [Al–Ca](https://data.orchid-project.org/systems/AL-CA.html) | [2] Ozturk 2005 | Table IV, p. 5, row 3; `ORC-J5T6TBKDML.ce13f5` |  |
| -20.034 kJ/mol-atom | Al4Ca | 0 | DFT | thermodynamic evaluation | [Al–Ca](https://data.orchid-project.org/systems/AL-CA.html) | [2] Ozturk 2005 | Table IV, p. 5, row 7; `ORC-ARDICSAW5Q.302cb1` |  |
| -19.56 kJ/mol-atom | Al4Ca | 0 | DFT | WIEN2k | [Al–Ca](https://data.orchid-project.org/systems/AL-CA.html) | [2] Ozturk 2005 | Table IV, p. 5, row 1; `ORC-72BYE267EP.c00d79` |  |
| -19.208 kJ/mol-atom | Al4Ca | 0 | DFT | VASP | [Al–Ca](https://data.orchid-project.org/systems/AL-CA.html) | [2] Ozturk 2005 | Table IV, p. 5, row 2; `ORC-2KOSDBV2KV.80c689` |  |

### Uncertainty budget

Components kept separate, in the value's unit (literature [SCHEMA.md](https://data.orchid-project.org/literature/SCHEMA.md), [UNCERTAINTY_CALIBRATION.md](https://data.orchid-project.org/literature/UNCERTAINTY_CALIBRATION.md)): effective = max(sqrt(max(printed, reading, method)^2 + composition^2 + conversion^2), scatter). The method floor is the robust between-study scatter of the method class in ORCHID (calibrated) or a documented prior; printed values and printed uncertainties are unchanged.

Table: Uncertainty budget of the literature values of Al4Ca

| Value | Unit | Printed | Reading | Method (class, basis) | Composition | Scatter | Conversion | Effective |
|---:|---|---:|---:|---|---:|---:|---:|---:|
| -219.5 | kJ/mol (basis unstated) | 20 | 5.000e-5 | 16 (solution_reaction_calorimetry, calibrated) |  |  |  | 20 |
| -209 | kJ/mol (basis unstated) | 30 | 5.000e-5 | 5 (combustion_calorimetry, cleaned_below_threshold) |  |  |  | 30 |
| -100.9 | kJ/mol (basis unstated) | 1.9 | 5.000e-5 | 19 (experimental_unspecified, calibrated) |  |  |  | 19 |
| -97 | kJ/mol (basis unstated) | 16.5 | 5.000e-5 | 23 (emf, cleaned_below_threshold) |  |  |  | 23 |
| -93.5 | kJ/mol (basis unstated) | 1.25 | 5.000e-5 | 16 (solution_reaction_calorimetry, calibrated) |  |  |  | 16 |
| -20.2 | kJ/mol-atom | 0.4 | 5.000e-5 | 3.8 (experimental_unspecified, calibrated) |  |  |  | 3.8 |
| -20.18 | kJ/mol-atom | 0.38 | 0.005 | 3.8 (experimental_unspecified, calibrated) |  |  |  | 3.8 |
| -19.4 | kJ/mol-atom | 3.3 | 5.000e-5 | 3.8 (experimental_unspecified, calibrated) |  |  |  | 3.8 |
| -19.4 | kJ/mol-atom | 3.3 | 0.05 | 4.6 (emf, cleaned_below_threshold) |  |  |  | 4.6 |
| -18.7 | kJ/mol-atom | 0.3 | 0.05 | 3.2 (solution_reaction_calorimetry, calibrated) |  |  |  | 3.2 |
| -18.7 | kJ/mol-atom | 0.3 | 5.000e-5 | 3.8 (experimental_unspecified, calibrated) |  |  |  | 3.8 |
| -100.509 | kJ/mol (basis unstated) |  | 5.000e-5 | 17 (model_calculated, calibrated) |  |  |  | 17 |
| -93.5 | kJ/mol (basis unstated) |  | 5.000e-5 | 17 (model_calculated, calibrated) |  |  |  | 17 |
| -28.968 | kJ/mol-atom |  | 5.000e-5 | 3.4 (model_calculated, calibrated) |  |  |  | 3.4 |
| -21 | kJ/mol-atom |  | 0.05 | 3.4 (model_calculated, calibrated) |  |  |  | 3.4 |
| -21 | kJ/mol-atom |  | 5.000e-5 | 3.4 (model_calculated, calibrated) |  |  |  | 3.4 |
| -19.248 | kJ/mol-atom |  | 5.000e-5 | 3.4 (model_calculated, calibrated) |  |  |  | 3.4 |
| -17.27 | kJ/mol-atom |  | 0.005 | 3.4 (model_calculated, calibrated) |  |  |  | 3.4 |
| -21.615 | kJ/mol-atom |  | 5.000e-5 | 7.962 (dft, calibrated) |  |  |  | 7.962 |
| -20.034 | kJ/mol-atom |  | 5.000e-5 | 7.962 (dft, calibrated) |  |  |  | 7.962 |
| -19.56 | kJ/mol-atom |  | 5.000e-5 | 7.962 (dft, calibrated) |  |  |  | 7.962 |
| -19.208 | kJ/mol-atom |  | 5.000e-5 | 7.962 (dft, calibrated) |  |  |  | 7.962 |

## DFT formation energies

Lowest-energy entries at this composition. Materials Project and OQMD use different energy references and are never averaged. 1 eV/atom = 96.485 kJ/mol-atom.

Table: DFT formation energy of Al4Ca

| Source | Entry | kJ/mol-atom | eV/atom | Space group | E above hull (kJ/mol-atom) | E above hull (eV/atom) | Theoretical |
|---|---|---:|---:|---|---:|---:|---|
| Materials Project | mp-aaaaacph | -18.794 | -0.19479 | I4/mmm | 0.4681 | 0.0049 | no |
| OQMD | oqmd-2168879 | -18.472 | -0.191446 | C2/m | 0.9123 | 0.0095 | yes |

DFT sources: A. Jain et al., Commentary: The Materials Project: A materials genome approach to accelerating materials innovation, APL Materials 1 (2013) 011002. [doi:10.1063/1.4812323](https://doi.org/10.1063/1.4812323) (CC BY 4.0); J. E. Saal et al., JOM 65 (2013) 1501-1509; S. Kirklin et al., npj Comput. Mater. 1 (2015) 15010. [doi:10.1007/s11837-013-0755-4](https://doi.org/10.1007/s11837-013-0755-4) (CC BY 4.0); 

## Sources

1. J.C. Anglezio, C. Servant, I. Ansara, Contribution to the experimental and thermodynamic assessment of the AlCaFeSi system—I. AlCaFe, AlCaSi, AlFeSi and CaFeSi systems, Calphad 18, 273-309 (1994). [doi:10.1016/0364-5916(94)90034-5](https://doi.org/10.1016/0364-5916%2894%2990034-5)
2. Koray Ozturk, Yu Zhong, Long-Qing Chen, Zi-Kui Liu, Jorge O. Sofo, C. Wolverton, Linking first-principles energetics to CALPHAD: An application to thermodynamic modeling of the Al-Ca binary system, Metall Mater Trans A 36, 5-13 (2005). [doi:10.1007/s11661-005-0133-0](https://doi.org/10.1007/s11661-005-0133-0)
3. F. ISLAM, M. MEDRAJ, THERMODYNAMIC MODELLING OF THE Mg-Al-Ca SYSTEM, Canadian Metallurgical Quarterly 44, 523-536 (2005). [doi:10.1179/cmq.2005.44.4.523](https://doi.org/10.1179/cmq.2005.44.4.523)

## Please cite

- R. Arróyave, J. Saal, D. Shin, ORCHID literature values (version 2026.10; Version 1, machine-extracted), Zenodo (2026). https://doi.org/10.5281/zenodo.PENDING-literature
- R. Arróyave, J. Saal, D. Shin, ORCHID DFT-vs-experiment formation-enthalpy benchmark (version 2026.10; Version 1, machine-extracted), Zenodo (2026). https://doi.org/10.5281/zenodo.PENDING-dft-benchmark
- R. Arróyave, J. Saal, D. Shin, ORCHID data (version 2026.10; Version 1, machine-extracted), Zenodo (2026). https://doi.org/10.5281/zenodo.PENDING-orchid-data

Also cite the original source of every value you use (paper_citation / paper_doi, and cited_dois for values the paper cites from earlier work); A. Jain et al., The Materials Project: A materials genome approach to accelerating materials innovation, APL Materials 1 (2013) 011002, https://doi.org/10.1063/1.4812323 (CC BY 4.0); J. E. Saal et al., JOM 65 (2013) 1501, https://doi.org/10.1007/s11837-013-0755-4 and S. Kirklin et al., npj Comput. Mater. 1 (2015) 15010, https://doi.org/10.1038/npjcompumats.2015.10 (CC BY 4.0); G. Kim, S. V. Meschel, P. Nash, W. Chen, Experimental formation enthalpies for intermetallic phases and other inorganic compounds, Scientific Data 4 (2017) 170162, https://doi.org/10.1038/sdata.2017.162; B. Hallstedt, The SGTE collection of binary datasets, Calphad 89 (2025) 102833, https://doi.org/10.1016/j.calphad.2025.102833 (CC BY 4.0), and the original assessment named in each file.

Version 1, machine-extracted: values were read from papers by language-model readers constrained to quote their source and checked automatically (quote verification, field-placement rule, printed-page sign checks, DFT and Kim et al. 2017 cross-checks); a hand-checked precision sample is in progress.

```bibtex
@misc{orchid_literature_2026,
  author    = {Arr{\'o}yave, Raymundo and Saal, James and Shin, Dongwon},
  title     = {{ORCHID literature values}},
  version   = {2026.10},
  publisher = {Zenodo},
  year      = {2026},
  doi       = {10.5281/zenodo.PENDING-literature},
  url       = {https://doi.org/10.5281/zenodo.PENDING-literature},
  note      = {Version 1, machine-extracted}
}

@misc{orchid_dft_benchmark_2026,
  author    = {Arr{\'o}yave, Raymundo and Saal, James and Shin, Dongwon},
  title     = {{ORCHID DFT-vs-experiment formation-enthalpy benchmark}},
  version   = {2026.10},
  publisher = {Zenodo},
  year      = {2026},
  doi       = {10.5281/zenodo.PENDING-dft-benchmark},
  url       = {https://doi.org/10.5281/zenodo.PENDING-dft-benchmark},
  note      = {Version 1, machine-extracted}
}

@misc{orchid_data_2026,
  author    = {Arr{\'o}yave, Raymundo and Saal, James and Shin, Dongwon},
  title     = {{ORCHID data}},
  version   = {2026.10},
  publisher = {Zenodo},
  year      = {2026},
  doi       = {10.5281/zenodo.PENDING-orchid-data},
  url       = {https://doi.org/10.5281/zenodo.PENDING-orchid-data},
  note      = {Version 1, machine-extracted}
}
```

---

Derived data CC BY 4.0 ([licence](https://creativecommons.org/licenses/by/4.0/)): cite ORCHID ([CITATION.cff](https://data.orchid-project.org/CITATION.cff)) and the original sources. Quotes are short excerpts kept so that each value can be checked; they remain under the publishers' copyright and are not relicensed. Source papers, page images and full text are not redistributed. Field reference: [SCHEMA.md](https://data.orchid-project.org/literature/SCHEMA.md). Machine-readable guide: [llms.txt](https://data.orchid-project.org/llms.txt). Found an error? The report link of a value (Markdown: its id, ORC-..., in the Location column) opens a pre-filled GitHub issue, https://github.com/orchid-calphad/orchid-data/issues/new?template=report-value-error.yml&record_id=\<id>, carrying only the record id, source and value; [how to contribute](https://orchid-project.org/contribute/).

File: compounds/Al4Cr.md
# Al4Cr: enthalpy of formation

> Enthalpy of formation of Al4Cr: 4 literature value(s) with sources, pages and quotes and DFT values (Materials Project / OQMD), from ORCHID.

HTML: https://data.orchid-project.org/compounds/Al4Cr.html · Markdown: https://data.orchid-project.org/compounds/Al4Cr.md

4 accepted literature formation-enthalpy value(s) (experimental 2, model 2); experimental median -17.152 kJ/mol-atom (n = 2); OQMD -6.536 kJ/mol-atom (oqmd-2163960).

Systems: [Al–Cr](https://data.orchid-project.org/systems/AL-CR.html) · [Al–Cr–Zr](https://data.orchid-project.org/systems/AL-CR-ZR.html)

## Literature values

Table: Enthalpy of formation of Al4Cr reported in the literature (4)

| Value | Phase as printed | T (K) | Class | Method | System | Source | Location | Quote |
|---:|---|---:|---|---|---|---|---|---|
| -17.154 kJ/mol-atom | Al4Cr | 298.15 | experimental |  | [Al–Cr](https://data.orchid-project.org/systems/AL-CR.html) | [1] Murray 1998; _cites ref. 60Kub_ | Table 4, p. 6, row 3 |  |
| -17.15 kJ/mol-atom | Al4Cr | 1273.15 | experimental |  | [Al–Cr](https://data.orchid-project.org/systems/AL-CR.html) | [2] Saunders 1986; _cites ref. 35_ | Table 1, p. 4, row 5 |  |
| -17.68 kJ/mol-atom | Al4Cr | 1273.15 | model |  | [Al–Cr](https://data.orchid-project.org/systems/AL-CR.html) | [2] Saunders 1986 | Table 1, p. 4, row 6 |  |
| -17.677 kJ/mol-atom | Al4Cr | 1 | model |  | [Al–Cr–Zr](https://data.orchid-project.org/systems/AL-CR-ZR.html) | [2] Saunders 1986 | Table 4, p. 8, row 3 |  |

## DFT formation energies

Lowest-energy entries at this composition. Materials Project and OQMD use different energy references and are never averaged. 1 eV/atom = 96.485 kJ/mol-atom.

Table: DFT formation energy of Al4Cr

| Source | Entry | kJ/mol-atom | eV/atom | Space group | E above hull (kJ/mol-atom) | E above hull (eV/atom) | Theoretical |
|---|---|---:|---:|---|---:|---:|---|
| OQMD | oqmd-2163960 | -6.536 | -0.067738 | I4/m | 6.28 | 0.0651 | yes |

DFT sources: A. Jain et al., Commentary: The Materials Project: A materials genome approach to accelerating materials innovation, APL Materials 1 (2013) 011002. [doi:10.1063/1.4812323](https://doi.org/10.1063/1.4812323) (CC BY 4.0); J. E. Saal et al., JOM 65 (2013) 1501-1509; S. Kirklin et al., npj Comput. Mater. 1 (2015) 15010. [doi:10.1007/s11837-013-0755-4](https://doi.org/10.1007/s11837-013-0755-4) (CC BY 4.0); 

## Sources

1. J. L. Murray, The Al-Cr (aluminum-chromium) system, JPE 19, 367-375 (1998). [doi:10.1007/bf02735058](https://doi.org/10.1007/bf02735058)
2. N. Saunders, V. G. Rivlin, Thermodynamic characterization of Al–Cr, Al–Zr, and Al–Cr–Zr alloy systems, Materials Science and Technology 2, 520-527 (1986). [doi:10.1179/mst.1986.2.6.520](https://doi.org/10.1179/mst.1986.2.6.520)

## Please cite

- R. Arróyave, J. Saal, D. Shin, ORCHID literature values (version 2026.10; Version 1, machine-extracted), Zenodo (2026). https://doi.org/10.5281/zenodo.PENDING-literature
- R. Arróyave, J. Saal, D. Shin, ORCHID DFT-vs-experiment formation-enthalpy benchmark (version 2026.10; Version 1, machine-extracted), Zenodo (2026). https://doi.org/10.5281/zenodo.PENDING-dft-benchmark
- R. Arróyave, J. Saal, D. Shin, ORCHID data (version 2026.10; Version 1, machine-extracted), Zenodo (2026). https://doi.org/10.5281/zenodo.PENDING-orchid-data

Also cite the original source of every value you use (paper_citation / paper_doi, and cited_dois for values the paper cites from earlier work); A. Jain et al., The Materials Project: A materials genome approach to accelerating materials innovation, APL Materials 1 (2013) 011002, https://doi.org/10.1063/1.4812323 (CC BY 4.0); J. E. Saal et al., JOM 65 (2013) 1501, https://doi.org/10.1007/s11837-013-0755-4 and S. Kirklin et al., npj Comput. Mater. 1 (2015) 15010, https://doi.org/10.1038/npjcompumats.2015.10 (CC BY 4.0); G. Kim, S. V. Meschel, P. Nash, W. Chen, Experimental formation enthalpies for intermetallic phases and other inorganic compounds, Scientific Data 4 (2017) 170162, https://doi.org/10.1038/sdata.2017.162; B. Hallstedt, The SGTE collection of binary datasets, Calphad 89 (2025) 102833, https://doi.org/10.1016/j.calphad.2025.102833 (CC BY 4.0), and the original assessment named in each file.

Version 1, machine-extracted: values were read from papers by language-model readers constrained to quote their source and checked automatically (quote verification, field-placement rule, printed-page sign checks, DFT and Kim et al. 2017 cross-checks); a hand-checked precision sample is in progress.

```bibtex
@misc{orchid_literature_2026,
  author    = {Arr{\'o}yave, Raymundo and Saal, James and Shin, Dongwon},
  title     = {{ORCHID literature values}},
  version   = {2026.10},
  publisher = {Zenodo},
  year      = {2026},
  doi       = {10.5281/zenodo.PENDING-literature},
  url       = {https://doi.org/10.5281/zenodo.PENDING-literature},
  note      = {Version 1, machine-extracted}
}

@misc{orchid_dft_benchmark_2026,
  author    = {Arr{\'o}yave, Raymundo and Saal, James and Shin, Dongwon},
  title     = {{ORCHID DFT-vs-experiment formation-enthalpy benchmark}},
  version   = {2026.10},
  publisher = {Zenodo},
  year      = {2026},
  doi       = {10.5281/zenodo.PENDING-dft-benchmark},
  url       = {https://doi.org/10.5281/zenodo.PENDING-dft-benchmark},
  note      = {Version 1, machine-extracted}
}

@misc{orchid_data_2026,
  author    = {Arr{\'o}yave, Raymundo and Saal, James and Shin, Dongwon},
  title     = {{ORCHID data}},
  version   = {2026.10},
  publisher = {Zenodo},
  year      = {2026},
  doi       = {10.5281/zenodo.PENDING-orchid-data},
  url       = {https://doi.org/10.5281/zenodo.PENDING-orchid-data},
  note      = {Version 1, machine-extracted}
}
```

---

Derived data CC BY 4.0 ([licence](https://creativecommons.org/licenses/by/4.0/)): cite ORCHID ([CITATION.cff](https://data.orchid-project.org/CITATION.cff)) and the original sources. Each quoted sentence is reproduced under fair use so the value can be checked; source papers, page images and full text are not redistributed. Field reference: [SCHEMA.md](https://data.orchid-project.org/literature/SCHEMA.md). Machine-readable guide: [llms.txt](https://data.orchid-project.org/llms.txt).
