Repository: orchid-calphad/orchid-data

# ORCHID ESPEI datasets from the literature

ESPEI-format datasets built from the ORCHID literature values (Version 1, machine-extracted) and from DFT (literature, Materials Project, OQMD). Every literature value is traced to its published ORCHID observation id (`literature/`, field `id`) and the DOI of its source, passes the same inclusion rules as the published literature values, and carries its uncertainty in physical units next to the ESPEI weight derived from it.

| folder | datasets | values | systems | content |
|---|---:|---:|---:|---|
| experimental | 1679 | 5549 | 246 | experimental thermochemical tables and phase-composition (ZPF) tables |

File: espei/assessed/AG-PT/AgPt-87Kar.AG-PT-p60.json
{
 "components": [
  "AG",
  "PT",
  "VA"
 ],
 "phases": [
  "FCC_A1",
  "LIQUID"
 ],
 "conditions": {
  "P": 101325.0,
  "T": [
   1067.943527,
   1386.943527,
   1259.443527,
   1798.443527,
   1381.943527,
   1687.443527
  ]
 },
 "output": "ZPF",
 "values": [
  [
   [
    "FCC_A1",
    [
     "PT"
    ],
    [
     0.1542206229
    ]
   ]
  ],
  [
   [
    "FCC_A1",
    [
     "PT"
    ],
    [
     0.9582351263
    ]
   ]
  ],
  [
   [
    "FCC_A1",
    [
     "PT"
    ],
    [
     null
    ]
   ],
   [
    "FCC_A1",
    [
     "PT"
    ],
    [
     null
    ]
   ],
   [
    "__HYPERPLANE__",
    [
     "PT"
    ],
    [
     0.6257291283
    ]
   ]
  ],
  [
   [
    "LIQUID",
    [
     "PT"
    ],
    [
     0.3012232746
    ]
   ]
  ],
  [
   [
    "FCC_A1",
    [
     "PT"
    ],
    [
     null
    ]
   ],
   [
    "LIQUID",
    [
     "PT"
    ],
    [
     null
    ]
   ],
   [
    "__HYPERPLANE__",
    [
     "PT"
    ],
    [
     0.2207218225
    ]
   ]
  ],
  [
   [
    "FCC_A1",
    [
     "PT"
    ],
    [
     null
    ]
   ],
   [
    "LIQUID",
    [
     "PT"
    ],
    [
     null
    ]
   ],
   [
    "__HYPERPLANE__",
    [
     "PT"
    ],
    [
     0.6787300844
    ]
   ]
  ]
 ],
 "reference": "H. Okamoto, J. Phase Equilibria, 18(5), 547 (1997); compiled in H. Okamoto, Desk Handbook: Phase Diagrams for Binary Alloys, 2nd ed., ASM International, Materials Park, OH (2010), p. 60",
 "tags": [
  "assessed_phase_diagram",
  "orchid"
 ],
 "comment": "evidence_class=assessed_phase_diagram (expert-drawn diagram, not experimental, not CALPHAD); ORCHID assessed-phase-assemblages v1.0.0, diagram AG-PT-p60; one point per phase field (centroid or pole of inaccessibility); single-phase: the phase at the point composition; two-phase: phases present, compositions unknown (null) with __HYPERPLANE__ at the point's overall composition. Phase names mapped to AgPt-87Kar.tdb through the ORCHID phase registry (points whose phases are not all in that TDB are left out).",
 "orchid": {
  "evidence_class": "assessed_phase_diagram",
  "diagram": "AG-PT-p60",
  "target_tdb": "AgPt-87Kar.tdb",
  "record_ids": [
   "aspa-12c1edbd609ee639",
   "aspa-d5255099dfdd3f2f",
   "aspa-895c3a13c5dd1770",
   "aspa-e6f168a9d38bb426",
   "aspa-bb4d93ec6974f607",
   "aspa-cf8d74a345aabdbc"
  ],
  "confidence": [
   "high",
   "high",
   "high",
   "high",
   "high",
   "high"
  ],
  "points_left_out": 0,
  "source": "assessed-phase-assemblages/espei-zpf/AG-PT-p60.json"
 },
 "orchid_uncertainty_budget": {
  "sigma_rule": "max(sqrt(max(printed, reading, method)^2 + composition^2 + conversion^2), scatter); boundary margin reported, not combined",
  "calibration": "assessed-phase-assemblages handbook-class prior 2026-10-24",
  "points": [
   {
    "record_id": "aspa-12c1edbd609ee639",
    "temperature_K": {
     "sigma_printed": null,
     "sigma_reading": 0.893,
     "sigma_method": 10.0,
     "sigma_boundary_margin": 260.0,
     "sigma_effective": 10.0
    },
    "composition_mole_fraction": {
     "sigma_printed": null,
     "sigma_reading": 0.000672005,
     "sigma_method": 0.02,
     "sigma_boundary_margin": 0.142003,
     "sigma_effective": 0.02
    }
   },
   {
    "record_id": "aspa-d5255099dfdd3f2f",
    "temperature_K": {
     "sigma_printed": null,
     "sigma_reading": 0.893,
     "sigma_method": 10.0,
     "sigma_boundary_margin": 391.0,
     "sigma_effective": 10.0
    },
    "composition_mole_fraction": {
     "sigma_printed": null,
     "sigma_reading": 0.000672005,
     "sigma_method": 0.02,
     "sigma_boundary_margin": 0.0410007,
     "sigma_effective": 0.02
    }
   },
   {
    "record_id": "aspa-895c3a13c5dd1770",
    "temperature_K": {
     "sigma_printed": null,
     "sigma_reading": 0.893,
     "sigma_method": 10.0,
     "sigma_boundary_margin": 182.5,
     "sigma_effective": 10.0
    },
    "composition_mole_fraction": {
     "sigma_printed": null,
     "sigma_reading": 0.000672005,
     "sigma_method": 0.02,
     "sigma_boundary_margin": 0.279505,
     "sigma_effective": 0.02
    }
   },
   {
    "record_id": "aspa-e6f168a9d38bb426",
    "temperature_K": {
     "sigma_printed": null,
     "sigma_reading": 0.893,
     "sigma_method": 10.0,
     "sigma_boundary_margin": 274.5,
     "sigma_effective": 10.0
    },
    "composition_mole_fraction": {
     "sigma_printed": null,
     "sigma_reading": 0.000672005,
     "sigma_method": 0.02,
     "sigma_boundary_margin": 0.159503,
     "sigma_effective": 0.02
    }
   },
   {
    "record_id": "aspa-bb4d93ec6974f607",
    "temperature_K": {
     "sigma_printed": null,
     "sigma_reading": 0.893,
     "sigma_method": 10.0,
     "sigma_boundary_margin": 16.0,
     "sigma_effective": 10.0
    },
    "composition_mole_fraction": {
     "sigma_printed": null,
     "sigma_reading": 0.000672005,
     "sigma_method": 0.02,
     "sigma_boundary_margin": 0.0280005,
     "sigma_effective": 0.02
    }
   },
   {
    "record_id": "aspa-cf8d74a345aabdbc",
    "temperature_K": {
     "sigma_printed": null,
     "sigma_reading": 0.893,
     "sigma_method": 10.0,
     "sigma_boundary_margin": 208.0,
     "sigma_effective": 10.0
    },
    "composition_mole_fraction": {
     "sigma_printed": null,
     "sigma_reading": 0.000672005,
     "sigma_method": 0.02,
     "sigma_boundary_margin": 0.251005,
     "sigma_effective": 0.02
    }
   }
  ]
 }
}

File: espei/assessed/AG-PU/AgPu-20Zho.AG-PU-p61.json
{
 "components": [
  "AG",
  "PU",
  "VA"
 ],
 "phases": [
  "AG2PU",
  "AG51PU14",
  "ALPHA_PU",
  "BCC_A2",
  "BETA_PU",
  "FCC_A1",
  "GAMMA_PU",
  "LIQUID",
  "TETRAGONAL_A6"
 ],
 "conditions": {
  "P": 101325.0,
  "T": [
   673.1772209,
   681.6772209,
   335.6772209,
   443.1772209,
   540.6772209,
   664.6772209,
   744.6772209,
   841.6772209,
   866.1772209,
   924.6772209,
   1000.177221,
   1266.177221,
   1077.177221,
   1167.677221,
   1144.177221,
   1152.677221
  ]
 },
 "output": "ZPF",
 "values": [
  [
   [
    "FCC_A1",
    [
     "PU"
    ],
    [
     null
    ]
   ],
   [
    "AG51PU14",
    [
     "PU"
    ],
    [
     null
    ]
   ],
   [
    "__HYPERPLANE__",
    [
     "PU"
    ],
    [
     0.1076142541
    ]
   ]
  ],
  [
   [
    "AG2PU",
    [
     "PU"
    ],
    [
     null
    ]
   ],
   [
    "AG51PU14",
    [
     "PU"
    ],
    [
     null
    ]
   ],
   [
    "__HYPERPLANE__",
    [
     "PU"
    ],
    [
     0.2748954575
    ]
   ]
  ],
  [
   [
    "ALPHA_PU",
    [
     "PU"
    ],
    [
     null
    ]
   ],
   [
    "AG2PU",
    [
     "PU"
    ],
    [
     null
    ]
   ],
   [
    "__HYPERPLANE__",
    [
     "PU"
    ],
    [
     0.666553844
    ]
   ]
  ],
  [
   [
    "BETA_PU",
    [
     "PU"
    ],
    [
     null
    ]
   ],
   [
    "AG2PU",
    [
     "PU"
    ],
    [
     null
    ]
   ],
   [
    "__HYPERPLANE__",
    [
     "PU"
    ],
    [
     0.666553844
    ]
   ]
  ],
  [
   [
    "GAMMA_PU",
    [
     "PU"
    ],
    [
     null
    ]
   ],
   [
    "AG2PU",
    [
     "PU"
    ],
    [
     null
    ]
   ],
   [
    "__HYPERPLANE__",
    [
     "PU"
    ],
    [
     0.666553844
    ]
   ]
  ],
  [
   [
    "FCC_A1",
    [
     "PU"
    ],
    [
     null
    ]
   ],
   [
    "AG2PU",
    [
     "PU"
    ],
    [
     null
    ]
   ],
   [
    "__HYPERPLANE__",
    [
     "PU"
    ],
    [
     0.666553844
    ]
   ]
  ],
  [
   [
    "TETRAGONAL_A6",
    [
     "PU"
    ],
    [
     null
    ]
   ],
   [
    "AG2PU",
    [
     "PU"
    ],
    [
     null
    ]
   ],
   [
    "__HYPERPLANE__",
    [
     "PU"
    ],
    [
     0.666553844
    ]
   ]
  ],
  [
   [
    "BCC_A2",
    [
     "PU"
    ],
    [
     null
    ]
   ],
   [
    "AG2PU",
    [
     "PU"
    ],
    [
     null
    ]
   ],
   [
    "__HYPERPLANE__",
    [
     "PU"
    ],
    [
     0.6555353216
    ]
   ]
  ],
  [
   [
    "BCC_A2",
    [
     "PU"
    ],
    [
     0.9860909931
    ]
   ]
  ],
  [
   [
    "BCC_A2",
    [
     "PU"
    ],
    [
     null
    ]
   ],
   [
    "LIQUID",
    [
     "PU"
    ],
    [
     null
    ]
   ],
   [
    "__HYPERPLANE__",
    [
     "PU"
    ],
    [
     0.9921010962
    ]
   ]
  ],
  [
   [
    "AG2PU",
    [
     "PU"
    ],
    [
     null
    ]
   ],
   [
    "LIQUID",
    [
     "PU"
    ],
    [
     null
    ]
   ],
   [
    "__HYPERPLANE__",
    [
     "PU"
    ],
    [
     0.6615454248
    ]
   ]
  ],
  [
   [
    "LIQUID",
    [
     "PU"
    ],
    [
     0.4396724513
    ]
   ]
  ],
  [
   [
    "LIQUID",
    [
     "PU"
    ],
    [
     null
    ]
   ],
   [
    "LIQUID",
    [
     "PU"
    ],
    [
     null
    ]
   ],
   [
    "__HYPERPLANE__",
    [
     "PU"
    ],
    [
     0.3620419527
    ]
   ]
  ],
  [
   [
    "LIQUID",
    [
     "PU"
    ],
    [
     null
    ]
   ],
   [
    "LIQUID",
    [
     "PU"
    ],
    [
     null
    ]
   ],
   [
    "__HYPERPLANE__",
    [
     "PU"
    ],
    [
     0.7091254078
    ]
   ]
  ],
  [
   [
    "AG51PU14",
    [
     "PU"
    ],
    [
     null
    ]
   ],
   [
    "LIQUID",
    [
     "PU"
    ],
    [
     null
    ]
   ],
   [
    "__HYPERPLANE__",
    [
     "PU"
    ],
    [
     0.1707203368
    ]
   ]
  ],
  [
   [
    "AG51PU14",
    [
     "PU"
    ],
    [
     null
    ]
   ],
   [
    "LIQUID",
    [
     "PU"
    ],
    [
     null
    ]
   ],
   [
    "__HYPERPLANE__",
    [
     "PU"
    ],
    [
     0.2678836705
    ]
   ]
  ]
 ],
 "reference": "D.H. Wood, E.M. Cramer, and P.L. Wallace, Nucl. Metall., 17, 707-719 (1970); compiled in H. Okamoto, Desk Handbook: Phase Diagrams for Binary Alloys, 2nd ed., ASM International, Materials Park, OH (2010), p. 61",
 "tags": [
  "assessed_phase_diagram",
  "orchid"
 ],
 "comment": "evidence_class=assessed_phase_diagram (expert-drawn diagram, not experimental, not CALPHAD); ORCHID assessed-phase-assemblages v1.0.0, diagram AG-PU-p61; one point per phase field (centroid or pole of inaccessibility); single-phase: the phase at the point composition; two-phase: phases present, compositions unknown (null) with __HYPERPLANE__ at the point's overall composition. Phase names mapped to AgPu-20Zho.tdb through the ORCHID phase registry (points whose phases are not all in that TDB are left out).",
 "orchid": {
  "evidence_class": "assessed_phase_diagram",
  "diagram": "AG-PU-p61",
  "target_tdb": "AgPu-20Zho.tdb",
  "record_ids": [
   "aspa-154b1a49d99db524",
   "aspa-f2fc14a2907d0e9d",
   "aspa-8963625ff0a37e50",
   "aspa-3988d57f40b4535e",
   "aspa-dfd130c5ce7206c8",
   "aspa-6b51b1904f5f8647",
   "aspa-50ff190919c081b1",
   "aspa-34663d6c46188299",
   "aspa-c89a1cdf1ab1186e",
   "aspa-5351ac9dd4a99dfe",
   "aspa-b6f052bc2703e343",
   "aspa-41be17dc76b73199",
   "aspa-6e96b8fd7cb48c47",
   "aspa-2ee4009ca67cd8e0",
   "aspa-313566926b7e02c3",
   "aspa-33db6123dbe09fff"
  ],
  "confidence": [
   "high",
   "medium",
   "high",
   "high",
   "high",
   "high",
   "medium",
   "high",
   "medium",
   "medium",
   "medium",
   "high",
   "medium",
   "high",
   "high",
   "medium"
  ],
  "points_left_out": 0,
  "source": "assessed-phase-assemblages/espei-zpf/AG-PU-p61.json"
 }
}

File: espei/assessed/AG-SB/AgSb-07Zor.AG-SB-p62.json
{
 "components": [
  "AG",
  "SB",
  "VA"
 ],
 "phases": [
  "FCC_A1",
  "HCP_A3",
  "LIQUID",
  "RHOMBOHEDRAL_A7"
 ],
 "conditions": {
  "P": 101325.0,
  "T": [
   820.1017171,
   681.6017171,
   704.6017171,
   803.1017171,
   1058.601717,
   901.6017171,
   1071.101717
  ]
 },
 "output": "ZPF",
 "values": [
  [
   [
    "FCC_A1",
    [
     "SB"
    ],
    [
     0.02946526668
    ]
   ]
  ],
  [
   [
    "FCC_A1",
    [
     "SB"
    ],
    [
     null
    ]
   ],
   [
    "HCP_A3",
    [
     "SB"
    ],
    [
     null
    ]
   ],
   [
    "__HYPERPLANE__",
    [
     "SB"
    ],
    [
     0.07454104006
    ]
   ]
  ],
  [
   [
    "HCP_A3",
    [
     "SB"
    ],
    [
     0.1216201812
    ]
   ]
  ],
  [
   [
    "RHOMBOHEDRAL_A7",
    [
     "SB"
    ],
    [
     null
    ]
   ],
   [
    "LIQUID",
    [
     "SB"
    ],
    [
     null
    ]
   ],
   [
    "__HYPERPLANE__",
    [
     "SB"
    ],
    [
     0.7847348918
    ]
   ]
  ],
  [
   [
    "LIQUID",
    [
     "SB"
    ],
    [
     0.5438299252
    ]
   ]
  ],
  [
   [
    "LIQUID",
    [
     "SB"
    ],
    [
     null
    ]
   ],
   [
    "HCP_A3",
    [
     "SB"
    ],
    [
     null
    ]
   ],
   [
    "__HYPERPLANE__",
    [
     "SB"
    ],
    [
     0.1707026899
    ]
   ]
  ],
  [
   [
    "FCC_A1",
    [
     "SB"
    ],
    [
     null
    ]
   ],
   [
    "LIQUID",
    [
     "SB"
    ],
    [
     null
    ]
   ],
   [
    "__HYPERPLANE__",
    [
     "SB"
    ],
    [
     0.0770452497
    ]
   ]
  ]
 ],
 "reference": "H. Okamoto, J. Phase Equilibria Diffusion, 28(4), 403 (2007) doi:10.1007/s11669-007-9113-y; compiled in H. Okamoto, Desk Handbook: Phase Diagrams for Binary Alloys, 2nd ed., ASM International, Materials Park, OH (2010), p. 62",
 "tags": [
  "assessed_phase_diagram",
  "orchid"
 ],
 "comment": "evidence_class=assessed_phase_diagram (expert-drawn diagram, not experimental, not CALPHAD); ORCHID assessed-phase-assemblages v1.0.0, diagram AG-SB-p62; one point per phase field (centroid or pole of inaccessibility); single-phase: the phase at the point composition; two-phase: phases present, compositions unknown (null) with __HYPERPLANE__ at the point's overall composition. Phase names mapped to AgSb-07Zor.tdb through the ORCHID phase registry (points whose phases are not all in that TDB are left out).",
 "orchid": {
  "evidence_class": "assessed_phase_diagram",
  "diagram": "AG-SB-p62",
  "target_tdb": "AgSb-07Zor.tdb",
  "record_ids": [
   "aspa-420ad1c29cf04d6a",
   "aspa-3a21b8a517db7af3",
   "aspa-fc51975cb98ff762",
   "aspa-08b237d5a68170f3",
   "aspa-258640f5fd120bd4",
   "aspa-5dfe45239f060927",
   "aspa-951df47e14602d84"
  ],
  "confidence": [
   "high",
   "high",
   "high",
   "high",
   "high",
   "high",
   "high"
  ],
  "points_left_out": 0,
  "source": "assessed-phase-assemblages/espei-zpf/AG-SB-p62.json"
 }
}

File: espei/assessed/AG-SC/AgSc-09Liu.AG-SC-p63.json
{
 "components": [
  "AG",
  "SC",
  "VA"
 ],
 "phases": [
  "AG2SC_C11B",
  "AG4SC_D1A",
  "AGSC_B2",
  "BCC_A2",
  "FCC_A1",
  "HCP_A3",
  "LIQUID"
 ],
 "conditions": {
  "P": 101325.0,
  "T": [
   1005.38004,
   799.3800396,
   840.8800396,
   938.3800396,
   832.3800396,
   1304.88004,
   1369.88004,
   1609.38004,
   1286.38004,
   1412.38004,
   1439.38004,
   1682.38004
  ]
 },
 "output": "ZPF",
 "values": [
  [
   [
    "FCC_A1",
    [
     "SC"
    ],
    [
     0.02998375546
    ]
   ]
  ],
  [
   [
    "FCC_A1",
    [
     "SC"
    ],
    [
     null
    ]
   ],
   [
    "AG4SC_D1A",
    [
     "SC"
    ],
    [
     null
    ]
   ],
   [
    "__HYPERPLANE__",
    [
     "SC"
    ],
    [
     0.1161285668
    ]
   ]
  ],
  [
   [
    "AG2SC_C11B",
    [
     "SC"
    ],
    [
     null
    ]
   ],
   [
    "AG4SC_D1A",
    [
     "SC"
    ],
    [
     null
    ]
   ],
   [
    "__HYPERPLANE__",
    [
     "SC"
    ],
    [
     0.2663811448
    ]
   ]
  ],
  [
   [
    "AG2SC_C11B",
    [
     "SC"
    ],
    [
     null
    ]
   ],
   [
    "AGSC_B2",
    [
     "SC"
    ],
    [
     null
    ]
   ],
   [
    "__HYPERPLANE__",
    [
     "SC"
    ],
    [
     0.4161328808
    ]
   ]
  ],
  [
   [
    "HCP_A3",
    [
     "SC"
    ],
    [
     null
    ]
   ],
   [
    "AGSC_B2",
    [
     "SC"
    ],
    [
     null
    ]
   ],
   [
    "__HYPERPLANE__",
    [
     "SC"
    ],
    [
     0.7501944458
    ]
   ]
  ],
  [
   [
    "AGSC_B2",
    [
     "SC"
    ],
    [
     null
    ]
   ],
   [
    "LIQUID",
    [
     "SC"
    ],
    [
     null
    ]
   ],
   [
    "__HYPERPLANE__",
    [
     "SC"
    ],
    [
     0.6029469194
    ]
   ]
  ],
  [
   [
    "HCP_A3",
    [
     "SC"
    ],
    [
     null
    ]
   ],
   [
    "LIQUID",
    [
     "SC"
    ],
    [
     null
    ]
   ],
   [
    "__HYPERPLANE__",
    [
     "SC"
    ],
    [
     0.9244874362
    ]
   ]
  ],
  [
   [
    "LIQUID",
    [
     "SC"
    ],
    [
     0.4511918156
    ]
   ]
  ],
  [
   [
    "AG2SC_C11B",
    [
     "SC"
    ],
    [
     null
    ]
   ],
   [
    "LIQUID",
    [
     "SC"
    ],
    [
     null
    ]
   ],
   [
    "__HYPERPLANE__",
    [
     "SC"
    ],
    [
     0.2693861963
    ]
   ]
  ],
  [
   [
    "AG2SC_C11B",
    [
     "SC"
    ],
    [
     null
    ]
   ],
   [
    "LIQUID",
    [
     "SC"
    ],
    [
     null
    ]
   ],
   [
    "__HYPERPLANE__",
    [
     "SC"
    ],
    [
     0.3585360592
    ]
   ]
  ],
  [
   [
    "AGSC_B2",
    [
     "SC"
    ],
    [
     null
    ]
   ],
   [
    "LIQUID",
    [
     "SC"
    ],
    [
     null
    ]
   ],
   [
    "__HYPERPLANE__",
    [
     "SC"
    ],
    [
     0.4652153896
    ]
   ]
  ],
  [
   [
    "BCC_A2",
    [
     "SC"
    ],
    [
     null
    ]
   ],
   [
    "LIQUID",
    [
     "SC"
    ],
    [
     null
    ]
   ],
   [
    "__HYPERPLANE__",
    [
     "SC"
    ],
    [
     0.9755733127
    ]
   ]
  ]
 ],
 "reference": "K.A. Gschneidner, Jr. and F.W. Calderwood, Bull. Alloy Phase Diagrams, 4(4), 375-377 (1983) doi:10.1007/bf02868084; compiled in H. Okamoto, Desk Handbook: Phase Diagrams for Binary Alloys, 2nd ed., ASM International, Materials Park, OH (2010), p. 63",
 "tags": [
  "assessed_phase_diagram",
  "orchid"
 ],
 "comment": "evidence_class=assessed_phase_diagram (expert-drawn diagram, not experimental, not CALPHAD); ORCHID assessed-phase-assemblages v1.0.0, diagram AG-SC-p63; one point per phase field (centroid or pole of inaccessibility); single-phase: the phase at the point composition; two-phase: phases present, compositions unknown (null) with __HYPERPLANE__ at the point's overall composition. Phase names mapped to AgSc-09Liu.tdb through the ORCHID phase registry (points whose phases are not all in that TDB are left out).",
 "orchid": {
  "evidence_class": "assessed_phase_diagram",
  "diagram": "AG-SC-p63",
  "target_tdb": "AgSc-09Liu.tdb",
  "record_ids": [
   "aspa-f4bebeff8389df8a",
   "aspa-e427699e1e80bc24",
   "aspa-4e0bfb32cb055d59",
   "aspa-d0f1a92dd9a07bb5",
   "aspa-3219472eeade194f",
   "aspa-4c245f03baa063fc",
   "aspa-d17186b512dc68c4",
   "aspa-87037070d6d0de3e",
   "aspa-d28885933ff7d243",
   "aspa-71e049b7301c9404",
   "aspa-ba05a73e2eaa1d37",
   "aspa-a0016f7cb7504bb0"
  ],
  "confidence": [
   "high",
   "medium",
   "medium",
   "high",
   "high",
   "medium",
   "high",
   "high",
   "medium",
   "medium",
   "medium",
   "high"
  ],
  "points_left_out": 0,
  "source": "assessed-phase-assemblages/espei-zpf/AG-SC-p63.json"
 }
}

File: espei/assessed/AG-SE/AgSe-18Li.AG-SE-p63.json
{
 "components": [
  "AG",
  "SE",
  "VA"
 ],
 "phases": [
  "AG2SE_ALPHA",
  "AG2SE_BETA",
  "FCC_A1",
  "HEXAGONAL_A8"
 ],
 "conditions": {
  "P": 101325.0,
  "T": [
   337.770892,
   338.770892,
   758.270892,
   447.270892
  ]
 },
 "output": "ZPF",
 "values": [
  [
   [
    "FCC_A1",
    [
     "SE"
    ],
    [
     null
    ]
   ],
   [
    "AG2SE_ALPHA",
    [
     "SE"
    ],
    [
     null
    ]
   ],
   [
    "__HYPERPLANE__",
    [
     "SE"
    ],
    [
     0.1632077079
    ]
   ]
  ],
  [
   [
    "HEXAGONAL_A8",
    [
     "SE"
    ],
    [
     null
    ]
   ],
   [
    "AG2SE_ALPHA",
    [
     "SE"
    ],
    [
     null
    ]
   ],
   [
    "__HYPERPLANE__",
    [
     "SE"
    ],
    [
     0.6675555279
    ]
   ]
  ],
  [
   [
    "FCC_A1",
    [
     "SE"
    ],
    [
     null
    ]
   ],
   [
    "AG2SE_BETA",
    [
     "SE"
    ],
    [
     null
    ]
   ],
   [
    "__HYPERPLANE__",
    [
     "SE"
    ],
    [
     0.1657119175
    ]
   ]
  ],
  [
   [
    "HEXAGONAL_A8",
    [
     "SE"
    ],
    [
     null
    ]
   ],
   [
    "AG2SE_BETA",
    [
     "SE"
    ],
    [
     null
    ]
   ],
   [
    "__HYPERPLANE__",
    [
     "SE"
    ],
    [
     0.667054686
    ]
   ]
  ]
 ],
 "reference": "I. Karakaya and W.T. Thompson, Bull. Alloy Phase Diagrams, 11(3), 266-271 (1990) doi:10.1007/bf03029297; compiled in H. Okamoto, Desk Handbook: Phase Diagrams for Binary Alloys, 2nd ed., ASM International, Materials Park, OH (2010), p. 63",
 "tags": [
  "assessed_phase_diagram",
  "orchid"
 ],
 "comment": "evidence_class=assessed_phase_diagram (expert-drawn diagram, not experimental, not CALPHAD); ORCHID assessed-phase-assemblages v1.0.0, diagram AG-SE-p63; one point per phase field (centroid or pole of inaccessibility); single-phase: the phase at the point composition; two-phase: phases present, compositions unknown (null) with __HYPERPLANE__ at the point's overall composition. Phase names mapped to AgSe-18Li.tdb through the ORCHID phase registry (points whose phases are not all in that TDB are left out).",
 "orchid": {
  "evidence_class": "assessed_phase_diagram",
  "diagram": "AG-SE-p63",
  "target_tdb": "AgSe-18Li.tdb",
  "record_ids": [
   "aspa-1579375393dd0b6d",
   "aspa-a0364046590e1bbd",
   "aspa-c0528ff85dbd49fe",
   "aspa-2a8b3a97fa3af647"
  ],
  "confidence": [
   "high",
   "high",
   "high",
   "high"
  ],
  "points_left_out": 11,
  "source": "assessed-phase-assemblages/espei-zpf/AG-SE-p63.json"
 }
}

File: espei/assessed/AG-SI/AgSi-88Che-LB.AG-SI-p63.json
{
 "components": [
  "AG",
  "SI",
  "VA"
 ],
 "phases": [
  "DIAMOND_A4",
  "FCC_A1",
  "LIQUID"
 ],
 "conditions": {
  "P": 101325.0,
  "T": [
   1039.807492,
   1153.807492,
   1337.807492,
   1579.807492
  ]
 },
 "output": "ZPF",
 "values": [
  [
   [
    "FCC_A1",
    [
     "SI"
    ],
    [
     null
    ]
   ],
   [
    "DIAMOND_A4",
    [
     "SI"
    ],
    [
     null
    ]
   ],
   [
    "__HYPERPLANE__",
    [
     "SI"
    ],
    [
     0.5002743244
    ]
   ]
  ],
  [
   [
    "FCC_A1",
    [
     "SI"
    ],
    [
     null
    ]
   ],
   [
    "LIQUID",
    [
     "SI"
    ],
    [
     null
    ]
   ],
   [
    "__HYPERPLANE__",
    [
     "SI"
    ],
    [
     0.03899891014
    ]
   ]
  ],
  [
   [
    "DIAMOND_A4",
    [
     "SI"
    ],
    [
     null
    ]
   ],
   [
    "LIQUID",
    [
     "SI"
    ],
    [
     null
    ]
   ],
   [
    "__HYPERPLANE__",
    [
     "SI"
    ],
    [
     0.6339991188
    ]
   ]
  ],
  [
   [
    "LIQUID",
    [
     "SI"
    ],
    [
     0.3430099595
    ]
   ]
  ]
 ],
 "reference": "R.W. Olesinski and G.J. Abbaschian, Bull. Alloy Phase Diagrams, 10(6), 635- 640 (1989) doi:10.1007/bf02877631; compiled in H. Okamoto, Desk Handbook: Phase Diagrams for Binary Alloys, 2nd ed., ASM International, Materials Park, OH (2010), p. 63",
 "tags": [
  "assessed_phase_diagram",
  "orchid"
 ],
 "comment": "evidence_class=assessed_phase_diagram (expert-drawn diagram, not experimental, not CALPHAD); ORCHID assessed-phase-assemblages v1.0.0, diagram AG-SI-p63; one point per phase field (centroid or pole of inaccessibility); single-phase: the phase at the point composition; two-phase: phases present, compositions unknown (null) with __HYPERPLANE__ at the point's overall composition. Phase names mapped to AgSi-88Che-LB.tdb through the ORCHID phase registry (points whose phases are not all in that TDB are left out).",
 "orchid": {
  "evidence_class": "assessed_phase_diagram",
  "diagram": "AG-SI-p63",
  "target_tdb": "AgSi-88Che-LB.tdb",
  "record_ids": [
   "aspa-4bb74bfecd9339a4",
   "aspa-58fa103e994eed45",
   "aspa-7370a9adfb7a9d57",
   "aspa-debe2fd75113799d"
  ],
  "confidence": [
   "high",
   "high",
   "high",
   "high"
  ],
  "points_left_out": 0,
  "source": "assessed-phase-assemblages/espei-zpf/AG-SI-p63.json"
 }
}

File: espei/assessed/AG-SM/AgSm-20Zho.AG-SM-p64.json
{
 "components": [
  "AG",
  "SM",
  "VA"
 ],
 "phases": [
  "AG2SM_ALPHA",
  "AG2SM_BETA",
  "AG51SM14",
  "AGSM_B2",
  "FCC_A1",
  "HCP_A3",
  "LIQUID"
 ],
 "conditions": {
  "P": 101325.0,
  "T": [
   851.5698721,
   700.5698721,
   820.5698721,
   1066.069872,
   977.0698721,
   1307.569872,
   1016.069872,
   1008.069872,
   1093.069872,
   1100.069872,
   1101.569872,
   1055.569872,
   1123.069872,
   1124.069872
  ]
 },
 "output": "ZPF",
 "values": [
  [
   [
    "FCC_A1",
    [
     "SM"
    ],
    [
     null
    ]
   ],
   [
    "AG51SM14",
    [
     "SM"
    ],
    [
     null
    ]
   ],
   [
    "__HYPERPLANE__",
    [
     "SM"
    ],
    [
     0.1083347316
    ]
   ]
  ],
  [
   [
    "AG51SM14",
    [
     "SM"
    ],
    [
     null
    ]
   ],
   [
    "AG2SM_ALPHA",
    [
     "SM"
    ],
    [
     null
    ]
   ],
   [
    "__HYPERPLANE__",
    [
     "SM"
    ],
    [
     0.2990399725
    ]
   ]
  ],
  [
   [
    "AGSM_B2",
    [
     "SM"
    ],
    [
     null
    ]
   ],
   [
    "AG2SM_ALPHA",
    [
     "SM"
    ],
    [
     null
    ]
   ],
   [
    "__HYPERPLANE__",
    [
     "SM"
    ],
    [
     0.416166026
    ]
   ]
  ],
  [
   [
    "AGSM_B2",
    [
     "SM"
    ],
    [
     null
    ]
   ],
   [
    "LIQUID",
    [
     "SM"
    ],
    [
     null
    ]
   ],
   [
    "__HYPERPLANE__",
    [
     "SM"
    ],
    [
     0.6258917372
    ]
   ]
  ],
  [
   [
    "HCP_A3",
    [
     "SM"
    ],
    [
     null
    ]
   ],
   [
    "LIQUID",
    [
     "SM"
    ],
    [
     null
    ]
   ],
   [
    "__HYPERPLANE__",
    [
     "SM"
    ],
    [
     0.9152031
    ]
   ]
  ],
  [
   [
    "LIQUID",
    [
     "SM"
    ],
    [
     0.4962522164
    ]
   ]
  ],
  [
   [
    "AG51SM14",
    [
     "SM"
    ],
    [
     null
    ]
   ],
   [
    "AG2SM_BETA",
    [
     "SM"
    ],
    [
     null
    ]
   ],
   [
    "__HYPERPLANE__",
    [
     "SM"
    ],
    [
     0.2975383565
    ]
   ]
  ],
  [
   [
    "AGSM_B2",
    [
     "SM"
    ],
    [
     null
    ]
   ],
   [
    "AG2SM_BETA",
    [
     "SM"
    ],
    [
     null
    ]
   ],
   [
    "__HYPERPLANE__",
    [
     "SM"
    ],
    [
     0.4171671034
    ]
   ]
  ],
  [
   [
    "HCP_A3",
    [
     "SM"
    ],
    [
     null
    ]
   ],
   [
    "LIQUID",
    [
     "SM"
    ],
    [
     null
    ]
   ],
   [
    "__HYPERPLANE__",
    [
     "SM"
    ],
    [
     0.9352246476
    ]
   ]
  ],
  [
   [
    "AG51SM14",
    [
     "SM"
    ],
    [
     null
    ]
   ],
   [
    "LIQUID",
    [
     "SM"
    ],
    [
     null
    ]
   ],
   [
    "__HYPERPLANE__",
    [
     "SM"
    ],
    [
     0.1754069161
    ]
   ]
  ],
  [
   [
    "FCC_A1",
    [
     "SM"
    ],
    [
     null
    ]
   ],
   [
    "LIQUID",
    [
     "SM"
    ],
    [
     null
    ]
   ],
   [
    "__HYPERPLANE__",
    [
     "SM"
    ],
    [
     0.04126254715
    ]
   ]
  ],
  [
   [
    "LIQUID",
    [
     "SM"
    ],
    [
     null
    ]
   ],
   [
    "AG2SM_BETA",
    [
     "SM"
    ],
    [
     null
    ]
   ],
   [
    "__HYPERPLANE__",
    [
     "SM"
    ],
    [
     0.3490938416
    ]
   ]
  ],
  [
   [
    "AGSM_B2",
    [
     "SM"
    ],
    [
     null
    ]
   ],
   [
    "LIQUID",
    [
     "SM"
    ],
    [
     null
    ]
   ],
   [
    "__HYPERPLANE__",
    [
     "SM"
    ],
    [
     0.4507031956
    ]
   ]
  ],
  [
   [
    "AG51SM14",
    [
     "SM"
    ],
    [
     null
    ]
   ],
   [
    "LIQUID",
    [
     "SM"
    ],
    [
     null
    ]
   ],
   [
    "__HYPERPLANE__",
    [
     "SM"
    ],
    [
     0.295035663
    ]
   ]
  ]
 ],
 "reference": "K.A. Gschneidner, Jr. and F.W. Calderwood, Bull. Alloy Phase Diagrams, 6(2), 142-143 (1985) doi:10.1007/bf02869229; compiled in H. Okamoto, Desk Handbook: Phase Diagrams for Binary Alloys, 2nd ed., ASM International, Materials Park, OH (2010), p. 64",
 "tags": [
  "assessed_phase_diagram",
  "orchid"
 ],
 "comment": "evidence_class=assessed_phase_diagram (expert-drawn diagram, not experimental, not CALPHAD); ORCHID assessed-phase-assemblages v1.0.0, diagram AG-SM-p64; one point per phase field (centroid or pole of inaccessibility); single-phase: the phase at the point composition; two-phase: phases present, compositions unknown (null) with __HYPERPLANE__ at the point's overall composition. Phase names mapped to AgSm-20Zho.tdb through the ORCHID phase registry (points whose phases are not all in that TDB are left out).",
 "orchid": {
  "evidence_class": "assessed_phase_diagram",
  "diagram": "AG-SM-p64",
  "target_tdb": "AgSm-20Zho.tdb",
  "record_ids": [
   "aspa-67b479932f033fd4",
   "aspa-575d098555cd69ba",
   "aspa-7d12074f905d9172",
   "aspa-1f3206b855302742",
   "aspa-a6217f2b997057ef",
   "aspa-b252c49add8c1620",
   "aspa-6af41d0d9db19e8f",
   "aspa-36456d2e5bc38f21",
   "aspa-5cefabe430e97234",
   "aspa-eed6c5459467f9ea",
   "aspa-07ebf6e5cd5df372",
   "aspa-c01ff9ad130ddf49",
   "aspa-48dc2c7b0d51c4d1",
   "aspa-4294d684b7fb9bf0"
  ],
  "confidence": [
   "medium",
   "high",
   "high",
   "medium",
   "high",
   "high",
   "high",
   "high",
   "high",
   "medium",
   "medium",
   "medium",
   "medium",
   "medium"
  ],
  "points_left_out": 2,
  "source": "assessed-phase-assemblages/espei-zpf/AG-SM-p64.json"
 },
 "orchid_uncertainty_budget": {
  "sigma_rule": "max(sqrt(max(printed, reading, method)^2 + composition^2 + conversion^2), scatter); boundary margin reported, not combined",
  "calibration": "assessed-phase-assemblages handbook-class prior 2026-10-24",
  "points": [
   {
    "record_id": "aspa-67b479932f033fd4",
    "temperature_K": {
     "sigma_printed": null,
     "sigma_reading": 0.744,
     "sigma_method": 10.0,
     "sigma_boundary_margin": 178.0,
     "sigma_effective": 10.0
    },
    "composition_mole_fraction": {
     "sigma_printed": null,
     "sigma_reading": 0.000672269,
     "sigma_method": 0.02,
     "sigma_boundary_margin": 0.104112,
     "sigma_effective": 0.02
    }
   },
   {
    "record_id": "aspa-575d098555cd69ba",
    "temperature_K": {
     "sigma_printed": null,
     "sigma_reading": 0.744,
     "sigma_method": 10.0,
     "sigma_boundary_margin": 27.0,
     "sigma_effective": 10.0
    },
    "composition_mole_fraction": {
     "sigma_printed": null,
     "sigma_reading": 0.000672269,
     "sigma_method": 0.02,
     "sigma_boundary_margin": 0.0335361,
     "sigma_effective": 0.02
    }
   },
   {
    "record_id": "aspa-7d12074f905d9172",
    "temperature_K": {
     "sigma_printed": null,
     "sigma_reading": 0.744,
     "sigma_method": 10.0,
     "sigma_boundary_margin": 147.0,
     "sigma_effective": 10.0
    },
    "composition_mole_fraction": {
     "sigma_printed": null,
     "sigma_reading": 0.000672269,
     "sigma_method": 0.02,
     "sigma_boundary_margin": 0.0645695,
     "sigma_effective": 0.02
    }
   },
   {
    "record_id": "aspa-1f3206b855302742",
    "temperature_K": {
     "sigma_printed": null,
     "sigma_reading": 0.744,
     "sigma_method": 10.0,
     "sigma_boundary_margin": 117.5,
     "sigma_effective": 10.0
    },
    "composition_mole_fraction": {
     "sigma_printed": null,
     "sigma_reading": 0.000672269,
     "sigma_method": 0.02,
     "sigma_boundary_margin": 0.125135,
     "sigma_effective": 0.02
    }
   },
   {
    "record_id": "aspa-a6217f2b997057ef",
    "temperature_K": {
     "sigma_printed": null,
     "sigma_reading": 0.744,
     "sigma_method": 10.0,
     "sigma_boundary_margin": 28.5,
     "sigma_effective": 10.0
    },
    "composition_mole_fraction": {
     "sigma_printed": null,
     "sigma_reading": 0.000672269,
     "sigma_method": 0.02,
     "sigma_boundary_margin": 0.0850916,
     "sigma_effective": 0.02
    }
   },
   {
    "record_id": "aspa-b252c49add8c1620",
    "temperature_K": {
     "sigma_printed": null,
     "sigma_reading": 0.744,
     "sigma_method": 10.0,
     "sigma_boundary_margin": 70.0,
     "sigma_effective": 10.0
    },
    "composition_mole_fraction": {
     "sigma_printed": null,
     "sigma_reading": 0.000672269,
     "sigma_method": 0.02,
     "sigma_boundary_margin": 0.471507,
     "sigma_effective": 0.02
    }
   },
   {
    "record_id": "aspa-6af41d0d9db19e8f",
    "temperature_K": {
     "sigma_printed": null,
     "sigma_reading": 0.744,
     "sigma_method": 10.0,
     "sigma_boundary_margin": 47.0,
     "sigma_effective": 10.0
    },
    "composition_mole_fraction": {
     "sigma_printed": null,
     "sigma_reading": 0.000672269,
     "sigma_method": 0.02,
     "sigma_boundary_margin": 0.0150162,
     "sigma_effective": 0.02
    }
   },
   {
    "record_id": "aspa-36456d2e5bc38f21",
    "temperature_K": {
     "sigma_printed": null,
     "sigma_reading": 0.744,
     "sigma_method": 10.0,
     "sigma_boundary_margin": 39.5,
     "sigma_effective": 10.0
    },
    "composition_mole_fraction": {
     "sigma_printed": null,
     "sigma_reading": 0.000672269,
     "sigma_method": 0.02,
     "sigma_boundary_margin": 0.0825889,
     "sigma_effective": 0.02
    }
   },
   {
    "record_id": "aspa-5cefabe430e97234",
    "temperature_K": {
     "sigma_printed": null,
     "sigma_reading": 0.744,
     "sigma_method": 10.0,
     "sigma_boundary_margin": 32.5,
     "sigma_effective": 10.0
    },
    "composition_mole_fraction": {
     "sigma_printed": null,
     "sigma_reading": 0.000672269,
     "sigma_method": 0.02,
     "sigma_boundary_margin": 0.06507,
     "sigma_effective": 0.02
    }
   },
   {
    "record_id": "aspa-eed6c5459467f9ea",
    "temperature_K": {
     "sigma_printed": null,
     "sigma_reading": 0.744,
     "sigma_method": 10.0,
     "sigma_boundary_margin": 66.5,
     "sigma_effective": 10.0
    },
    "composition_mole_fraction": {
     "sigma_printed": null,
     "sigma_reading": 0.000672269,
     "sigma_method": 0.02,
     "sigma_boundary_margin": 0.039042,
     "sigma_effective": 0.02
    }
   },
   {
    "record_id": "aspa-07ebf6e5cd5df372",
    "temperature_K": {
     "sigma_printed": null,
     "sigma_reading": 0.744,
     "sigma_method": 10.0,
     "sigma_boundary_margin": 63.5,
     "sigma_effective": 10.0
    },
    "composition_mole_fraction": {
     "sigma_printed": null,
     "sigma_reading": 0.000672269,
     "sigma_method": 0.02,
     "sigma_boundary_margin": 0.0305329,
     "sigma_effective": 0.02
    }
   },
   {
    "record_id": "aspa-c01ff9ad130ddf49",
    "temperature_K": {
     "sigma_printed": null,
     "sigma_reading": 0.744,
     "sigma_method": 10.0,
     "sigma_boundary_margin": 7.0,
     "sigma_effective": 10.0
    },
    "composition_mole_fraction": {
     "sigma_printed": null,
     "sigma_reading": 0.000672269,
     "sigma_method": 0.02,
     "sigma_boundary_margin": 0.0150162,
     "sigma_effective": 0.02
    }
   },
   {
    "record_id": "aspa-48dc2c7b0d51c4d1",
    "temperature_K": {
     "sigma_printed": null,
     "sigma_reading": 0.744,
     "sigma_method": 10.0,
     "sigma_boundary_margin": 74.5,
     "sigma_effective": 10.0
    },
    "composition_mole_fraction": {
     "sigma_printed": null,
     "sigma_reading": 0.000672269,
     "sigma_method": 0.02,
     "sigma_boundary_margin": 0.0490528,
     "sigma_effective": 0.02
    }
   },
   {
    "record_id": "aspa-4294d684b7fb9bf0",
    "temperature_K": {
     "sigma_printed": null,
     "sigma_reading": 0.744,
     "sigma_method": 10.0,
     "sigma_boundary_margin": 59.5,
     "sigma_effective": 10.0
    },
    "composition_mole_fraction": {
     "sigma_printed": null,
     "sigma_reading": 0.000672269,
     "sigma_method": 0.02,
     "sigma_boundary_margin": 0.0370399,
     "sigma_effective": 0.02
    }
   }
  ]
 }
}

File: espei/assessed/AG-SN/AgSn-88Che.AG-SN-p64.json
{
 "components": [
  "AG",
  "SN",
  "VA"
 ],
 "phases": [
  "AG3SN_D0A",
  "BCT_A5",
  "FCC_A1",
  "HCP_A3",
  "LIQUID"
 ],
 "conditions": {
  "P": 101325.0,
  "T": [
   724.1734742,
   579.1734742,
   641.1734742,
   476.1734742,
   478.1734742,
   389.6734742,
   604.6734742,
   993.6734742,
   500.6734742,
   841.1734742,
   1093.173474
  ]
 },
 "output": "ZPF",
 "values": [
  [
   [
    "FCC_A1",
    [
     "SN"
    ],
    [
     0.04827008881
    ]
   ]
  ],
  [
   [
    "FCC_A1",
    [
     "SN"
    ],
    [
     null
    ]
   ],
   [
    "HCP_A3",
    [
     "SN"
    ],
    [
     null
    ]
   ],
   [
    "__HYPERPLANE__",
    [
     "SN"
    ],
    [
     0.1103368864
    ]
   ]
  ],
  [
   [
    "HCP_A3",
    [
     "SN"
    ],
    [
     0.1603907554
    ]
   ]
  ],
  [
   [
    "AG3SN_D0A",
    [
     "SN"
    ],
    [
     null
    ]
   ],
   [
    "HCP_A3",
    [
     "SN"
    ],
    [
     null
    ]
   ],
   [
    "__HYPERPLANE__",
    [
     "SN"
    ],
    [
     0.2124467792
    ]
   ]
  ],
  [
   [
    "AG3SN_D0A",
    [
     "SN"
    ],
    [
     null
    ]
   ]
  ],
  [
   [
    "BCT_A5",
    [
     "SN"
    ],
    [
     null
    ]
   ],
   [
    "AG3SN_D0A",
    [
     "SN"
    ],
    [
     null
    ]
   ],
   [
    "__HYPERPLANE__",
    [
     "SN"
    ],
    [
     0.6248906598
    ]
   ]
  ],
  [
   [
    "LIQUID",
    [
     "SN"
    ],
    [
     null
    ]
   ],
   [
    "AG3SN_D0A",
    [
     "SN"
    ],
    [
     null
    ]
   ],
   [
    "__HYPERPLANE__",
    [
     "SN"
    ],
    [
     0.5327915408
    ]
   ]
  ],
  [
   [
    "LIQUID",
    [
     "SN"
    ],
    [
     0.621386889
    ]
   ]
  ],
  [
   [
    "BCT_A5",
    [
     "SN"
    ],
    [
     null
    ]
   ],
   [
    "LIQUID",
    [
     "SN"
    ],
    [
     null
    ]
   ],
   [
    "__HYPERPLANE__",
    [
     "SN"
    ],
    [
     0.9937876744
    ]
   ]
  ],
  [
   [
    "LIQUID",
    [
     "SN"
    ],
    [
     null
    ]
   ],
   [
    "HCP_A3",
    [
     "SN"
    ],
    [
     null
    ]
   ],
   [
    "__HYPERPLANE__",
    [
     "SN"
    ],
    [
     0.2810205797
    ]
   ]
  ],
  [
   [
    "FCC_A1",
    [
     "SN"
    ],
    [
     null
    ]
   ],
   [
    "LIQUID",
    [
     "SN"
    ],
    [
     null
    ]
   ],
   [
    "__HYPERPLANE__",
    [
     "SN"
    ],
    [
     0.1043304221
    ]
   ]
  ]
 ],
 "reference": "I. Karakaya and W.T. Thompson, Bull. Alloy Phase Diagrams, 8(4), 340-347 (1987) doi:10.1007/bf02869270; compiled in H. Okamoto, Desk Handbook: Phase Diagrams for Binary Alloys, 2nd ed., ASM International, Materials Park, OH (2010), p. 64",
 "tags": [
  "assessed_phase_diagram",
  "orchid"
 ],
 "comment": "evidence_class=assessed_phase_diagram (expert-drawn diagram, not experimental, not CALPHAD); ORCHID assessed-phase-assemblages v1.0.0, diagram AG-SN-p64; one point per phase field (centroid or pole of inaccessibility); single-phase: the phase at the point composition; two-phase: phases present, compositions unknown (null) with __HYPERPLANE__ at the point's overall composition. Phase names mapped to AgSn-88Che.tdb through the ORCHID phase registry (points whose phases are not all in that TDB are left out).",
 "orchid": {
  "evidence_class": "assessed_phase_diagram",
  "diagram": "AG-SN-p64",
  "target_tdb": "AgSn-88Che.tdb",
  "record_ids": [
   "aspa-ca17bc7a6d8438a3",
   "aspa-bdaf086de234c742",
   "aspa-d3a5abbafb69c645",
   "aspa-1303cc516e304fcd",
   "aspa-8f50629f4c621a31",
   "aspa-495fb3ff632aa96c",
   "aspa-adbebf90134ac13f",
   "aspa-cab3d5774ed44374",
   "aspa-375acc6ac2d5fc75",
   "aspa-9ff7e0940d4c3c0b",
   "aspa-3f0f1dbdf55d9081"
  ],
  "confidence": [
   "high",
   "medium",
   "high",
   "medium",
   "medium",
   "high",
   "high",
   "high",
   "high",
   "medium",
   "medium"
  ],
  "points_left_out": 0,
  "source": "assessed-phase-assemblages/espei-zpf/AG-SN-p64.json"
 }
}
