Repository: orchid-calphad/orchid-data

# ORCHID ESPEI datasets from the literature

ESPEI-format datasets built from the ORCHID literature values (Version 1, machine-extracted) and from DFT (literature, Materials Project, OQMD). Every literature value is traced to its published ORCHID observation id (`literature/`, field `id`) and the DOI of its source, passes the same inclusion rules as the published literature values, and carries its uncertainty in physical units next to the ESPEI weight derived from it.

| folder | datasets | values | systems | content |
|---|---:|---:|---:|---|
| experimental | 1679 | 5549 | 246 | experimental thermochemical tables and phase-composition (ZPF) tables |

File: espei/assessed/AL-BA/AlBa-17Azz.AL-BA-p70.json
{
 "components": [
  "AL",
  "BA",
  "VA"
 ],
 "phases": [
  "AL13BA7",
  "AL4BA_D13",
  "AL5BA3",
  "AL5BA4",
  "BCC_A2",
  "FCC_A1",
  "LIQUID"
 ],
 "conditions": {
  "P": 101325.0,
  "T": [
   802.3945121,
   930.8945121,
   847.3945121,
   837.8945121,
   739.8945121,
   888.8945121,
   866.3945121,
   1230.394512,
   1117.894512,
   1012.394512,
   1087.894512,
   1261.394512
  ]
 },
 "output": "ZPF",
 "values": [
  [
   [
    "FCC_A1",
    [
     "BA"
    ],
    [
     null
    ]
   ],
   [
    "AL4BA_D13",
    [
     "BA"
    ],
    [
     null
    ]
   ],
   [
    "__HYPERPLANE__",
    [
     "BA"
    ],
    [
     0.09882449651
    ]
   ]
  ],
  [
   [
    "AL13BA7",
    [
     "BA"
    ],
    [
     null
    ]
   ],
   [
    "AL4BA_D13",
    [
     "BA"
    ],
    [
     null
    ]
   ],
   [
    "__HYPERPLANE__",
    [
     "BA"
    ],
    [
     0.2745135767
    ]
   ]
  ],
  [
   [
    "AL13BA7",
    [
     "BA"
    ],
    [
     null
    ]
   ],
   [
    "AL5BA3",
    [
     "BA"
    ],
    [
     null
    ]
   ],
   [
    "__HYPERPLANE__",
    [
     "BA"
    ],
    [
     0.3621078475
    ]
   ]
  ],
  [
   [
    "AL5BA3",
    [
     "BA"
    ],
    [
     null
    ]
   ],
   [
    "AL5BA4",
    [
     "BA"
    ],
    [
     null
    ]
   ],
   [
    "__HYPERPLANE__",
    [
     "BA"
    ],
    [
     0.4101595617
    ]
   ]
  ],
  [
   [
    "BCC_A2",
    [
     "BA"
    ],
    [
     null
    ]
   ],
   [
    "AL5BA4",
    [
     "BA"
    ],
    [
     null
    ]
   ],
   [
    "__HYPERPLANE__",
    [
     "BA"
    ],
    [
     0.7224957044
    ]
   ]
  ],
  [
   [
    "AL5BA4",
    [
     "BA"
    ],
    [
     null
    ]
   ],
   [
    "LIQUID",
    [
     "BA"
    ],
    [
     null
    ]
   ],
   [
    "__HYPERPLANE__",
    [
     "BA"
    ],
    [
     0.5458055468
    ]
   ]
  ],
  [
   [
    "BCC_A2",
    [
     "BA"
    ],
    [
     null
    ]
   ],
   [
    "LIQUID",
    [
     "BA"
    ],
    [
     null
    ]
   ],
   [
    "__HYPERPLANE__",
    [
     "BA"
    ],
    [
     0.907194481
    ]
   ]
  ],
  [
   [
    "LIQUID",
    [
     "BA"
    ],
    [
     0.6153804247
    ]
   ]
  ],
  [
   [
    "AL4BA_D13",
    [
     "BA"
    ],
    [
     null
    ]
   ],
   [
    "LIQUID",
    [
     "BA"
    ],
    [
     null
    ]
   ],
   [
    "__HYPERPLANE__",
    [
     "BA"
    ],
    [
     0.1178449667
    ]
   ]
  ],
  [
   [
    "AL5BA3",
    [
     "BA"
    ],
    [
     null
    ]
   ],
   [
    "LIQUID",
    [
     "BA"
    ],
    [
     null
    ]
   ],
   [
    "__HYPERPLANE__",
    [
     "BA"
    ],
    [
     0.387134782
    ]
   ]
  ],
  [
   [
    "AL13BA7",
    [
     "BA"
    ],
    [
     null
    ]
   ],
   [
    "LIQUID",
    [
     "BA"
    ],
    [
     null
    ]
   ],
   [
    "__HYPERPLANE__",
    [
     "BA"
    ],
    [
     0.4091584844
    ]
   ]
  ],
  [
   [
    "AL4BA_D13",
    [
     "BA"
    ],
    [
     null
    ]
   ],
   [
    "LIQUID",
    [
     "BA"
    ],
    [
     null
    ]
   ],
   [
    "__HYPERPLANE__",
    [
     "BA"
    ],
    [
     0.2635017255
    ]
   ]
  ]
 ],
 "reference": "V.P. Itkin and C.B. Alcock, J. Phase Equilibria, 14(4), 518-524 (1993) doi:10.1007/bf02671974; compiled in H. Okamoto, Desk Handbook: Phase Diagrams for Binary Alloys, 2nd ed., ASM International, Materials Park, OH (2010), p. 70",
 "tags": [
  "assessed_phase_diagram",
  "orchid"
 ],
 "comment": "evidence_class=assessed_phase_diagram (expert-drawn diagram, not experimental, not CALPHAD); ORCHID assessed-phase-assemblages v1.0.0, diagram AL-BA-p70; one point per phase field (centroid or pole of inaccessibility); single-phase: the phase at the point composition; two-phase: phases present, compositions unknown (null) with __HYPERPLANE__ at the point's overall composition. Phase names mapped to AlBa-17Azz.tdb through the ORCHID phase registry (points whose phases are not all in that TDB are left out).",
 "orchid": {
  "evidence_class": "assessed_phase_diagram",
  "diagram": "AL-BA-p70",
  "target_tdb": "AlBa-17Azz.tdb",
  "record_ids": [
   "aspa-641ada1dfcd91a77",
   "aspa-a27e8f1e064ce978",
   "aspa-e3ecfbfce23e476a",
   "aspa-34cf0ec05b4c20d6",
   "aspa-2dfac418bd5a252a",
   "aspa-36efde664a43958a",
   "aspa-3ad2f7ae40974b7c",
   "aspa-db5b304038eaa078",
   "aspa-3050c0b77782bd3b",
   "aspa-650e23fd6d506ff1",
   "aspa-d470a92a7485c8e7",
   "aspa-bc9cc47031a8790d"
  ],
  "confidence": [
   "high",
   "high",
   "high",
   "high",
   "high",
   "high",
   "high",
   "high",
   "high",
   "high",
   "high",
   "high"
  ],
  "points_left_out": 0,
  "source": "assessed-phase-assemblages/espei-zpf/AL-BA-p70.json"
 },
 "orchid_uncertainty_budget": {
  "sigma_rule": "max(sqrt(max(printed, reading, method)^2 + composition^2 + conversion^2), scatter); boundary margin reported, not combined",
  "calibration": "assessed-phase-assemblages handbook-class prior 2026-10-24",
  "points": [
   {
    "record_id": "aspa-641ada1dfcd91a77",
    "temperature_K": {
     "sigma_printed": null,
     "sigma_reading": 0.588,
     "sigma_method": 10.0,
     "sigma_boundary_margin": 129.0,
     "sigma_effective": 10.0
    },
    "composition_mole_fraction": {
     "sigma_printed": null,
     "sigma_reading": 0.000672269,
     "sigma_method": 0.02,
     "sigma_boundary_margin": 0.0815878,
     "sigma_effective": 0.02
    }
   },
   {
    "record_id": "aspa-a27e8f1e064ce978",
    "temperature_K": {
     "sigma_printed": null,
     "sigma_reading": 0.588,
     "sigma_method": 10.0,
     "sigma_boundary_margin": 256.5,
     "sigma_effective": 10.0
    },
    "composition_mole_fraction": {
     "sigma_printed": null,
     "sigma_reading": 0.000672269,
     "sigma_method": 0.02,
     "sigma_boundary_margin": 0.0735792,
     "sigma_effective": 0.02
    }
   },
   {
    "record_id": "aspa-e3ecfbfce23e476a",
    "temperature_K": {
     "sigma_printed": null,
     "sigma_reading": 0.588,
     "sigma_method": 10.0,
     "sigma_boundary_margin": 174.0,
     "sigma_effective": 10.0
    },
    "composition_mole_fraction": {
     "sigma_printed": null,
     "sigma_reading": 0.000672269,
     "sigma_method": 0.02,
     "sigma_boundary_margin": 0.0120129,
     "sigma_effective": 0.02
    }
   },
   {
    "record_id": "aspa-34cf0ec05b4c20d6",
    "temperature_K": {
     "sigma_printed": null,
     "sigma_reading": 0.588,
     "sigma_method": 10.0,
     "sigma_boundary_margin": 17.5,
     "sigma_effective": 10.0
    },
    "composition_mole_fraction": {
     "sigma_printed": null,
     "sigma_reading": 0.000672269,
     "sigma_method": 0.02,
     "sigma_boundary_margin": 0.0125135,
     "sigma_effective": 0.02
    }
   },
   {
    "record_id": "aspa-2dfac418bd5a252a",
    "temperature_K": {
     "sigma_printed": null,
     "sigma_reading": 0.588,
     "sigma_method": 10.0,
     "sigma_boundary_margin": 64.5,
     "sigma_effective": 10.0
    },
    "composition_mole_fraction": {
     "sigma_printed": null,
     "sigma_reading": 0.000672269,
     "sigma_method": 0.02,
     "sigma_boundary_margin": 0.277799,
     "sigma_effective": 0.02
    }
   },
   {
    "record_id": "aspa-36efde664a43958a",
    "temperature_K": {
     "sigma_printed": null,
     "sigma_reading": 0.588,
     "sigma_method": 10.0,
     "sigma_boundary_margin": 81.5,
     "sigma_effective": 10.0
    },
    "composition_mole_fraction": {
     "sigma_printed": null,
     "sigma_reading": 0.000672269,
     "sigma_method": 0.02,
     "sigma_boundary_margin": 0.0755813,
     "sigma_effective": 0.02
    }
   },
   {
    "record_id": "aspa-3ad2f7ae40974b7c",
    "temperature_K": {
     "sigma_printed": null,
     "sigma_reading": 0.588,
     "sigma_method": 10.0,
     "sigma_boundary_margin": 53.0,
     "sigma_effective": 10.0
    },
    "composition_mole_fraction": {
     "sigma_printed": null,
     "sigma_reading": 0.000672269,
     "sigma_method": 0.02,
     "sigma_boundary_margin": 0.0931002,
     "sigma_effective": 0.02
    }
   },
   {
    "record_id": "aspa-db5b304038eaa078",
    "temperature_K": {
     "sigma_printed": null,
     "sigma_reading": 0.588,
     "sigma_method": 10.0,
     "sigma_boundary_margin": 242.5,
     "sigma_effective": 10.0
    },
    "composition_mole_fraction": {
     "sigma_printed": null,
     "sigma_reading": 0.000672269,
     "sigma_method": 0.02,
     "sigma_boundary_margin": 0.264284,
     "sigma_effective": 0.02
    }
   },
   {
    "record_id": "aspa-3050c0b77782bd3b",
    "temperature_K": {
     "sigma_printed": null,
     "sigma_reading": 0.588,
     "sigma_method": 10.0,
     "sigma_boundary_margin": 184.5,
     "sigma_effective": 10.0
    },
    "composition_mole_fraction": {
     "sigma_printed": null,
     "sigma_reading": 0.000672269,
     "sigma_method": 0.02,
     "sigma_boundary_margin": 0.0820883,
     "sigma_effective": 0.02
    }
   },
   {
    "record_id": "aspa-650e23fd6d506ff1",
    "temperature_K": {
     "sigma_printed": null,
     "sigma_reading": 0.588,
     "sigma_method": 10.0,
     "sigma_boundary_margin": 9.0,
     "sigma_effective": 10.0
    },
    "composition_mole_fraction": {
     "sigma_printed": null,
     "sigma_reading": 0.000672269,
     "sigma_method": 0.02,
     "sigma_boundary_margin": 0.0115124,
     "sigma_effective": 0.02
    }
   },
   {
    "record_id": "aspa-d470a92a7485c8e7",
    "temperature_K": {
     "sigma_printed": null,
     "sigma_reading": 0.588,
     "sigma_method": 10.0,
     "sigma_boundary_margin": 65.0,
     "sigma_effective": 10.0
    },
    "composition_mole_fraction": {
     "sigma_printed": null,
     "sigma_reading": 0.000672269,
     "sigma_method": 0.02,
     "sigma_boundary_margin": 0.0590636,
     "sigma_effective": 0.02
    }
   },
   {
    "record_id": "aspa-bc9cc47031a8790d",
    "temperature_K": {
     "sigma_printed": null,
     "sigma_reading": 0.588,
     "sigma_method": 10.0,
     "sigma_boundary_margin": 73.0,
     "sigma_effective": 10.0
    },
    "composition_mole_fraction": {
     "sigma_printed": null,
     "sigma_reading": 0.000672269,
     "sigma_method": 0.02,
     "sigma_boundary_margin": 0.0625673,
     "sigma_effective": 0.02
    }
   }
  ]
 }
}

File: espei/assessed/AL-BA/AlBa-19Ben.AL-BA-p70.json
{
 "components": [
  "AL",
  "BA",
  "VA"
 ],
 "phases": [
  "AL13BA7",
  "AL4BA_D13",
  "AL5BA3",
  "AL5BA4",
  "BCC_A2",
  "FCC_A1",
  "LIQUID"
 ],
 "conditions": {
  "P": 101325.0,
  "T": [
   802.3945121,
   930.8945121,
   847.3945121,
   837.8945121,
   739.8945121,
   888.8945121,
   866.3945121,
   1230.394512,
   1117.894512,
   1012.394512,
   1087.894512,
   1261.394512
  ]
 },
 "output": "ZPF",
 "values": [
  [
   [
    "FCC_A1",
    [
     "BA"
    ],
    [
     null
    ]
   ],
   [
    "AL4BA_D13",
    [
     "BA"
    ],
    [
     null
    ]
   ],
   [
    "__HYPERPLANE__",
    [
     "BA"
    ],
    [
     0.09882449651
    ]
   ]
  ],
  [
   [
    "AL13BA7",
    [
     "BA"
    ],
    [
     null
    ]
   ],
   [
    "AL4BA_D13",
    [
     "BA"
    ],
    [
     null
    ]
   ],
   [
    "__HYPERPLANE__",
    [
     "BA"
    ],
    [
     0.2745135767
    ]
   ]
  ],
  [
   [
    "AL13BA7",
    [
     "BA"
    ],
    [
     null
    ]
   ],
   [
    "AL5BA3",
    [
     "BA"
    ],
    [
     null
    ]
   ],
   [
    "__HYPERPLANE__",
    [
     "BA"
    ],
    [
     0.3621078475
    ]
   ]
  ],
  [
   [
    "AL5BA3",
    [
     "BA"
    ],
    [
     null
    ]
   ],
   [
    "AL5BA4",
    [
     "BA"
    ],
    [
     null
    ]
   ],
   [
    "__HYPERPLANE__",
    [
     "BA"
    ],
    [
     0.4101595617
    ]
   ]
  ],
  [
   [
    "BCC_A2",
    [
     "BA"
    ],
    [
     null
    ]
   ],
   [
    "AL5BA4",
    [
     "BA"
    ],
    [
     null
    ]
   ],
   [
    "__HYPERPLANE__",
    [
     "BA"
    ],
    [
     0.7224957044
    ]
   ]
  ],
  [
   [
    "AL5BA4",
    [
     "BA"
    ],
    [
     null
    ]
   ],
   [
    "LIQUID",
    [
     "BA"
    ],
    [
     null
    ]
   ],
   [
    "__HYPERPLANE__",
    [
     "BA"
    ],
    [
     0.5458055468
    ]
   ]
  ],
  [
   [
    "BCC_A2",
    [
     "BA"
    ],
    [
     null
    ]
   ],
   [
    "LIQUID",
    [
     "BA"
    ],
    [
     null
    ]
   ],
   [
    "__HYPERPLANE__",
    [
     "BA"
    ],
    [
     0.907194481
    ]
   ]
  ],
  [
   [
    "LIQUID",
    [
     "BA"
    ],
    [
     0.6153804247
    ]
   ]
  ],
  [
   [
    "AL4BA_D13",
    [
     "BA"
    ],
    [
     null
    ]
   ],
   [
    "LIQUID",
    [
     "BA"
    ],
    [
     null
    ]
   ],
   [
    "__HYPERPLANE__",
    [
     "BA"
    ],
    [
     0.1178449667
    ]
   ]
  ],
  [
   [
    "AL5BA3",
    [
     "BA"
    ],
    [
     null
    ]
   ],
   [
    "LIQUID",
    [
     "BA"
    ],
    [
     null
    ]
   ],
   [
    "__HYPERPLANE__",
    [
     "BA"
    ],
    [
     0.387134782
    ]
   ]
  ],
  [
   [
    "AL13BA7",
    [
     "BA"
    ],
    [
     null
    ]
   ],
   [
    "LIQUID",
    [
     "BA"
    ],
    [
     null
    ]
   ],
   [
    "__HYPERPLANE__",
    [
     "BA"
    ],
    [
     0.4091584844
    ]
   ]
  ],
  [
   [
    "AL4BA_D13",
    [
     "BA"
    ],
    [
     null
    ]
   ],
   [
    "LIQUID",
    [
     "BA"
    ],
    [
     null
    ]
   ],
   [
    "__HYPERPLANE__",
    [
     "BA"
    ],
    [
     0.2635017255
    ]
   ]
  ]
 ],
 "reference": "V.P. Itkin and C.B. Alcock, J. Phase Equilibria, 14(4), 518-524 (1993) doi:10.1007/bf02671974; compiled in H. Okamoto, Desk Handbook: Phase Diagrams for Binary Alloys, 2nd ed., ASM International, Materials Park, OH (2010), p. 70",
 "tags": [
  "assessed_phase_diagram",
  "orchid"
 ],
 "comment": "evidence_class=assessed_phase_diagram (expert-drawn diagram, not experimental, not CALPHAD); ORCHID assessed-phase-assemblages v1.0.0, diagram AL-BA-p70; one point per phase field (centroid or pole of inaccessibility); single-phase: the phase at the point composition; two-phase: phases present, compositions unknown (null) with __HYPERPLANE__ at the point's overall composition. Phase names mapped to AlBa-19Ben.tdb through the ORCHID phase registry (points whose phases are not all in that TDB are left out).",
 "orchid": {
  "evidence_class": "assessed_phase_diagram",
  "diagram": "AL-BA-p70",
  "target_tdb": "AlBa-19Ben.tdb",
  "record_ids": [
   "aspa-641ada1dfcd91a77",
   "aspa-a27e8f1e064ce978",
   "aspa-e3ecfbfce23e476a",
   "aspa-34cf0ec05b4c20d6",
   "aspa-2dfac418bd5a252a",
   "aspa-36efde664a43958a",
   "aspa-3ad2f7ae40974b7c",
   "aspa-db5b304038eaa078",
   "aspa-3050c0b77782bd3b",
   "aspa-650e23fd6d506ff1",
   "aspa-d470a92a7485c8e7",
   "aspa-bc9cc47031a8790d"
  ],
  "confidence": [
   "high",
   "high",
   "high",
   "high",
   "high",
   "high",
   "high",
   "high",
   "high",
   "high",
   "high",
   "high"
  ],
  "points_left_out": 0,
  "source": "assessed-phase-assemblages/espei-zpf/AL-BA-p70.json"
 }
}

File: espei/assessed/AL-BI/AlBi-84McA-LB.AL-BI-p71.json
{
 "components": [
  "AL",
  "BI",
  "VA"
 ],
 "phases": [
  "FCC_A1",
  "LIQUID",
  "RHOMBOHEDRAL_A7"
 ],
 "conditions": {
  "P": 101325.0,
  "T": [
   507.9672427,
   731.4672427,
   1185.467243,
   1089.467243
  ]
 },
 "output": "ZPF",
 "values": [
  [
   [
    "FCC_A1",
    [
     "BI"
    ],
    [
     null
    ]
   ],
   [
    "RHOMBOHEDRAL_A7",
    [
     "BI"
    ],
    [
     null
    ]
   ],
   [
    "__HYPERPLANE__",
    [
     "BI"
    ],
    [
     0.5007747115
    ]
   ]
  ],
  [
   [
    "FCC_A1",
    [
     "BI"
    ],
    [
     null
    ]
   ],
   [
    "LIQUID",
    [
     "BI"
    ],
    [
     null
    ]
   ],
   [
    "__HYPERPLANE__",
    [
     "BI"
    ],
    [
     0.4737456222
    ]
   ]
  ],
  [
   [
    "LIQUID",
    [
     "BI"
    ],
    [
     0.6859740268
    ]
   ]
  ],
  [
   [
    "LIQUID",
    [
     "BI"
    ],
    [
     null
    ]
   ],
   [
    "LIQUID",
    [
     "BI"
    ],
    [
     null
    ]
   ],
   [
    "__HYPERPLANE__",
    [
     "BI"
    ],
    [
     0.3551179527
    ]
   ]
  ]
 ],
 "reference": "A.J. McAlister, Bull. Alloy Phase Diagrams, 5(3), 247-250 (1984) doi:10.1007/bf02868547; compiled in H. Okamoto, Desk Handbook: Phase Diagrams for Binary Alloys, 2nd ed., ASM International, Materials Park, OH (2010), p. 71",
 "tags": [
  "assessed_phase_diagram",
  "orchid"
 ],
 "comment": "evidence_class=assessed_phase_diagram (expert-drawn diagram, not experimental, not CALPHAD); ORCHID assessed-phase-assemblages v1.0.0, diagram AL-BI-p71; one point per phase field (centroid or pole of inaccessibility); single-phase: the phase at the point composition; two-phase: phases present, compositions unknown (null) with __HYPERPLANE__ at the point's overall composition. Phase names mapped to AlBi-84McA-LB.tdb through the ORCHID phase registry (points whose phases are not all in that TDB are left out).",
 "orchid": {
  "evidence_class": "assessed_phase_diagram",
  "diagram": "AL-BI-p71",
  "target_tdb": "AlBi-84McA-LB.tdb",
  "record_ids": [
   "aspa-492e6aa3c4921f79",
   "aspa-0a955fa158dc5f6e",
   "aspa-95752f1afe990c67",
   "aspa-937011560b138539"
  ],
  "confidence": [
   "high",
   "high",
   "high",
   "high"
  ],
  "points_left_out": 0,
  "source": "assessed-phase-assemblages/espei-zpf/AL-BI-p71.json"
 }
}

File: espei/assessed/AL-CA/AlCa-05Ozt.AL-CA-p72.json
{
 "components": [
  "AL",
  "CA",
  "VA"
 ],
 "phases": [
  "AL14CA13",
  "AL3CA8",
  "AL4CA_D13",
  "BCC_A2",
  "FCC_A1",
  "LIQUID"
 ],
 "conditions": {
  "P": 101325.0,
  "T": [
   677.270892,
   650.270892,
   593.270892,
   768.770892,
   833.270892,
   923.270892,
   1230.270892,
   864.770892,
   836.770892,
   899.270892,
   924.770892
  ]
 },
 "output": "ZPF",
 "values": [
  [
   [
    "FCC_A1",
    [
     "CA"
    ],
    [
     null
    ]
   ],
   [
    "AL4CA_D13",
    [
     "CA"
    ],
    [
     null
    ]
   ],
   [
    "__HYPERPLANE__",
    [
     "CA"
    ],
    [
     0.09908229446
    ]
   ]
  ],
  [
   [
    "AL14CA13",
    [
     "CA"
    ],
    [
     null
    ]
   ],
   [
    "AL3CA8",
    [
     "CA"
    ],
    [
     null
    ]
   ],
   [
    "__HYPERPLANE__",
    [
     "CA"
    ],
    [
     0.6054334821
    ]
   ]
  ],
  [
   [
    "FCC_A1",
    [
     "CA"
    ],
    [
     null
    ]
   ],
   [
    "AL3CA8",
    [
     "CA"
    ],
    [
     null
    ]
   ],
   [
    "__HYPERPLANE__",
    [
     "CA"
    ],
    [
     0.8643687581
    ]
   ]
  ],
  [
   [
    "BCC_A2",
    [
     "CA"
    ],
    [
     null
    ]
   ],
   [
    "AL3CA8",
    [
     "CA"
    ],
    [
     null
    ]
   ],
   [
    "__HYPERPLANE__",
    [
     "CA"
    ],
    [
     0.8643687581
    ]
   ]
  ],
  [
   [
    "AL3CA8",
    [
     "CA"
    ],
    [
     null
    ]
   ],
   [
    "LIQUID",
    [
     "CA"
    ],
    [
     null
    ]
   ],
   [
    "__HYPERPLANE__",
    [
     "CA"
    ],
    [
     0.756186902
    ]
   ]
  ],
  [
   [
    "BCC_A2",
    [
     "CA"
    ],
    [
     null
    ]
   ],
   [
    "LIQUID",
    [
     "CA"
    ],
    [
     null
    ]
   ],
   [
    "__HYPERPLANE__",
    [
     "CA"
    ],
    [
     0.9349874698
    ]
   ]
  ],
  [
   [
    "LIQUID",
    [
     "CA"
    ],
    [
     0.551843396
    ]
   ]
  ],
  [
   [
    "AL14CA13",
    [
     "CA"
    ],
    [
     null
    ]
   ],
   [
    "LIQUID",
    [
     "CA"
    ],
    [
     null
    ]
   ],
   [
    "__HYPERPLANE__",
    [
     "CA"
    ],
    [
     0.5673694957
    ]
   ]
  ],
  [
   [
    "AL3CA8",
    [
     "CA"
    ],
    [
     null
    ]
   ],
   [
    "LIQUID",
    [
     "CA"
    ],
    [
     null
    ]
   ],
   [
    "__HYPERPLANE__",
    [
     "CA"
    ],
    [
     0.7091077609
    ]
   ]
  ],
  [
   [
    "FCC_A1",
    [
     "CA"
    ],
    [
     null
    ]
   ],
   [
    "LIQUID",
    [
     "CA"
    ],
    [
     null
    ]
   ],
   [
    "__HYPERPLANE__",
    [
     "CA"
    ],
    [
     0.01894758622
    ]
   ]
  ],
  [
   [
    "AL4CA_D13",
    [
     "CA"
    ],
    [
     null
    ]
   ],
   [
    "LIQUID",
    [
     "CA"
    ],
    [
     null
    ]
   ],
   [
    "__HYPERPLANE__",
    [
     "CA"
    ],
    [
     0.1381479647
    ]
   ]
  ]
 ],
 "reference": "H. Okamoto, J. Phase Equilibria, 24(6), 580 (2003) doi:10.1361/105497103772084750; compiled in H. Okamoto, Desk Handbook: Phase Diagrams for Binary Alloys, 2nd ed., ASM International, Materials Park, OH (2010), p. 72",
 "tags": [
  "assessed_phase_diagram",
  "orchid"
 ],
 "comment": "evidence_class=assessed_phase_diagram (expert-drawn diagram, not experimental, not CALPHAD); ORCHID assessed-phase-assemblages v1.0.0, diagram AL-CA-p72; one point per phase field (centroid or pole of inaccessibility); single-phase: the phase at the point composition; two-phase: phases present, compositions unknown (null) with __HYPERPLANE__ at the point's overall composition. Phase names mapped to AlCa-05Ozt.tdb through the ORCHID phase registry (points whose phases are not all in that TDB are left out).",
 "orchid": {
  "evidence_class": "assessed_phase_diagram",
  "diagram": "AL-CA-p72",
  "target_tdb": "AlCa-05Ozt.tdb",
  "record_ids": [
   "aspa-26fa4d3cf9a43344",
   "aspa-a8c7a9c3f3e956b0",
   "aspa-8b6adeb3b61450f9",
   "aspa-b020bc88d5721120",
   "aspa-f51a8deccadf49d4",
   "aspa-dd02ab55b1bbf50d",
   "aspa-7df8aa5ce3de6ca3",
   "aspa-bc0497e07e1eb7b4",
   "aspa-b5eb37c03c3f96aa",
   "aspa-9c0b047495d9e0d6",
   "aspa-0de402872a59e38c"
  ],
  "confidence": [
   "medium",
   "medium",
   "high",
   "high",
   "medium",
   "high",
   "high",
   "medium",
   "medium",
   "medium",
   "medium"
  ],
  "points_left_out": 0,
  "source": "assessed-phase-assemblages/espei-zpf/AL-CA-p72.json"
 },
 "orchid_uncertainty_budget": {
  "sigma_rule": "max(sqrt(max(printed, reading, method)^2 + composition^2 + conversion^2), scatter); boundary margin reported, not combined",
  "calibration": "assessed-phase-assemblages handbook-class prior 2026-10-24",
  "points": [
   {
    "record_id": "aspa-26fa4d3cf9a43344",
    "temperature_K": {
     "sigma_printed": null,
     "sigma_reading": 0.25,
     "sigma_method": 10.0,
     "sigma_boundary_margin": 204.5,
     "sigma_effective": 10.0
    },
    "composition_mole_fraction": {
     "sigma_printed": null,
     "sigma_reading": 0.000672421,
     "sigma_method": 0.02,
     "sigma_boundary_margin": 0.0726221,
     "sigma_effective": 0.02
    }
   },
   {
    "record_id": "aspa-a8c7a9c3f3e956b0",
    "temperature_K": {
     "sigma_printed": null,
     "sigma_reading": 0.25,
     "sigma_method": 10.0,
     "sigma_boundary_margin": 177.5,
     "sigma_effective": 10.0
    },
    "composition_mole_fraction": {
     "sigma_printed": null,
     "sigma_reading": 0.000672421,
     "sigma_method": 0.02,
     "sigma_boundary_margin": 0.108182,
     "sigma_effective": 0.02
    }
   },
   {
    "record_id": "aspa-8b6adeb3b61450f9",
    "temperature_K": {
     "sigma_printed": null,
     "sigma_reading": 0.25,
     "sigma_method": 10.0,
     "sigma_boundary_margin": 120.5,
     "sigma_effective": 10.0
    },
    "composition_mole_fraction": {
     "sigma_printed": null,
     "sigma_reading": 0.000672421,
     "sigma_method": 0.02,
     "sigma_boundary_margin": 0.136229,
     "sigma_effective": 0.02
    }
   },
   {
    "record_id": "aspa-b020bc88d5721120",
    "temperature_K": {
     "sigma_printed": null,
     "sigma_reading": 0.25,
     "sigma_method": 10.0,
     "sigma_boundary_margin": 53.5,
     "sigma_effective": 10.0
    },
    "composition_mole_fraction": {
     "sigma_printed": null,
     "sigma_reading": 0.000672421,
     "sigma_method": 0.02,
     "sigma_boundary_margin": 0.136229,
     "sigma_effective": 0.02
    }
   },
   {
    "record_id": "aspa-f51a8deccadf49d4",
    "temperature_K": {
     "sigma_printed": null,
     "sigma_reading": 0.25,
     "sigma_method": 10.0,
     "sigma_boundary_margin": 9.5,
     "sigma_effective": 10.0
    },
    "composition_mole_fraction": {
     "sigma_printed": null,
     "sigma_reading": 0.000672421,
     "sigma_method": 0.02,
     "sigma_boundary_margin": 0.0280471,
     "sigma_effective": 0.02
    }
   },
   {
    "record_id": "aspa-dd02ab55b1bbf50d",
    "temperature_K": {
     "sigma_printed": null,
     "sigma_reading": 0.25,
     "sigma_method": 10.0,
     "sigma_boundary_margin": 99.5,
     "sigma_effective": 10.0
    },
    "composition_mole_fraction": {
     "sigma_printed": null,
     "sigma_reading": 0.000672421,
     "sigma_method": 0.02,
     "sigma_boundary_margin": 0.0656103,
     "sigma_effective": 0.02
    }
   },
   {
    "record_id": "aspa-7df8aa5ce3de6ca3",
    "temperature_K": {
     "sigma_printed": null,
     "sigma_reading": 0.25,
     "sigma_method": 10.0,
     "sigma_boundary_margin": 138.5,
     "sigma_effective": 10.0
    },
    "composition_mole_fraction": {
     "sigma_printed": null,
     "sigma_reading": 0.000672421,
     "sigma_method": 0.02,
     "sigma_boundary_margin": 0.0706187,
     "sigma_effective": 0.02
    }
   },
   {
    "record_id": "aspa-bc0497e07e1eb7b4",
    "temperature_K": {
     "sigma_printed": null,
     "sigma_reading": 0.25,
     "sigma_method": 10.0,
     "sigma_boundary_margin": 35.5,
     "sigma_effective": 10.0
    },
    "composition_mole_fraction": {
     "sigma_printed": null,
     "sigma_reading": 0.000672421,
     "sigma_method": 0.02,
     "sigma_boundary_margin": 0.0816372,
     "sigma_effective": 0.02
    }
   },
   {
    "record_id": "aspa-b5eb37c03c3f96aa",
    "temperature_K": {
     "sigma_printed": null,
     "sigma_reading": 0.25,
     "sigma_method": 10.0,
     "sigma_boundary_margin": 7.5,
     "sigma_effective": 10.0
    },
    "composition_mole_fraction": {
     "sigma_printed": null,
     "sigma_reading": 0.000672421,
     "sigma_method": 0.02,
     "sigma_boundary_margin": 0.0180303,
     "sigma_effective": 0.02
    }
   },
   {
    "record_id": "aspa-9c0b047495d9e0d6",
    "temperature_K": {
     "sigma_printed": null,
     "sigma_reading": 0.25,
     "sigma_method": 10.0,
     "sigma_boundary_margin": 16.0,
     "sigma_effective": 10.0
    },
    "composition_mole_fraction": {
     "sigma_printed": null,
     "sigma_reading": 0.000672421,
     "sigma_method": 0.02,
     "sigma_boundary_margin": 0.019032,
     "sigma_effective": 0.02
    }
   },
   {
    "record_id": "aspa-0de402872a59e38c",
    "temperature_K": {
     "sigma_printed": null,
     "sigma_reading": 0.25,
     "sigma_method": 10.0,
     "sigma_boundary_margin": 42.0,
     "sigma_effective": 10.0
    },
    "composition_mole_fraction": {
     "sigma_printed": null,
     "sigma_reading": 0.000672421,
     "sigma_method": 0.02,
     "sigma_boundary_margin": 0.0616036,
     "sigma_effective": 0.02
    }
   }
  ]
 }
}

File: espei/assessed/AL-CD/AlCd-82McA.AL-CD-p72.json
{
 "components": [
  "AL",
  "CD",
  "VA"
 ],
 "phases": [
  "FCC_A1",
  "HCP_A3",
  "LIQUID"
 ],
 "conditions": {
  "P": 101325.0,
  "T": [
   432.696511,
   756.696511,
   1297.696511,
   1080.196511
  ]
 },
 "output": "ZPF",
 "values": [
  [
   [
    "FCC_A1",
    [
     "CD"
    ],
    [
     null
    ]
   ],
   [
    "HCP_A3",
    [
     "CD"
    ],
    [
     null
    ]
   ],
   [
    "__HYPERPLANE__",
    [
     "CD"
    ],
    [
     0.500256526
    ]
   ]
  ],
  [
   [
    "FCC_A1",
    [
     "CD"
    ],
    [
     null
    ]
   ],
   [
    "LIQUID",
    [
     "CD"
    ],
    [
     null
    ]
   ],
   [
    "__HYPERPLANE__",
    [
     "CD"
    ],
    [
     0.4902457522
    ]
   ]
  ],
  [
   [
    "LIQUID",
    [
     "CD"
    ],
    [
     0.5297883087
    ]
   ]
  ],
  [
   [
    "LIQUID",
    [
     "CD"
    ],
    [
     null
    ]
   ],
   [
    "LIQUID",
    [
     "CD"
    ],
    [
     null
    ]
   ],
   [
    "__HYPERPLANE__",
    [
     "CD"
    ],
    [
     0.4782328236
    ]
   ]
  ]
 ],
 "reference": "A.J. McAlister, Bull. Alloy Phase Diagrams, 3(2), 172-177 (1982) doi:10.1007/bf02892376; compiled in H. Okamoto, Desk Handbook: Phase Diagrams for Binary Alloys, 2nd ed., ASM International, Materials Park, OH (2010), p. 72",
 "tags": [
  "assessed_phase_diagram",
  "orchid"
 ],
 "comment": "evidence_class=assessed_phase_diagram (expert-drawn diagram, not experimental, not CALPHAD); ORCHID assessed-phase-assemblages v1.0.0, diagram AL-CD-p72; one point per phase field (centroid or pole of inaccessibility); single-phase: the phase at the point composition; two-phase: phases present, compositions unknown (null) with __HYPERPLANE__ at the point's overall composition. Phase names mapped to AlCd-82McA.tdb through the ORCHID phase registry (points whose phases are not all in that TDB are left out).",
 "orchid": {
  "evidence_class": "assessed_phase_diagram",
  "diagram": "AL-CD-p72",
  "target_tdb": "AlCd-82McA.tdb",
  "record_ids": [
   "aspa-fc22a37b402fc192",
   "aspa-f53d4c7e05246fea",
   "aspa-152a4406c3fcd014",
   "aspa-08a6d3f43ba51455"
  ],
  "confidence": [
   "high",
   "high",
   "high",
   "high"
  ],
  "points_left_out": 0,
  "source": "assessed-phase-assemblages/espei-zpf/AL-CD-p72.json"
 }
}

File: espei/assessed/AL-CO/AlCo-13Ste.AL-CO-p73.json
{
 "components": [
  "AL",
  "CO",
  "VA"
 ],
 "phases": [
  "AL3CO",
  "AL5CO2_D811",
  "AL9CO2",
  "B2_BCC",
  "FCC_A1",
  "HCP_A3",
  "LIQUID"
 ],
 "conditions": {
  "P": 101325.0,
  "T": [
   702.7270471,
   935.7270471,
   968.2270471,
   1299.227047,
   535.2270471,
   858.2270471,
   609.2270471,
   1376.227047,
   1746.727047,
   1071.227047,
   1324.227047,
   1386.227047,
   1430.227047,
   1639.227047,
   1785.727047
  ]
 },
 "output": "ZPF",
 "values": [
  [
   [
    "FCC_A1",
    [
     "CO"
    ],
    [
     null
    ]
   ],
   [
    "AL9CO2",
    [
     "CO"
    ],
    [
     null
    ]
   ],
   [
    "__HYPERPLANE__",
    [
     "CO"
    ],
    [
     0.08973710625
    ]
   ]
  ],
  [
   [
    "AL3CO",
    [
     "CO"
    ],
    [
     null
    ]
   ],
   [
    "AL5CO2_D811",
    [
     "CO"
    ],
    [
     null
    ]
   ],
   [
    "__HYPERPLANE__",
    [
     "CO"
    ],
    [
     0.2667402992
    ]
   ]
  ],
  [
   [
    "AL5CO2_D811",
    [
     "CO"
    ],
    [
     null
    ]
   ],
   [
    "B2_BCC",
    [
     "CO"
    ],
    [
     null
    ]
   ],
   [
    "__HYPERPLANE__",
    [
     "CO"
    ],
    [
     0.3722422023
    ]
   ]
  ],
  [
   [
    "B2_BCC",
    [
     "CO"
    ],
    [
     0.5637456567
    ]
   ]
  ],
  [
   [
    "HCP_A3",
    [
     "CO"
    ],
    [
     null
    ]
   ],
   [
    "B2_BCC",
    [
     "CO"
    ],
    [
     null
    ]
   ],
   [
    "__HYPERPLANE__",
    [
     "CO"
    ],
    [
     0.7792495442
    ]
   ]
  ],
  [
   [
    "FCC_A1",
    [
     "CO"
    ],
    [
     null
    ]
   ],
   [
    "B2_BCC",
    [
     "CO"
    ],
    [
     null
    ]
   ],
   [
    "__HYPERPLANE__",
    [
     "CO"
    ],
    [
     0.7697493728
    ]
   ]
  ],
  [
   [
    "FCC_A1",
    [
     "CO"
    ],
    [
     null
    ]
   ],
   [
    "HCP_A3",
    [
     "CO"
    ],
    [
     null
    ]
   ],
   [
    "__HYPERPLANE__",
    [
     "CO"
    ],
    [
     0.9912533684
    ]
   ]
  ],
  [
   [
    "FCC_A1",
    [
     "CO"
    ],
    [
     0.9402524484
    ]
   ]
  ],
  [
   [
    "LIQUID",
    [
     "CO"
    ],
    [
     0.1512382156
    ]
   ]
  ],
  [
   [
    "AL9CO2",
    [
     "CO"
    ],
    [
     null
    ]
   ],
   [
    "LIQUID",
    [
     "CO"
    ],
    [
     null
    ]
   ],
   [
    "__HYPERPLANE__",
    [
     "CO"
    ],
    [
     0.1062374039
    ]
   ]
  ],
  [
   [
    "FCC_A1",
    [
     "CO"
    ],
    [
     null
    ]
   ],
   [
    "B2_BCC",
    [
     "CO"
    ],
    [
     null
    ]
   ],
   [
    "__HYPERPLANE__",
    [
     "CO"
    ],
    [
     0.7712493998
    ]
   ]
  ],
  [
   [
    "AL3CO",
    [
     "CO"
    ],
    [
     null
    ]
   ],
   [
    "LIQUID",
    [
     "CO"
    ],
    [
     null
    ]
   ],
   [
    "__HYPERPLANE__",
    [
     "CO"
    ],
    [
     0.2207394694
    ]
   ]
  ],
  [
   [
    "AL5CO2_D811",
    [
     "CO"
    ],
    [
     null
    ]
   ],
   [
    "LIQUID",
    [
     "CO"
    ],
    [
     null
    ]
   ],
   [
    "__HYPERPLANE__",
    [
     "CO"
    ],
    [
     0.2507400105
    ]
   ]
  ],
  [
   [
    "B2_BCC",
    [
     "CO"
    ],
    [
     null
    ]
   ],
   [
    "LIQUID",
    [
     "CO"
    ],
    [
     null
    ]
   ],
   [
    "__HYPERPLANE__",
    [
     "CO"
    ],
    [
     0.3807423556
    ]
   ]
  ],
  [
   [
    "B2_BCC",
    [
     "CO"
    ],
    [
     null
    ]
   ],
   [
    "LIQUID",
    [
     "CO"
    ],
    [
     null
    ]
   ],
   [
    "__HYPERPLANE__",
    [
     "CO"
    ],
    [
     0.6562473254
    ]
   ]
  ]
 ],
 "reference": "H. Okamoto, J. Phase Equilibria, 17(4), 367 (1996) doi:10.1007/bf02665567; compiled in H. Okamoto, Desk Handbook: Phase Diagrams for Binary Alloys, 2nd ed., ASM International, Materials Park, OH (2010), p. 73",
 "tags": [
  "assessed_phase_diagram",
  "orchid"
 ],
 "comment": "evidence_class=assessed_phase_diagram (expert-drawn diagram, not experimental, not CALPHAD); ORCHID assessed-phase-assemblages v1.0.0, diagram AL-CO-p73; one point per phase field (centroid or pole of inaccessibility); single-phase: the phase at the point composition; two-phase: phases present, compositions unknown (null) with __HYPERPLANE__ at the point's overall composition. Phase names mapped to AlCo-13Ste.tdb through the ORCHID phase registry (points whose phases are not all in that TDB are left out).",
 "orchid": {
  "evidence_class": "assessed_phase_diagram",
  "diagram": "AL-CO-p73",
  "target_tdb": "AlCo-13Ste.tdb",
  "record_ids": [
   "aspa-9d2ea3e8320e3f30",
   "aspa-ed8984e26694531d",
   "aspa-772d201cf80565fc",
   "aspa-2f900190d91e8f1e",
   "aspa-4dad19fecc7a0d59",
   "aspa-54d44f316343e8cb",
   "aspa-f203d0c9fadd4935",
   "aspa-e04e9ca589182041",
   "aspa-7a1be49ea3f5b976",
   "aspa-a5f4964faf03ea30",
   "aspa-803045334d8fb86e",
   "aspa-7dd46b1e5515984b",
   "aspa-430796c872bf9b77",
   "aspa-cd99d1cdbb02e084",
   "aspa-5bb456a839ad20ee"
  ],
  "confidence": [
   "high",
   "high",
   "high",
   "high",
   "high",
   "high",
   "high",
   "high",
   "high",
   "medium",
   "high",
   "medium",
   "high",
   "high",
   "medium"
  ],
  "points_left_out": 0,
  "source": "assessed-phase-assemblages/espei-zpf/AL-CO-p73.json"
 },
 "orchid_uncertainty_budget": {
  "sigma_rule": "max(sqrt(max(printed, reading, method)^2 + composition^2 + conversion^2), scatter); boundary margin reported, not combined",
  "calibration": "assessed-phase-assemblages handbook-class prior 2026-10-24",
  "points": [
   {
    "record_id": "aspa-9d2ea3e8320e3f30",
    "temperature_K": {
     "sigma_printed": null,
     "sigma_reading": 1.002,
     "sigma_method": 10.0,
     "sigma_boundary_margin": 228.0,
     "sigma_effective": 10.0
    },
    "composition_mole_fraction": {
     "sigma_printed": null,
     "sigma_reading": 0.000672005,
     "sigma_method": 0.02,
     "sigma_boundary_margin": 0.056501,
     "sigma_effective": 0.02
    }
   },
   {
    "record_id": "aspa-ed8984e26694531d",
    "temperature_K": {
     "sigma_printed": null,
     "sigma_reading": 1.002,
     "sigma_method": 10.0,
     "sigma_boundary_margin": 461.5,
     "sigma_effective": 10.0
    },
    "composition_mole_fraction": {
     "sigma_printed": null,
     "sigma_reading": 0.000672005,
     "sigma_method": 0.02,
     "sigma_boundary_margin": 0.0100002,
     "sigma_effective": 0.02
    }
   },
   {
    "record_id": "aspa-772d201cf80565fc",
    "temperature_K": {
     "sigma_printed": null,
     "sigma_reading": 1.002,
     "sigma_method": 10.0,
     "sigma_boundary_margin": 486.0,
     "sigma_effective": 10.0
    },
    "composition_mole_fraction": {
     "sigma_printed": null,
     "sigma_reading": 0.000672005,
     "sigma_method": 0.02,
     "sigma_boundary_margin": 0.0900016,
     "sigma_effective": 0.02
    }
   },
   {
    "record_id": "aspa-2f900190d91e8f1e",
    "temperature_K": {
     "sigma_printed": null,
     "sigma_reading": 1.002,
     "sigma_method": 10.0,
     "sigma_boundary_margin": 543.0,
     "sigma_effective": 10.0
    },
    "composition_mole_fraction": {
     "sigma_printed": null,
     "sigma_reading": 0.000672005,
     "sigma_method": 0.02,
     "sigma_boundary_margin": 0.0770014,
     "sigma_effective": 0.02
    }
   },
   {
    "record_id": "aspa-4dad19fecc7a0d59",
    "temperature_K": {
     "sigma_printed": null,
     "sigma_reading": 1.002,
     "sigma_method": 10.0,
     "sigma_boundary_margin": 61.0,
     "sigma_effective": 10.0
    },
    "composition_mole_fraction": {
     "sigma_printed": null,
     "sigma_reading": 0.000672005,
     "sigma_method": 0.02,
     "sigma_boundary_margin": 0.219504,
     "sigma_effective": 0.02
    }
   },
   {
    "record_id": "aspa-54d44f316343e8cb",
    "temperature_K": {
     "sigma_printed": null,
     "sigma_reading": 15.0,
     "sigma_method": 10.0,
     "sigma_boundary_margin": 261.0,
     "sigma_effective": 15.0
    },
    "composition_mole_fraction": {
     "sigma_printed": null,
     "sigma_reading": 0.03,
     "sigma_method": 0.02,
     "sigma_boundary_margin": 0.198004,
     "sigma_effective": 0.03
    }
   },
   {
    "record_id": "aspa-f203d0c9fadd4935",
    "temperature_K": {
     "sigma_printed": null,
     "sigma_reading": 1.002,
     "sigma_method": 10.0,
     "sigma_boundary_margin": 12.0,
     "sigma_effective": 10.0
    },
    "composition_mole_fraction": {
     "sigma_printed": null,
     "sigma_reading": 0.000672005,
     "sigma_method": 0.02,
     "sigma_boundary_margin": 0.00800014,
     "sigma_effective": 0.02
    }
   },
   {
    "record_id": "aspa-e04e9ca589182041",
    "temperature_K": {
     "sigma_printed": null,
     "sigma_reading": 15.0,
     "sigma_method": 10.0,
     "sigma_boundary_margin": 173.0,
     "sigma_effective": 15.0
    },
    "composition_mole_fraction": {
     "sigma_printed": null,
     "sigma_reading": 0.03,
     "sigma_method": 0.02,
     "sigma_boundary_margin": 0.053001,
     "sigma_effective": 0.03
    }
   },
   {
    "record_id": "aspa-7a1be49ea3f5b976",
    "temperature_K": {
     "sigma_printed": null,
     "sigma_reading": 1.002,
     "sigma_method": 10.0,
     "sigma_boundary_margin": 226.5,
     "sigma_effective": 10.0
    },
    "composition_mole_fraction": {
     "sigma_printed": null,
     "sigma_reading": 0.000672005,
     "sigma_method": 0.02,
     "sigma_boundary_margin": 0.151503,
     "sigma_effective": 0.02
    }
   },
   {
    "record_id": "aspa-a5f4964faf03ea30",
    "temperature_K": {
     "sigma_printed": null,
     "sigma_reading": 1.002,
     "sigma_method": 10.0,
     "sigma_boundary_margin": 139.5,
     "sigma_effective": 10.0
    },
    "composition_mole_fraction": {
     "sigma_printed": null,
     "sigma_reading": 0.000672005,
     "sigma_method": 0.02,
     "sigma_boundary_margin": 0.0745013,
     "sigma_effective": 0.02
    }
   },
   {
    "record_id": "aspa-803045334d8fb86e",
    "temperature_K": {
     "sigma_printed": null,
     "sigma_reading": 15.0,
     "sigma_method": 10.0,
     "sigma_boundary_margin": 183.5,
     "sigma_effective": 15.0
    },
    "composition_mole_fraction": {
     "sigma_printed": null,
     "sigma_reading": 0.03,
     "sigma_method": 0.02,
     "sigma_boundary_margin": 0.105502,
     "sigma_effective": 0.03
    }
   },
   {
    "record_id": "aspa-7dd46b1e5515984b",
    "temperature_K": {
     "sigma_printed": null,
     "sigma_reading": 1.002,
     "sigma_method": 10.0,
     "sigma_boundary_margin": 17.5,
     "sigma_effective": 10.0
    },
    "composition_mole_fraction": {
     "sigma_printed": null,
     "sigma_reading": 0.000672005,
     "sigma_method": 0.02,
     "sigma_boundary_margin": 0.0355006,
     "sigma_effective": 0.02
    }
   },
   {
    "record_id": "aspa-430796c872bf9b77",
    "temperature_K": {
     "sigma_printed": null,
     "sigma_reading": 1.002,
     "sigma_method": 10.0,
     "sigma_boundary_margin": 21.0,
     "sigma_effective": 10.0
    },
    "composition_mole_fraction": {
     "sigma_printed": null,
     "sigma_reading": 0.000672005,
     "sigma_method": 0.02,
     "sigma_boundary_margin": 0.0260005,
     "sigma_effective": 0.02
    }
   },
   {
    "record_id": "aspa-cd99d1cdbb02e084",
    "temperature_K": {
     "sigma_printed": null,
     "sigma_reading": 1.002,
     "sigma_method": 10.0,
     "sigma_boundary_margin": 184.0,
     "sigma_effective": 10.0
    },
    "composition_mole_fraction": {
     "sigma_printed": null,
     "sigma_reading": 0.000672005,
     "sigma_method": 0.02,
     "sigma_boundary_margin": 0.0845015,
     "sigma_effective": 0.02
    }
   },
   {
    "record_id": "aspa-5bb456a839ad20ee",
    "temperature_K": {
     "sigma_printed": null,
     "sigma_reading": 1.002,
     "sigma_method": 10.0,
     "sigma_boundary_margin": 33.5,
     "sigma_effective": 10.0
    },
    "composition_mole_fraction": {
     "sigma_printed": null,
     "sigma_reading": 0.000672005,
     "sigma_method": 0.02,
     "sigma_boundary_margin": 0.0370007,
     "sigma_effective": 0.02
    }
   }
  ]
 }
}
