Repository: orchid-calphad/orchid-data

# ORCHID ESPEI datasets from the literature

ESPEI-format datasets built from the ORCHID literature values (Version 1, machine-extracted) and from DFT (literature, Materials Project, OQMD). Every literature value is traced to its published ORCHID observation id (`literature/`, field `id`) and the DOI of its source, passes the same inclusion rules as the published literature values, and carries its uncertainty in physical units next to the ESPEI weight derived from it.

| folder | datasets | values | systems | content |
|---|---:|---:|---:|---|
| experimental | 1679 | 5549 | 246 | experimental thermochemical tables and phase-composition (ZPF) tables |

File: espei/assessed/AL-HF/AlHf-02Wan.AL-HF-p77.json
{
 "components": [
  "AL",
  "HF",
  "VA"
 ],
 "phases": [
  "AL2HF3",
  "AL2HF_C14",
  "AL3HF2",
  "AL3HF4",
  "AL3HF_D022",
  "AL3HF_D023",
  "ALHF2_C16",
  "ALHF_B33",
  "BCC_A2",
  "FCC_A1",
  "HCP_A3",
  "LIQUID"
 ],
 "conditions": {
  "P": 101325.0,
  "T": [
   602.8290809,
   603.3290809,
   1082.329081,
   1096.329081,
   978.3290809,
   978.8290809,
   878.3290809,
   807.3290809,
   1534.829081,
   1393.329081,
   1341.829081,
   2225.329081,
   1594.329081,
   1760.329081,
   1765.829081,
   2085.329081,
   1844.829081,
   1820.329081,
   1918.829081,
   1869.329081,
   1904.829081,
   1964.329081
  ]
 },
 "output": "ZPF",
 "values": [
  [
   [
    "FCC_A1",
    [
     "HF"
    ],
    [
     null
    ]
   ],
   [
    "AL3HF_D022",
    [
     "HF"
    ],
    [
     null
    ]
   ],
   [
    "__HYPERPLANE__",
    [
     "HF"
    ],
    [
     0.1241291165
    ]
   ]
  ],
  [
   [
    "AL2HF_C14",
    [
     "HF"
    ],
    [
     null
    ]
   ],
   [
    "AL3HF_D022",
    [
     "HF"
    ],
    [
     null
    ]
   ],
   [
    "__HYPERPLANE__",
    [
     "HF"
    ],
    [
     0.2908012782
    ]
   ]
  ],
  [
   [
    "AL2HF_C14",
    [
     "HF"
    ],
    [
     null
    ]
   ],
   [
    "AL3HF2",
    [
     "HF"
    ],
    [
     null
    ]
   ],
   [
    "__HYPERPLANE__",
    [
     "HF"
    ],
    [
     0.3658788286
    ]
   ]
  ],
  [
   [
    "AL3HF2",
    [
     "HF"
    ],
    [
     null
    ]
   ],
   [
    "ALHF_B33",
    [
     "HF"
    ],
    [
     null
    ]
   ],
   [
    "__HYPERPLANE__",
    [
     "HF"
    ],
    [
     0.4499656849
    ]
   ]
  ],
  [
   [
    "AL3HF4",
    [
     "HF"
    ],
    [
     null
    ]
   ],
   [
    "ALHF_B33",
    [
     "HF"
    ],
    [
     null
    ]
   ],
   [
    "__HYPERPLANE__",
    [
     "HF"
    ],
    [
     0.5355540923
    ]
   ]
  ],
  [
   [
    "AL2HF3",
    [
     "HF"
    ],
    [
     null
    ]
   ],
   [
    "AL3HF4",
    [
     "HF"
    ],
    [
     null
    ]
   ],
   [
    "__HYPERPLANE__",
    [
     "HF"
    ],
    [
     0.5856057925
    ]
   ]
  ],
  [
   [
    "AL2HF3",
    [
     "HF"
    ],
    [
     null
    ]
   ],
   [
    "ALHF2_C16",
    [
     "HF"
    ],
    [
     null
    ]
   ],
   [
    "__HYPERPLANE__",
    [
     "HF"
    ],
    [
     0.6336554247
    ]
   ]
  ],
  [
   [
    "HCP_A3",
    [
     "HF"
    ],
    [
     null
    ]
   ],
   [
    "ALHF2_C16",
    [
     "HF"
    ],
    [
     null
    ]
   ],
   [
    "__HYPERPLANE__",
    [
     "HF"
    ],
    [
     0.8148425795
    ]
   ]
  ],
  [
   [
    "HCP_A3",
    [
     "HF"
    ],
    [
     0.9084392589
    ]
   ]
  ],
  [
   [
    "AL2HF_C14",
    [
     "HF"
    ],
    [
     null
    ]
   ],
   [
    "AL3HF_D023",
    [
     "HF"
    ],
    [
     null
    ]
   ],
   [
    "__HYPERPLANE__",
    [
     "HF"
    ],
    [
     0.2913017952
    ]
   ]
  ],
  [
   [
    "LIQUID",
    [
     "HF"
    ],
    [
     null
    ]
   ],
   [
    "AL3HF_D023",
    [
     "HF"
    ],
    [
     null
    ]
   ],
   [
    "__HYPERPLANE__",
    [
     "HF"
    ],
    [
     0.1361415246
    ]
   ]
  ],
  [
   [
    "LIQUID",
    [
     "HF"
    ],
    [
     0.3899036447
    ]
   ]
  ],
  [
   [
    "HCP_A3",
    [
     "HF"
    ],
    [
     null
    ]
   ],
   [
    "AL2HF3",
    [
     "HF"
    ],
    [
     null
    ]
   ],
   [
    "__HYPERPLANE__",
    [
     "HF"
    ],
    [
     0.6832066079
    ]
   ]
  ],
  [
   [
    "AL2HF3",
    [
     "HF"
    ],
    [
     null
    ]
   ],
   [
    "ALHF_B33",
    [
     "HF"
    ],
    [
     null
    ]
   ],
   [
    "__HYPERPLANE__",
    [
     "HF"
    ],
    [
     0.5500690854
    ]
   ]
  ],
  [
   [
    "BCC_A2",
    [
     "HF"
    ],
    [
     null
    ]
   ],
   [
    "AL2HF3",
    [
     "HF"
    ],
    [
     null
    ]
   ],
   [
    "__HYPERPLANE__",
    [
     "HF"
    ],
    [
     0.6526750708
    ]
   ]
  ],
  [
   [
    "BCC_A2",
    [
     "HF"
    ],
    [
     0.8719015178
    ]
   ]
  ],
  [
   [
    "BCC_A2",
    [
     "HF"
    ],
    [
     null
    ]
   ],
   [
    "LIQUID",
    [
     "HF"
    ],
    [
     null
    ]
   ],
   [
    "__HYPERPLANE__",
    [
     "HF"
    ],
    [
     0.6822055739
    ]
   ]
  ],
  [
   [
    "AL2HF3",
    [
     "HF"
    ],
    [
     null
    ]
   ],
   [
    "LIQUID",
    [
     "HF"
    ],
    [
     null
    ]
   ],
   [
    "__HYPERPLANE__",
    [
     "HF"
    ],
    [
     0.6191404317
    ]
   ]
  ],
  [
   [
    "ALHF_B33",
    [
     "HF"
    ],
    [
     null
    ]
   ],
   [
    "LIQUID",
    [
     "HF"
    ],
    [
     null
    ]
   ],
   [
    "__HYPERPLANE__",
    [
     "HF"
    ],
    [
     0.5345530583
    ]
   ]
  ],
  [
   [
    "AL2HF_C14",
    [
     "HF"
    ],
    [
     null
    ]
   ],
   [
    "LIQUID",
    [
     "HF"
    ],
    [
     null
    ]
   ],
   [
    "__HYPERPLANE__",
    [
     "HF"
    ],
    [
     0.3148260943
    ]
   ]
  ],
  [
   [
    "AL3HF2",
    [
     "HF"
    ],
    [
     null
    ]
   ],
   [
    "LIQUID",
    [
     "HF"
    ],
    [
     null
    ]
   ],
   [
    "__HYPERPLANE__",
    [
     "HF"
    ],
    [
     0.3823958896
    ]
   ]
  ],
  [
   [
    "ALHF_B33",
    [
     "HF"
    ],
    [
     null
    ]
   ],
   [
    "LIQUID",
    [
     "HF"
    ],
    [
     null
    ]
   ],
   [
    "__HYPERPLANE__",
    [
     "HF"
    ],
    [
     0.474491018
    ]
   ]
  ]
 ],
 "reference": "H. Okamoto, J. Phase Equilibria Diffusion, 27(5), 538-539 (2006) doi:10.1361/154770306x136548; compiled in H. Okamoto, Desk Handbook: Phase Diagrams for Binary Alloys, 2nd ed., ASM International, Materials Park, OH (2010), p. 77",
 "tags": [
  "assessed_phase_diagram",
  "orchid"
 ],
 "comment": "evidence_class=assessed_phase_diagram (expert-drawn diagram, not experimental, not CALPHAD); ORCHID assessed-phase-assemblages v1.0.0, diagram AL-HF-p77; one point per phase field (centroid or pole of inaccessibility); single-phase: the phase at the point composition; two-phase: phases present, compositions unknown (null) with __HYPERPLANE__ at the point's overall composition. Phase names mapped to AlHf-02Wan.tdb through the ORCHID phase registry (points whose phases are not all in that TDB are left out).",
 "orchid": {
  "evidence_class": "assessed_phase_diagram",
  "diagram": "AL-HF-p77",
  "target_tdb": "AlHf-02Wan.tdb",
  "record_ids": [
   "aspa-8d02727d8136a2bb",
   "aspa-ebf96abff9476458",
   "aspa-96872bcd68300a95",
   "aspa-aa09e36201d936f8",
   "aspa-bf780a7f8949e834",
   "aspa-a93b39b39313d458",
   "aspa-6c8b4843d8967bda",
   "aspa-6a7b85d01d32d603",
   "aspa-5d0b0b0e25098d61",
   "aspa-d71bdd1b8446b07d",
   "aspa-9a3df7bb1d00248d",
   "aspa-e8d2f08ddebe0c50",
   "aspa-4d27c72842aadf62",
   "aspa-7707d1f9100feec8",
   "aspa-1632fea1bdf45a41",
   "aspa-1ce5508371a770c8",
   "aspa-a3f3dfdf73b7c607",
   "aspa-eddd98f19f35ee46",
   "aspa-74c9425310d49c26",
   "aspa-558279256af62904",
   "aspa-1a19bb79f46032fa",
   "aspa-492add1c74e90ad4"
  ],
  "confidence": [
   "high",
   "high",
   "medium",
   "medium",
   "medium",
   "medium",
   "medium",
   "medium",
   "high",
   "high",
   "high",
   "high",
   "medium",
   "medium",
   "medium",
   "high",
   "medium",
   "medium",
   "medium",
   "medium",
   "medium",
   "medium"
  ],
  "points_left_out": 0,
  "source": "assessed-phase-assemblages/espei-zpf/AL-HF-p77.json"
 }
}

File: espei/assessed/AL-HG/AlHg-85McA.AL-HG-p77.json
{
 "components": [
  "AL",
  "HG",
  "VA"
 ],
 "phases": [
  "FCC_A1",
  "LIQUID",
  "RHOMBO_A10"
 ],
 "conditions": {
  "P": 101325.0,
  "T": [
   203.537637,
   532.037637,
   879.037637
  ]
 },
 "output": "ZPF",
 "values": [
  [
   [
    "FCC_A1",
    [
     "HG"
    ],
    [
     null
    ]
   ],
   [
    "RHOMBO_A10",
    [
     "HG"
    ],
    [
     null
    ]
   ],
   [
    "__HYPERPLANE__",
    [
     "HG"
    ],
    [
     0.4997734825
    ]
   ]
  ],
  [
   [
    "FCC_A1",
    [
     "HG"
    ],
    [
     null
    ]
   ],
   [
    "LIQUID",
    [
     "HG"
    ],
    [
     null
    ]
   ],
   [
    "__HYPERPLANE__",
    [
     "HG"
    ],
    [
     0.4682204411
    ]
   ]
  ],
  [
   [
    "LIQUID",
    [
     "HG"
    ],
    [
     0.6204763868
    ]
   ]
  ]
 ],
 "reference": "A.J. McAlister, Bull. Alloy Phase Diagrams, 6(3), 319-322 (1985); compiled in H. Okamoto, Desk Handbook: Phase Diagrams for Binary Alloys, 2nd ed., ASM International, Materials Park, OH (2010), p. 77",
 "tags": [
  "assessed_phase_diagram",
  "orchid"
 ],
 "comment": "evidence_class=assessed_phase_diagram (expert-drawn diagram, not experimental, not CALPHAD); ORCHID assessed-phase-assemblages v1.0.0, diagram AL-HG-p77; one point per phase field (centroid or pole of inaccessibility); single-phase: the phase at the point composition; two-phase: phases present, compositions unknown (null) with __HYPERPLANE__ at the point's overall composition. Phase names mapped to AlHg-85McA.tdb through the ORCHID phase registry (points whose phases are not all in that TDB are left out).",
 "orchid": {
  "evidence_class": "assessed_phase_diagram",
  "diagram": "AL-HG-p77",
  "target_tdb": "AlHg-85McA.tdb",
  "record_ids": [
   "aspa-346e14ec31044ec1",
   "aspa-22a9f2000d1d2aef",
   "aspa-7cd21323bb57f129"
  ],
  "confidence": [
   "high",
   "high",
   "high"
  ],
  "points_left_out": 0,
  "source": "assessed-phase-assemblages/espei-zpf/AL-HG-p77.json"
 },
 "orchid_uncertainty_budget": {
  "sigma_rule": "max(sqrt(max(printed, reading, method)^2 + composition^2 + conversion^2), scatter); boundary margin reported, not combined",
  "calibration": "assessed-phase-assemblages handbook-class prior 2026-10-24",
  "points": [
   {
    "record_id": "aspa-346e14ec31044ec1",
    "temperature_K": {
     "sigma_printed": null,
     "sigma_reading": 0.65,
     "sigma_method": 10.0,
     "sigma_boundary_margin": 30.0,
     "sigma_effective": 10.0
    },
    "composition_mole_fraction": {
     "sigma_printed": null,
     "sigma_reading": 0.000672421,
     "sigma_method": 0.02,
     "sigma_boundary_margin": 0.500341,
     "sigma_effective": 0.02
    }
   },
   {
    "record_id": "aspa-22a9f2000d1d2aef",
    "temperature_K": {
     "sigma_printed": null,
     "sigma_reading": 0.65,
     "sigma_method": 10.0,
     "sigma_boundary_margin": 297.5,
     "sigma_effective": 10.0
    },
    "composition_mole_fraction": {
     "sigma_printed": null,
     "sigma_reading": 0.000672421,
     "sigma_method": 0.02,
     "sigma_boundary_margin": 0.468788,
     "sigma_effective": 0.02
    }
   },
   {
    "record_id": "aspa-7cd21323bb57f129",
    "temperature_K": {
     "sigma_printed": null,
     "sigma_reading": 0.65,
     "sigma_method": 10.0,
     "sigma_boundary_margin": 51.0,
     "sigma_effective": 10.0
    },
    "composition_mole_fraction": {
     "sigma_printed": null,
     "sigma_reading": 0.000672421,
     "sigma_method": 0.02,
     "sigma_boundary_margin": 0.380139,
     "sigma_effective": 0.02
    }
   }
  ]
 }
}

File: espei/assessed/AL-LA/AlLa-00Yin.AL-LA-p79.json
{
 "components": [
  "AL",
  "LA",
  "VA"
 ],
 "phases": [
  "AL2LA_C15",
  "ALLA",
  "BCC_A2",
  "DHCP",
  "LIQUID"
 ],
 "conditions": {
  "P": 101325.0,
  "T": [
   710.5534341,
   913.5534341,
   1487.553434,
   938.0534341,
   1133.053434,
   1356.053434,
   1438.553434,
   1579.553434
  ]
 },
 "output": "ZPF",
 "values": [
  [
   [
    "AL2LA_C15",
    [
     "LA"
    ],
    [
     null
    ]
   ],
   [
    "ALLA",
    [
     "LA"
    ],
    [
     null
    ]
   ],
   [
    "__HYPERPLANE__",
    [
     "LA"
    ],
    [
     0.4166337227
    ]
   ]
  ],
  [
   [
    "BCC_A2",
    [
     "LA"
    ],
    [
     null
    ]
   ],
   [
    "LIQUID",
    [
     "LA"
    ],
    [
     null
    ]
   ],
   [
    "__HYPERPLANE__",
    [
     "LA"
    ],
    [
     0.9214823846
    ]
   ]
  ],
  [
   [
    "LIQUID",
    [
     "LA"
    ],
    [
     0.564382091
    ]
   ]
  ],
  [
   [
    "ALLA",
    [
     "LA"
    ],
    [
     null
    ]
   ],
   [
    "LIQUID",
    [
     "LA"
    ],
    [
     null
    ]
   ],
   [
    "__HYPERPLANE__",
    [
     "LA"
    ],
    [
     0.5959351324
    ]
   ]
  ],
  [
   [
    "DHCP",
    [
     "LA"
    ],
    [
     null
    ]
   ],
   [
    "LIQUID",
    [
     "LA"
    ],
    [
     null
    ]
   ],
   [
    "__HYPERPLANE__",
    [
     "LA"
    ],
    [
     0.987092677
    ]
   ]
  ],
  [
   [
    "AL2LA_C15",
    [
     "LA"
    ],
    [
     null
    ]
   ],
   [
    "LIQUID",
    [
     "LA"
    ],
    [
     null
    ]
   ],
   [
    "__HYPERPLANE__",
    [
     "LA"
    ],
    [
     0.4116253034
    ]
   ]
  ],
  [
   [
    "AL2LA_C15",
    [
     "LA"
    ],
    [
     null
    ]
   ],
   [
    "ALLA",
    [
     "LA"
    ],
    [
     null
    ]
   ],
   [
    "__HYPERPLANE__",
    [
     "LA"
    ],
    [
     0.3134602859
    ]
   ]
  ],
  [
   [
    "AL2LA_C15",
    [
     "LA"
    ],
    [
     null
    ]
   ],
   [
    "LIQUID",
    [
     "LA"
    ],
    [
     null
    ]
   ],
   [
    "__HYPERPLANE__",
    [
     "LA"
    ],
    [
     0.2959308184
    ]
   ]
  ]
 ],
 "reference": "H. Okamoto, J. Phase Equilibria Diffusion, 28(6), 581 (2007) doi:10.1007/s11669-007-9178-7; compiled in H. Okamoto, Desk Handbook: Phase Diagrams for Binary Alloys, 2nd ed., ASM International, Materials Park, OH (2010), p. 79",
 "tags": [
  "assessed_phase_diagram",
  "orchid"
 ],
 "comment": "evidence_class=assessed_phase_diagram (expert-drawn diagram, not experimental, not CALPHAD); ORCHID assessed-phase-assemblages v1.0.0, diagram AL-LA-p79; one point per phase field (centroid or pole of inaccessibility); single-phase: the phase at the point composition; two-phase: phases present, compositions unknown (null) with __HYPERPLANE__ at the point's overall composition. Phase names mapped to AlLa-00Yin.tdb through the ORCHID phase registry (points whose phases are not all in that TDB are left out).",
 "orchid": {
  "evidence_class": "assessed_phase_diagram",
  "diagram": "AL-LA-p79",
  "target_tdb": "AlLa-00Yin.tdb",
  "record_ids": [
   "aspa-e408f721b37b74b3",
   "aspa-406681cc1ef290d1",
   "aspa-7f27e8275d3eb30c",
   "aspa-fbaaf26abb539b27",
   "aspa-b3424e8bc8add54a",
   "aspa-03fec1e787171c9e",
   "aspa-500647468c90015b",
   "aspa-9d297354453c1934"
  ],
  "confidence": [
   "medium",
   "high",
   "high",
   "medium",
   "medium",
   "medium",
   "medium",
   "medium"
  ],
  "points_left_out": 0,
  "source": "assessed-phase-assemblages/espei-zpf/AL-LA-p79.json"
 },
 "orchid_uncertainty_budget": {
  "sigma_rule": "max(sqrt(max(printed, reading, method)^2 + composition^2 + conversion^2), scatter); boundary margin reported, not combined",
  "calibration": "assessed-phase-assemblages handbook-class prior 2026-10-24",
  "points": [
   {
    "record_id": "aspa-e408f721b37b74b3",
    "temperature_K": {
     "sigma_printed": null,
     "sigma_reading": 1.181,
     "sigma_method": 10.0,
     "sigma_boundary_margin": 435.5,
     "sigma_effective": 10.0
    },
    "composition_mole_fraction": {
     "sigma_printed": null,
     "sigma_reading": 0.000672421,
     "sigma_method": 0.02,
     "sigma_boundary_margin": 0.0826389,
     "sigma_effective": 0.02
    }
   },
   {
    "record_id": "aspa-406681cc1ef290d1",
    "temperature_K": {
     "sigma_printed": null,
     "sigma_reading": 1.181,
     "sigma_method": 10.0,
     "sigma_boundary_margin": 118.0,
     "sigma_effective": 10.0
    },
    "composition_mole_fraction": {
     "sigma_printed": null,
     "sigma_reading": 0.000672421,
     "sigma_method": 0.02,
     "sigma_boundary_margin": 0.079133,
     "sigma_effective": 0.02
    }
   },
   {
    "record_id": "aspa-7f27e8275d3eb30c",
    "temperature_K": {
     "sigma_printed": null,
     "sigma_reading": 1.181,
     "sigma_method": 10.0,
     "sigma_boundary_margin": 357.0,
     "sigma_effective": 10.0
    },
    "composition_mole_fraction": {
     "sigma_printed": null,
     "sigma_reading": 0.000672421,
     "sigma_method": 0.02,
     "sigma_boundary_margin": 0.109184,
     "sigma_effective": 0.02
    }
   },
   {
    "record_id": "aspa-fbaaf26abb539b27",
    "temperature_K": {
     "sigma_printed": null,
     "sigma_reading": 1.181,
     "sigma_method": 10.0,
     "sigma_boundary_margin": 138.0,
     "sigma_effective": 10.0
    },
    "composition_mole_fraction": {
     "sigma_printed": null,
     "sigma_reading": 0.000672421,
     "sigma_method": 0.02,
     "sigma_boundary_margin": 0.0956608,
     "sigma_effective": 0.02
    }
   },
   {
    "record_id": "aspa-b3424e8bc8add54a",
    "temperature_K": {
     "sigma_printed": null,
     "sigma_reading": 1.181,
     "sigma_method": 10.0,
     "sigma_boundary_margin": 29.0,
     "sigma_effective": 10.0
    },
    "composition_mole_fraction": {
     "sigma_printed": null,
     "sigma_reading": 0.000672421,
     "sigma_method": 0.02,
     "sigma_boundary_margin": 0.0135227,
     "sigma_effective": 0.02
    }
   },
   {
    "record_id": "aspa-03fec1e787171c9e",
    "temperature_K": {
     "sigma_printed": null,
     "sigma_reading": 1.181,
     "sigma_method": 10.0,
     "sigma_boundary_margin": 209.0,
     "sigma_effective": 10.0
    },
    "composition_mole_fraction": {
     "sigma_printed": null,
     "sigma_reading": 0.000672421,
     "sigma_method": 0.02,
     "sigma_boundary_margin": 0.0776305,
     "sigma_effective": 0.02
    }
   },
   {
    "record_id": "aspa-500647468c90015b",
    "temperature_K": {
     "sigma_printed": null,
     "sigma_reading": 1.181,
     "sigma_method": 10.0,
     "sigma_boundary_margin": 74.5,
     "sigma_effective": 10.0
    },
    "composition_mole_fraction": {
     "sigma_printed": null,
     "sigma_reading": 0.000672421,
     "sigma_method": 0.02,
     "sigma_boundary_margin": 0.0195328,
     "sigma_effective": 0.02
    }
   },
   {
    "record_id": "aspa-9d297354453c1934",
    "temperature_K": {
     "sigma_printed": null,
     "sigma_reading": 1.181,
     "sigma_method": 10.0,
     "sigma_boundary_margin": 65.0,
     "sigma_effective": 10.0
    },
    "composition_mole_fraction": {
     "sigma_printed": null,
     "sigma_reading": 0.000672421,
     "sigma_method": 0.02,
     "sigma_boundary_margin": 0.0370623,
     "sigma_effective": 0.02
    }
   }
  ]
 }
}

File: espei/assessed/AL-LA/AlLa-06Zho.AL-LA-p79.json
{
 "components": [
  "AL",
  "LA",
  "VA"
 ],
 "phases": [
  "AL11LA3_D13",
  "AL2LA_C15",
  "ALLA",
  "BCC_A2",
  "DHCP",
  "LIQUID"
 ],
 "conditions": {
  "P": 101325.0,
  "T": [
   710.5534341,
   913.5534341,
   1487.553434,
   938.0534341,
   1035.553434,
   1133.053434,
   1356.053434,
   1319.553434,
   1579.553434
  ]
 },
 "output": "ZPF",
 "values": [
  [
   [
    "AL2LA_C15",
    [
     "LA"
    ],
    [
     null
    ]
   ],
   [
    "ALLA",
    [
     "LA"
    ],
    [
     null
    ]
   ],
   [
    "__HYPERPLANE__",
    [
     "LA"
    ],
    [
     0.4166337227
    ]
   ]
  ],
  [
   [
    "BCC_A2",
    [
     "LA"
    ],
    [
     null
    ]
   ],
   [
    "LIQUID",
    [
     "LA"
    ],
    [
     null
    ]
   ],
   [
    "__HYPERPLANE__",
    [
     "LA"
    ],
    [
     0.9214823846
    ]
   ]
  ],
  [
   [
    "LIQUID",
    [
     "LA"
    ],
    [
     0.564382091
    ]
   ]
  ],
  [
   [
    "ALLA",
    [
     "LA"
    ],
    [
     null
    ]
   ],
   [
    "LIQUID",
    [
     "LA"
    ],
    [
     null
    ]
   ],
   [
    "__HYPERPLANE__",
    [
     "LA"
    ],
    [
     0.5959351324
    ]
   ]
  ],
  [
   [
    "LIQUID",
    [
     "LA"
    ],
    [
     null
    ]
   ],
   [
    "AL11LA3_D13",
    [
     "LA"
    ],
    [
     null
    ]
   ],
   [
    "__HYPERPLANE__",
    [
     "LA"
    ],
    [
     0.1376647697
    ]
   ]
  ],
  [
   [
    "DHCP",
    [
     "LA"
    ],
    [
     null
    ]
   ],
   [
    "LIQUID",
    [
     "LA"
    ],
    [
     null
    ]
   ],
   [
    "__HYPERPLANE__",
    [
     "LA"
    ],
    [
     0.987092677
    ]
   ]
  ],
  [
   [
    "AL2LA_C15",
    [
     "LA"
    ],
    [
     null
    ]
   ],
   [
    "LIQUID",
    [
     "LA"
    ],
    [
     null
    ]
   ],
   [
    "__HYPERPLANE__",
    [
     "LA"
    ],
    [
     0.4116253034
    ]
   ]
  ],
  [
   [
    "LIQUID",
    [
     "LA"
    ],
    [
     null
    ]
   ],
   [
    "AL11LA3_D13",
    [
     "LA"
    ],
    [
     null
    ]
   ],
   [
    "__HYPERPLANE__",
    [
     "LA"
    ],
    [
     0.1687169691
    ]
   ]
  ],
  [
   [
    "AL2LA_C15",
    [
     "LA"
    ],
    [
     null
    ]
   ],
   [
    "LIQUID",
    [
     "LA"
    ],
    [
     null
    ]
   ],
   [
    "__HYPERPLANE__",
    [
     "LA"
    ],
    [
     0.2959308184
    ]
   ]
  ]
 ],
 "reference": "H. Okamoto, J. Phase Equilibria Diffusion, 28(6), 581 (2007) doi:10.1007/s11669-007-9178-7; compiled in H. Okamoto, Desk Handbook: Phase Diagrams for Binary Alloys, 2nd ed., ASM International, Materials Park, OH (2010), p. 79",
 "tags": [
  "assessed_phase_diagram",
  "orchid"
 ],
 "comment": "evidence_class=assessed_phase_diagram (expert-drawn diagram, not experimental, not CALPHAD); ORCHID assessed-phase-assemblages v1.0.0, diagram AL-LA-p79; one point per phase field (centroid or pole of inaccessibility); single-phase: the phase at the point composition; two-phase: phases present, compositions unknown (null) with __HYPERPLANE__ at the point's overall composition. Phase names mapped to AlLa-06Zho.tdb through the ORCHID phase registry (points whose phases are not all in that TDB are left out).",
 "orchid": {
  "evidence_class": "assessed_phase_diagram",
  "diagram": "AL-LA-p79",
  "target_tdb": "AlLa-06Zho.tdb",
  "record_ids": [
   "aspa-e408f721b37b74b3",
   "aspa-406681cc1ef290d1",
   "aspa-7f27e8275d3eb30c",
   "aspa-fbaaf26abb539b27",
   "aspa-bfd351588c550e84",
   "aspa-b3424e8bc8add54a",
   "aspa-03fec1e787171c9e",
   "aspa-c96fac5059e659ed",
   "aspa-9d297354453c1934"
  ],
  "confidence": [
   "medium",
   "high",
   "high",
   "medium",
   "high",
   "medium",
   "medium",
   "high",
   "medium"
  ],
  "points_left_out": 0,
  "source": "assessed-phase-assemblages/espei-zpf/AL-LA-p79.json"
 },
 "orchid_uncertainty_budget": {
  "sigma_rule": "max(sqrt(max(printed, reading, method)^2 + composition^2 + conversion^2), scatter); boundary margin reported, not combined",
  "calibration": "assessed-phase-assemblages handbook-class prior 2026-10-24",
  "points": [
   {
    "record_id": "aspa-e408f721b37b74b3",
    "temperature_K": {
     "sigma_printed": null,
     "sigma_reading": 1.181,
     "sigma_method": 10.0,
     "sigma_boundary_margin": 435.5,
     "sigma_effective": 10.0
    },
    "composition_mole_fraction": {
     "sigma_printed": null,
     "sigma_reading": 0.000672421,
     "sigma_method": 0.02,
     "sigma_boundary_margin": 0.0826389,
     "sigma_effective": 0.02
    }
   },
   {
    "record_id": "aspa-406681cc1ef290d1",
    "temperature_K": {
     "sigma_printed": null,
     "sigma_reading": 1.181,
     "sigma_method": 10.0,
     "sigma_boundary_margin": 118.0,
     "sigma_effective": 10.0
    },
    "composition_mole_fraction": {
     "sigma_printed": null,
     "sigma_reading": 0.000672421,
     "sigma_method": 0.02,
     "sigma_boundary_margin": 0.079133,
     "sigma_effective": 0.02
    }
   },
   {
    "record_id": "aspa-7f27e8275d3eb30c",
    "temperature_K": {
     "sigma_printed": null,
     "sigma_reading": 1.181,
     "sigma_method": 10.0,
     "sigma_boundary_margin": 357.0,
     "sigma_effective": 10.0
    },
    "composition_mole_fraction": {
     "sigma_printed": null,
     "sigma_reading": 0.000672421,
     "sigma_method": 0.02,
     "sigma_boundary_margin": 0.109184,
     "sigma_effective": 0.02
    }
   },
   {
    "record_id": "aspa-fbaaf26abb539b27",
    "temperature_K": {
     "sigma_printed": null,
     "sigma_reading": 1.181,
     "sigma_method": 10.0,
     "sigma_boundary_margin": 138.0,
     "sigma_effective": 10.0
    },
    "composition_mole_fraction": {
     "sigma_printed": null,
     "sigma_reading": 0.000672421,
     "sigma_method": 0.02,
     "sigma_boundary_margin": 0.0956608,
     "sigma_effective": 0.02
    }
   },
   {
    "record_id": "aspa-bfd351588c550e84",
    "temperature_K": {
     "sigma_printed": null,
     "sigma_reading": 1.181,
     "sigma_method": 10.0,
     "sigma_boundary_margin": 133.5,
     "sigma_effective": 10.0
    },
    "composition_mole_fraction": {
     "sigma_printed": null,
     "sigma_reading": 0.000672421,
     "sigma_method": 0.02,
     "sigma_boundary_margin": 0.076128,
     "sigma_effective": 0.02
    }
   },
   {
    "record_id": "aspa-b3424e8bc8add54a",
    "temperature_K": {
     "sigma_printed": null,
     "sigma_reading": 1.181,
     "sigma_method": 10.0,
     "sigma_boundary_margin": 29.0,
     "sigma_effective": 10.0
    },
    "composition_mole_fraction": {
     "sigma_printed": null,
     "sigma_reading": 0.000672421,
     "sigma_method": 0.02,
     "sigma_boundary_margin": 0.0135227,
     "sigma_effective": 0.02
    }
   },
   {
    "record_id": "aspa-03fec1e787171c9e",
    "temperature_K": {
     "sigma_printed": null,
     "sigma_reading": 1.181,
     "sigma_method": 10.0,
     "sigma_boundary_margin": 209.0,
     "sigma_effective": 10.0
    },
    "composition_mole_fraction": {
     "sigma_printed": null,
     "sigma_reading": 0.000672421,
     "sigma_method": 0.02,
     "sigma_boundary_margin": 0.0776305,
     "sigma_effective": 0.02
    }
   },
   {
    "record_id": "aspa-c96fac5059e659ed",
    "temperature_K": {
     "sigma_printed": null,
     "sigma_reading": 1.181,
     "sigma_method": 10.0,
     "sigma_boundary_margin": 129.5,
     "sigma_effective": 10.0
    },
    "composition_mole_fraction": {
     "sigma_printed": null,
     "sigma_reading": 0.000672421,
     "sigma_method": 0.02,
     "sigma_boundary_margin": 0.0120202,
     "sigma_effective": 0.02
    }
   },
   {
    "record_id": "aspa-9d297354453c1934",
    "temperature_K": {
     "sigma_printed": null,
     "sigma_reading": 1.181,
     "sigma_method": 10.0,
     "sigma_boundary_margin": 65.0,
     "sigma_effective": 10.0
    },
    "composition_mole_fraction": {
     "sigma_printed": null,
     "sigma_reading": 0.000672421,
     "sigma_method": 0.02,
     "sigma_boundary_margin": 0.0370623,
     "sigma_effective": 0.02
    }
   }
  ]
 }
}

File: espei/assessed/AL-LI/AlLi-20Lon.AL-LI-p79.json
{
 "components": [
  "AL",
  "LI",
  "VA"
 ],
 "phases": [
  "AL2LI3",
  "AL4LI9",
  "LIQUID"
 ],
 "conditions": {
  "P": 101325.0,
  "T": [
   460.3310515,
   498.3310515,
   954.8310515,
   575.3310515,
   574.3310515,
   689.3310515
  ]
 },
 "output": "ZPF",
 "values": [
  [
   [
    "AL2LI3",
    [
     "LI"
    ],
    [
     null
    ]
   ],
   [
    "AL4LI9",
    [
     "LI"
    ],
    [
     null
    ]
   ],
   [
    "__HYPERPLANE__",
    [
     "LI"
    ],
    [
     0.6447471179
    ]
   ]
  ],
  [
   [
    "LIQUID",
    [
     "LI"
    ],
    [
     null
    ]
   ],
   [
    "AL4LI9",
    [
     "LI"
    ],
    [
     null
    ]
   ],
   [
    "__HYPERPLANE__",
    [
     "LI"
    ],
    [
     0.8297504551
    ]
   ]
  ],
  [
   [
    "LIQUID",
    [
     "LI"
    ],
    [
     0.8307504732
    ]
   ]
  ],
  [
   [
    "AL2LI3",
    [
     "LI"
    ],
    [
     null
    ]
   ],
   [
    "AL4LI9",
    [
     "LI"
    ],
    [
     null
    ]
   ],
   [
    "__HYPERPLANE__",
    [
     "LI"
    ],
    [
     0.6457471359
    ]
   ]
  ],
  [
   [
    "LIQUID",
    [
     "LI"
    ],
    [
     null
    ]
   ],
   [
    "AL4LI9",
    [
     "LI"
    ],
    [
     null
    ]
   ],
   [
    "__HYPERPLANE__",
    [
     "LI"
    ],
    [
     0.8087500763
    ]
   ]
  ],
  [
   [
    "AL2LI3",
    [
     "LI"
    ],
    [
     null
    ]
   ],
   [
    "LIQUID",
    [
     "LI"
    ],
    [
     null
    ]
   ],
   [
    "__HYPERPLANE__",
    [
     "LI"
    ],
    [
     0.723248534
    ]
   ]
  ]
 ],
 "reference": "A.J. McAlister, Bull. Alloy Phase Diagrams, 3(2), 177-183 (1982) doi:10.1007/bf02892377; compiled in H. Okamoto, Desk Handbook: Phase Diagrams for Binary Alloys, 2nd ed., ASM International, Materials Park, OH (2010), p. 79",
 "tags": [
  "assessed_phase_diagram",
  "orchid"
 ],
 "comment": "evidence_class=assessed_phase_diagram (expert-drawn diagram, not experimental, not CALPHAD); ORCHID assessed-phase-assemblages v1.0.0, diagram AL-LI-p79; one point per phase field (centroid or pole of inaccessibility); single-phase: the phase at the point composition; two-phase: phases present, compositions unknown (null) with __HYPERPLANE__ at the point's overall composition. Phase names mapped to AlLi-20Lon.tdb through the ORCHID phase registry (points whose phases are not all in that TDB are left out).",
 "orchid": {
  "evidence_class": "assessed_phase_diagram",
  "diagram": "AL-LI-p79",
  "target_tdb": "AlLi-20Lon.tdb",
  "record_ids": [
   "aspa-da70748a5763ec9a",
   "aspa-c5b79ed846783abb",
   "aspa-bec408c3c6a7261b",
   "aspa-a005e958d6bc5e76",
   "aspa-11b943f30d49fdfa",
   "aspa-2f41653ed81febc8"
  ],
  "confidence": [
   "high",
   "high",
   "high",
   "high",
   "high",
   "medium"
  ],
  "points_left_out": 3,
  "source": "assessed-phase-assemblages/espei-zpf/AL-LI-p79.json"
 },
 "orchid_uncertainty_budget": {
  "sigma_rule": "max(sqrt(max(printed, reading, method)^2 + composition^2 + conversion^2), scatter); boundary margin reported, not combined",
  "calibration": "assessed-phase-assemblages handbook-class prior 2026-10-24",
  "points": [
   {
    "record_id": "aspa-da70748a5763ec9a",
    "temperature_K": {
     "sigma_printed": null,
     "sigma_reading": 15.0,
     "sigma_method": 10.0,
     "sigma_boundary_margin": 87.0,
     "sigma_effective": 15.0
    },
    "composition_mole_fraction": {
     "sigma_printed": null,
     "sigma_reading": 0.03,
     "sigma_method": 0.02,
     "sigma_boundary_margin": 0.0140003,
     "sigma_effective": 0.03
    }
   },
   {
    "record_id": "aspa-c5b79ed846783abb",
    "temperature_K": {
     "sigma_printed": null,
     "sigma_reading": 0.555,
     "sigma_method": 10.0,
     "sigma_boundary_margin": 48.0,
     "sigma_effective": 10.0
    },
    "composition_mole_fraction": {
     "sigma_printed": null,
     "sigma_reading": 0.000672005,
     "sigma_method": 0.02,
     "sigma_boundary_margin": 0.137502,
     "sigma_effective": 0.02
    }
   },
   {
    "record_id": "aspa-bec408c3c6a7261b",
    "temperature_K": {
     "sigma_printed": null,
     "sigma_reading": 0.555,
     "sigma_method": 10.0,
     "sigma_boundary_margin": 118.0,
     "sigma_effective": 10.0
    },
    "composition_mole_fraction": {
     "sigma_printed": null,
     "sigma_reading": 0.000672005,
     "sigma_method": 0.02,
     "sigma_boundary_margin": 0.168503,
     "sigma_effective": 0.02
    }
   },
   {
    "record_id": "aspa-a005e958d6bc5e76",
    "temperature_K": {
     "sigma_printed": null,
     "sigma_reading": 0.555,
     "sigma_method": 10.0,
     "sigma_boundary_margin": 26.5,
     "sigma_effective": 10.0
    },
    "composition_mole_fraction": {
     "sigma_printed": null,
     "sigma_reading": 0.000672005,
     "sigma_method": 0.02,
     "sigma_boundary_margin": 0.0455008,
     "sigma_effective": 0.02
    }
   },
   {
    "record_id": "aspa-11b943f30d49fdfa",
    "temperature_K": {
     "sigma_printed": null,
     "sigma_reading": 0.555,
     "sigma_method": 10.0,
     "sigma_boundary_margin": 25.5,
     "sigma_effective": 10.0
    },
    "composition_mole_fraction": {
     "sigma_printed": null,
     "sigma_reading": 0.000672005,
     "sigma_method": 0.02,
     "sigma_boundary_margin": 0.116502,
     "sigma_effective": 0.02
    }
   },
   {
    "record_id": "aspa-2f41653ed81febc8",
    "temperature_K": {
     "sigma_printed": null,
     "sigma_reading": 0.555,
     "sigma_method": 10.0,
     "sigma_boundary_margin": 86.5,
     "sigma_effective": 10.0
    },
    "composition_mole_fraction": {
     "sigma_printed": null,
     "sigma_reading": 0.000672005,
     "sigma_method": 0.02,
     "sigma_boundary_margin": 0.123002,
     "sigma_effective": 0.02
    }
   }
  ]
 }
}

File: espei/assessed/AL-MG/AlMg-93Zuo.AL-MG-p80.json
{
 "components": [
  "AL",
  "MG",
  "VA"
 ],
 "phases": [
  "ALMG_ZETA",
  "FCC_A1",
  "HCP_A3",
  "LIQUID"
 ],
 "conditions": {
  "P": 101325.0,
  "T": [
   679.9359797,
   793.4359797,
   532.4359797,
   677.4359797,
   717.9359797,
   784.9359797,
   798.4359797
  ]
 },
 "output": "ZPF",
 "values": [
  [
   [
    "FCC_A1",
    [
     "MG"
    ],
    [
     0.05527763047
    ]
   ]
  ],
  [
   [
    "LIQUID",
    [
     "MG"
    ],
    [
     null
    ]
   ],
   [
    "ALMG_ZETA",
    [
     "MG"
    ],
    [
     null
    ]
   ],
   [
    "__HYPERPLANE__",
    [
     "MG"
    ],
    [
     0.5172748414
    ]
   ]
  ],
  [
   [
    "HCP_A3",
    [
     "MG"
    ],
    [
     null
    ]
   ],
   [
    "ALMG_ZETA",
    [
     "MG"
    ],
    [
     null
    ]
   ],
   [
    "__HYPERPLANE__",
    [
     "MG"
    ],
    [
     0.7775549603
    ]
   ]
  ],
  [
   [
    "HCP_A3",
    [
     "MG"
    ],
    [
     0.963755353
    ]
   ]
  ],
  [
   [
    "LIQUID",
    [
     "MG"
    ],
    [
     null
    ]
   ],
   [
    "ALMG_ZETA",
    [
     "MG"
    ],
    [
     null
    ]
   ],
   [
    "__HYPERPLANE__",
    [
     "MG"
    ],
    [
     0.6158809634
    ]
   ]
  ],
  [
   [
    "HCP_A3",
    [
     "MG"
    ],
    [
     null
    ]
   ],
   [
    "LIQUID",
    [
     "MG"
    ],
    [
     null
    ]
   ],
   [
    "__HYPERPLANE__",
    [
     "MG"
    ],
    [
     0.8556389959
    ]
   ]
  ],
  [
   [
    "FCC_A1",
    [
     "MG"
    ],
    [
     null
    ]
   ],
   [
    "LIQUID",
    [
     "MG"
    ],
    [
     null
    ]
   ],
   [
    "__HYPERPLANE__",
    [
     "MG"
    ],
    [
     0.1779096095
    ]
   ]
  ]
 ],
 "reference": "H. Okamoto, J. Phase Equilibria, 19(6), 598 (1998) doi:10.1361/105497198770341815; compiled in H. Okamoto, Desk Handbook: Phase Diagrams for Binary Alloys, 2nd ed., ASM International, Materials Park, OH (2010), p. 80",
 "tags": [
  "assessed_phase_diagram",
  "orchid"
 ],
 "comment": "evidence_class=assessed_phase_diagram (expert-drawn diagram, not experimental, not CALPHAD); ORCHID assessed-phase-assemblages v1.0.0, diagram AL-MG-p80; one point per phase field (centroid or pole of inaccessibility); single-phase: the phase at the point composition; two-phase: phases present, compositions unknown (null) with __HYPERPLANE__ at the point's overall composition. Phase names mapped to AlMg-93Zuo.tdb through the ORCHID phase registry (points whose phases are not all in that TDB are left out).",
 "orchid": {
  "evidence_class": "assessed_phase_diagram",
  "diagram": "AL-MG-p80",
  "target_tdb": "AlMg-93Zuo.tdb",
  "record_ids": [
   "aspa-f2885e68c53d3dcc",
   "aspa-20b8838315d18aff",
   "aspa-985db825c1858afe",
   "aspa-72aa2c24d55d61f6",
   "aspa-310d6b4ea4992610",
   "aspa-003b01de09c97a7c",
   "aspa-dd8086faaf1d0d14"
  ],
  "confidence": [
   "high",
   "high",
   "high",
   "high",
   "high",
   "high",
   "high"
  ],
  "points_left_out": 0,
  "source": "assessed-phase-assemblages/espei-zpf/AL-MG-p80.json"
 },
 "orchid_uncertainty_budget": {
  "sigma_rule": "max(sqrt(max(printed, reading, method)^2 + composition^2 + conversion^2), scatter); boundary margin reported, not combined",
  "calibration": "assessed-phase-assemblages handbook-class prior 2026-10-24",
  "points": [
   {
    "record_id": "aspa-f2885e68c53d3dcc",
    "temperature_K": {
     "sigma_printed": null,
     "sigma_reading": 0.642,
     "sigma_method": 10.0,
     "sigma_boundary_margin": 154.5,
     "sigma_effective": 10.0
    },
    "composition_mole_fraction": {
     "sigma_printed": null,
     "sigma_reading": 0.000672269,
     "sigma_method": 0.02,
     "sigma_boundary_margin": 0.0555598,
     "sigma_effective": 0.02
    }
   },
   {
    "record_id": "aspa-20b8838315d18aff",
    "temperature_K": {
     "sigma_printed": null,
     "sigma_reading": 0.642,
     "sigma_method": 10.0,
     "sigma_boundary_margin": 179.5,
     "sigma_effective": 10.0
    },
    "composition_mole_fraction": {
     "sigma_printed": null,
     "sigma_reading": 0.000672269,
     "sigma_method": 0.02,
     "sigma_boundary_margin": 0.248768,
     "sigma_effective": 0.02
    }
   },
   {
    "record_id": "aspa-985db825c1858afe",
    "temperature_K": {
     "sigma_printed": null,
     "sigma_reading": 0.642,
     "sigma_method": 10.0,
     "sigma_boundary_margin": 159.0,
     "sigma_effective": 10.0
    },
    "composition_mole_fraction": {
     "sigma_printed": null,
     "sigma_reading": 0.000672269,
     "sigma_method": 0.02,
     "sigma_boundary_margin": 0.172686,
     "sigma_effective": 0.02
    }
   },
   {
    "record_id": "aspa-72aa2c24d55d61f6",
    "temperature_K": {
     "sigma_printed": null,
     "sigma_reading": 0.642,
     "sigma_method": 10.0,
     "sigma_boundary_margin": 163.0,
     "sigma_effective": 10.0
    },
    "composition_mole_fraction": {
     "sigma_printed": null,
     "sigma_reading": 0.000672269,
     "sigma_method": 0.02,
     "sigma_boundary_margin": 0.0365393,
     "sigma_effective": 0.02
    }
   },
   {
    "record_id": "aspa-310d6b4ea4992610",
    "temperature_K": {
     "sigma_printed": null,
     "sigma_reading": 0.642,
     "sigma_method": 10.0,
     "sigma_boundary_margin": 4.0,
     "sigma_effective": 10.0
    },
    "composition_mole_fraction": {
     "sigma_printed": null,
     "sigma_reading": 0.000672269,
     "sigma_method": 0.02,
     "sigma_boundary_margin": 0.0110119,
     "sigma_effective": 0.02
    }
   },
   {
    "record_id": "aspa-003b01de09c97a7c",
    "temperature_K": {
     "sigma_printed": null,
     "sigma_reading": 0.642,
     "sigma_method": 10.0,
     "sigma_boundary_margin": 49.0,
     "sigma_effective": 10.0
    },
    "composition_mole_fraction": {
     "sigma_printed": null,
     "sigma_reading": 0.000672269,
     "sigma_method": 0.02,
     "sigma_boundary_margin": 0.0680733,
     "sigma_effective": 0.02
    }
   },
   {
    "record_id": "aspa-dd8086faaf1d0d14",
    "temperature_K": {
     "sigma_printed": null,
     "sigma_reading": 0.642,
     "sigma_method": 10.0,
     "sigma_boundary_margin": 45.0,
     "sigma_effective": 10.0
    },
    "composition_mole_fraction": {
     "sigma_printed": null,
     "sigma_reading": 0.000672269,
     "sigma_method": 0.02,
     "sigma_boundary_margin": 0.0765824,
     "sigma_effective": 0.02
    }
   }
  ]
 }
}

File: espei/assessed/AL-MN/AlMn-99Liu-LB.AL-MN-p80.json
{
 "components": [
  "AL",
  "MN",
  "VA"
 ],
 "phases": [
  "AL4MN_MU",
  "AL6MN_D2H",
  "AL8MN5_D810",
  "CUB_A13",
  "FCC_A1",
  "HCP_A3",
  "LIQUID"
 ],
 "conditions": {
  "P": 101325.0,
  "T": [
   1467.171097,
   852.171097,
   1002.671097,
   942.671097,
   849.671097,
   954.171097,
   1069.171097,
   1436.171097,
   1363.671097,
   1591.171097
  ]
 },
 "output": "ZPF",
 "values": [
  [
   [
    "LIQUID",
    [
     "MN"
    ],
    [
     0.3272237437
    ]
   ]
  ],
  [
   [
    "FCC_A1",
    [
     "MN"
    ],
    [
     null
    ]
   ],
   [
    "AL6MN_D2H",
    [
     "MN"
    ],
    [
     null
    ]
   ],
   [
    "__HYPERPLANE__",
    [
     "MN"
    ],
    [
     0.07371917076
    ]
   ]
  ],
  [
   [
    "AL8MN5_D810",
    [
     "MN"
    ],
    [
     0.4027251056
    ]
   ]
  ],
  [
   [
    "CUB_A13",
    [
     "MN"
    ],
    [
     null
    ]
   ],
   [
    "AL8MN5_D810",
    [
     "MN"
    ],
    [
     null
    ]
   ],
   [
    "__HYPERPLANE__",
    [
     "MN"
    ],
    [
     0.540227586
    ]
   ]
  ],
  [
   [
    "CUB_A13",
    [
     "MN"
    ],
    [
     0.9752354329
    ]
   ]
  ],
  [
   [
    "AL6MN_D2H",
    [
     "MN"
    ],
    [
     null
    ]
   ],
   [
    "LIQUID",
    [
     "MN"
    ],
    [
     null
    ]
   ],
   [
    "__HYPERPLANE__",
    [
     "MN"
    ],
    [
     0.08121930606
    ]
   ]
  ],
  [
   [
    "LIQUID",
    [
     "MN"
    ],
    [
     null
    ]
   ],
   [
    "AL4MN_MU",
    [
     "MN"
    ],
    [
     null
    ]
   ],
   [
    "__HYPERPLANE__",
    [
     "MN"
    ],
    [
     0.1367203072
    ]
   ]
  ],
  [
   [
    "HCP_A3",
    [
     "MN"
    ],
    [
     0.5687281001
    ]
   ]
  ],
  [
   [
    "FCC_A1",
    [
     "MN"
    ],
    [
     0.9607351714
    ]
   ]
  ],
  [
   [
    "LIQUID",
    [
     "MN"
    ],
    [
     0.130720199
    ]
   ]
  ]
 ],
 "reference": "H. Okamoto, J. Phase Equilibria, 18(4), 398-399 (1997) 87Mca: A.J. McAlister and J.L. Murray, Bull. Alloy Phase Diagrams, 8(5), 438-447 (1987) 96Liu: X.J. Liu, R. Kainuma, H. Ohtani, and K. Ishida, J. Alloys Compounds, 235, 256-261 (1996) 96 Mul: C. Muller, H.H. Stadelmaier, B. Reinsh, and G. Petzow, Z. Metallkd., 87(7), 594-597 (1996) doi:10.1007/s11669-997-0069-8; compiled in H. Okamoto, Desk Handbook: Phase Diagrams for Binary Alloys, 2nd ed., ASM International, Materials Park, OH (2010), p. 80",
 "tags": [
  "assessed_phase_diagram",
  "orchid"
 ],
 "comment": "evidence_class=assessed_phase_diagram (expert-drawn diagram, not experimental, not CALPHAD); ORCHID assessed-phase-assemblages v1.0.0, diagram AL-MN-p80; one point per phase field (centroid or pole of inaccessibility); single-phase: the phase at the point composition; two-phase: phases present, compositions unknown (null) with __HYPERPLANE__ at the point's overall composition. Phase names mapped to AlMn-99Liu-LB.tdb through the ORCHID phase registry (points whose phases are not all in that TDB are left out).",
 "orchid": {
  "evidence_class": "assessed_phase_diagram",
  "diagram": "AL-MN-p80",
  "target_tdb": "AlMn-99Liu-LB.tdb",
  "record_ids": [
   "aspa-0b3c2aa16cedbcb6",
   "aspa-f2b0c842e37e69c4",
   "aspa-8bfea35ad42f088d",
   "aspa-f599bb8a0dc17288",
   "aspa-2f9eff988e276297",
   "aspa-a00fea034841e4ff",
   "aspa-0493ddb0b7989a9f",
   "aspa-5c83b4037b417b15",
   "aspa-ac97ad1103ddaa65",
   "aspa-83fef60f4692d32e"
  ],
  "confidence": [
   "high",
   "high",
   "high",
   "high",
   "medium",
   "high",
   "high",
   "high",
   "high",
   "high"
  ],
  "points_left_out": 5,
  "source": "assessed-phase-assemblages/espei-zpf/AL-MN-p80.json"
 },
 "orchid_uncertainty_budget": {
  "sigma_rule": "max(sqrt(max(printed, reading, method)^2 + composition^2 + conversion^2), scatter); boundary margin reported, not combined",
  "calibration": "assessed-phase-assemblages handbook-class prior 2026-10-24",
  "points": [
   {
    "record_id": "aspa-0b3c2aa16cedbcb6",
    "temperature_K": {
     "sigma_printed": null,
     "sigma_reading": 0.25,
     "sigma_method": 10.0,
     "sigma_boundary_margin": 100.0,
     "sigma_effective": 10.0
    },
    "composition_mole_fraction": {
     "sigma_printed": null,
     "sigma_reading": 0.000672005,
     "sigma_method": 0.02,
     "sigma_boundary_margin": 0.141503,
     "sigma_effective": 0.02
    }
   },
   {
    "record_id": "aspa-f2b0c842e37e69c4",
    "temperature_K": {
     "sigma_printed": null,
     "sigma_reading": 0.25,
     "sigma_method": 10.0,
     "sigma_boundary_margin": 79.0,
     "sigma_effective": 10.0
    },
    "composition_mole_fraction": {
     "sigma_printed": null,
     "sigma_reading": 0.000672005,
     "sigma_method": 0.02,
     "sigma_boundary_margin": 0.0440008,
     "sigma_effective": 0.02
    }
   },
   {
    "record_id": "aspa-8bfea35ad42f088d",
    "temperature_K": {
     "sigma_printed": null,
     "sigma_reading": 0.25,
     "sigma_method": 10.0,
     "sigma_boundary_margin": 229.5,
     "sigma_effective": 10.0
    },
    "composition_mole_fraction": {
     "sigma_printed": null,
     "sigma_reading": 0.000672005,
     "sigma_method": 0.02,
     "sigma_boundary_margin": 0.0745013,
     "sigma_effective": 0.02
    }
   },
   {
    "record_id": "aspa-f599bb8a0dc17288",
    "temperature_K": {
     "sigma_printed": null,
     "sigma_reading": 0.25,
     "sigma_method": 10.0,
     "sigma_boundary_margin": 169.5,
     "sigma_effective": 10.0
    },
    "composition_mole_fraction": {
     "sigma_printed": null,
     "sigma_reading": 0.000672005,
     "sigma_method": 0.02,
     "sigma_boundary_margin": 0.054001,
     "sigma_effective": 0.02
    }
   },
   {
    "record_id": "aspa-2f9eff988e276297",
    "temperature_K": {
     "sigma_printed": null,
     "sigma_reading": 0.25,
     "sigma_method": 10.0,
     "sigma_boundary_margin": 16.5,
     "sigma_effective": 10.0
    },
    "composition_mole_fraction": {
     "sigma_printed": null,
     "sigma_reading": 0.000672005,
     "sigma_method": 0.02,
     "sigma_boundary_margin": 0.00650012,
     "sigma_effective": 0.02
    }
   },
   {
    "record_id": "aspa-a00fea034841e4ff",
    "temperature_K": {
     "sigma_printed": null,
     "sigma_reading": 0.25,
     "sigma_method": 10.0,
     "sigma_boundary_margin": 22.0,
     "sigma_effective": 10.0
    },
    "composition_mole_fraction": {
     "sigma_printed": null,
     "sigma_reading": 0.000672005,
     "sigma_method": 0.02,
     "sigma_boundary_margin": 0.0625011,
     "sigma_effective": 0.02
    }
   },
   {
    "record_id": "aspa-0493ddb0b7989a9f",
    "temperature_K": {
     "sigma_printed": null,
     "sigma_reading": 0.25,
     "sigma_method": 10.0,
     "sigma_boundary_margin": 91.0,
     "sigma_effective": 10.0
    },
    "composition_mole_fraction": {
     "sigma_printed": null,
     "sigma_reading": 0.000672005,
     "sigma_method": 0.02,
     "sigma_boundary_margin": 0.0505009,
     "sigma_effective": 0.02
    }
   },
   {
    "record_id": "aspa-5c83b4037b417b15",
    "temperature_K": {
     "sigma_printed": null,
     "sigma_reading": 0.25,
     "sigma_method": 10.0,
     "sigma_boundary_margin": 38.0,
     "sigma_effective": 10.0
    },
    "composition_mole_fraction": {
     "sigma_printed": null,
     "sigma_reading": 0.000672005,
     "sigma_method": 0.02,
     "sigma_boundary_margin": 0.0275005,
     "sigma_effective": 0.02
    }
   },
   {
    "record_id": "aspa-ac97ad1103ddaa65",
    "temperature_K": {
     "sigma_printed": null,
     "sigma_reading": 0.25,
     "sigma_method": 10.0,
     "sigma_boundary_margin": 24.0,
     "sigma_effective": 10.0
    },
    "composition_mole_fraction": {
     "sigma_printed": null,
     "sigma_reading": 0.000672005,
     "sigma_method": 0.02,
     "sigma_boundary_margin": 0.0305006,
     "sigma_effective": 0.02
    }
   },
   {
    "record_id": "aspa-83fef60f4692d32e",
    "temperature_K": {
     "sigma_printed": null,
     "sigma_reading": 0.25,
     "sigma_method": 10.0,
     "sigma_boundary_margin": 59.0,
     "sigma_effective": 10.0
    },
    "composition_mole_fraction": {
     "sigma_printed": null,
     "sigma_reading": 0.000672005,
     "sigma_method": 0.02,
     "sigma_boundary_margin": 0.0175003,
     "sigma_effective": 0.02
    }
   }
  ]
 }
}
