Repository: orchid-calphad/orchid-data

# ORCHID ESPEI datasets from the literature

ESPEI-format datasets built from the ORCHID literature values (Version 1, machine-extracted) and from DFT (literature, Materials Project, OQMD). Every literature value is traced to its published ORCHID observation id (`literature/`, field `id`) and the DOI of its source, passes the same inclusion rules as the published literature values, and carries its uncertainty in physical units next to the ESPEI weight derived from it.

| folder | datasets | values | systems | content |
|---|---:|---:|---:|---|
| experimental | 1679 | 5549 | 246 | experimental thermochemical tables and phase-composition (ZPF) tables |

File: espei/assessed/AL-NB/AlNb-15He.AL-NB-p82.json
{
 "components": [
  "AL",
  "NB",
  "VA"
 ],
 "phases": [
  "AL3NB_D022",
  "ALNB3_A15",
  "BCC_A2",
  "LIQUID"
 ],
 "conditions": {
  "P": 101325.0,
  "T": [
   1745.696948,
   1428.196948,
   1860.696948,
   2440.196948,
   1407.196948,
   1890.696948,
   2261.196948,
   2505.196948
  ]
 },
 "output": "ZPF",
 "values": [
  [
   [
    "ALNB3_A15",
    [
     "NB"
    ],
    [
     0.7971497358
    ]
   ]
  ],
  [
   [
    "BCC_A2",
    [
     "NB"
    ],
    [
     null
    ]
   ],
   [
    "ALNB3_A15",
    [
     "NB"
    ],
    [
     null
    ]
   ],
   [
    "__HYPERPLANE__",
    [
     "NB"
    ],
    [
     0.8642730102
    ]
   ]
  ],
  [
   [
    "BCC_A2",
    [
     "NB"
    ],
    [
     0.938910084
    ]
   ]
  ],
  [
   [
    "LIQUID",
    [
     "NB"
    ],
    [
     0.38739721
    ]
   ]
  ],
  [
   [
    "AL3NB_D022",
    [
     "NB"
    ],
    [
     null
    ]
   ],
   [
    "LIQUID",
    [
     "NB"
    ],
    [
     null
    ]
   ],
   [
    "__HYPERPLANE__",
    [
     "NB"
    ],
    [
     0.1314271113
    ]
   ]
  ],
  [
   [
    "AL3NB_D022",
    [
     "NB"
    ],
    [
     null
    ]
   ],
   [
    "LIQUID",
    [
     "NB"
    ],
    [
     null
    ]
   ],
   [
    "__HYPERPLANE__",
    [
     "NB"
    ],
    [
     0.3287895749
    ]
   ]
  ],
  [
   [
    "ALNB3_A15",
    [
     "NB"
    ],
    [
     null
    ]
   ],
   [
    "LIQUID",
    [
     "NB"
    ],
    [
     null
    ]
   ],
   [
    "__HYPERPLANE__",
    [
     "NB"
    ],
    [
     0.7215108221
    ]
   ]
  ],
  [
   [
    "BCC_A2",
    [
     "NB"
    ],
    [
     null
    ]
   ],
   [
    "LIQUID",
    [
     "NB"
    ],
    [
     null
    ]
   ],
   [
    "__HYPERPLANE__",
    [
     "NB"
    ],
    [
     0.8692822098
    ]
   ]
  ]
 ],
 "reference": "U.R. Kattner, Binary Alloy Phase Diagrams, 2nd ed., T.B. Massalski, H. Okamoto, P.R. Subramanian, and L. Kacprzak, ed., ASM International, Materials Park, OH, 179-181 (1990); compiled in H. Okamoto, Desk Handbook: Phase Diagrams for Binary Alloys, 2nd ed., ASM International, Materials Park, OH (2010), p. 82",
 "tags": [
  "assessed_phase_diagram",
  "orchid"
 ],
 "comment": "evidence_class=assessed_phase_diagram (expert-drawn diagram, not experimental, not CALPHAD); ORCHID assessed-phase-assemblages v1.0.0, diagram AL-NB-p82; one point per phase field (centroid or pole of inaccessibility); single-phase: the phase at the point composition; two-phase: phases present, compositions unknown (null) with __HYPERPLANE__ at the point's overall composition. Phase names mapped to AlNb-15He.tdb through the ORCHID phase registry (points whose phases are not all in that TDB are left out).",
 "orchid": {
  "evidence_class": "assessed_phase_diagram",
  "diagram": "AL-NB-p82",
  "target_tdb": "AlNb-15He.tdb",
  "record_ids": [
   "aspa-cddf57d30214a593",
   "aspa-3038b9fff4e952f8",
   "aspa-386dec7ea129bbb4",
   "aspa-4dcde243870c9427",
   "aspa-323f0f44fb1e6a64",
   "aspa-0f027b0c7d0af1b8",
   "aspa-49cb4a7b6c5053cf",
   "aspa-27d821c4ba4f9d73"
  ],
  "confidence": [
   "high",
   "high",
   "high",
   "high",
   "high",
   "medium",
   "high",
   "medium"
  ],
  "points_left_out": 0,
  "source": "assessed-phase-assemblages/espei-zpf/AL-NB-p82.json"
 }
}

File: espei/assessed/AL-NI/AlNi-05Mie.AL-NI-p82.json
{
 "components": [
  "AL",
  "NI",
  "VA"
 ],
 "phases": [
  "AL3NI2_D513",
  "AL3NI_D011",
  "FCC_A1",
  "LIQUID"
 ],
 "conditions": {
  "P": 101325.0,
  "T": [
   793.012103,
   900.012103,
   1008.512103,
   1811.012103,
   1253.012103
  ]
 },
 "output": "ZPF",
 "values": [
  [
   [
    "FCC_A1",
    [
     "NI"
    ],
    [
     null
    ]
   ],
   [
    "AL3NI_D011",
    [
     "NI"
    ],
    [
     null
    ]
   ],
   [
    "__HYPERPLANE__",
    [
     "NI"
    ],
    [
     0.123851431
    ]
   ]
  ],
  [
   [
    "AL3NI_D011",
    [
     "NI"
    ],
    [
     null
    ]
   ],
   [
    "AL3NI2_D513",
    [
     "NI"
    ],
    [
     null
    ]
   ],
   [
    "__HYPERPLANE__",
    [
     "NI"
    ],
    [
     0.3090507463
    ]
   ]
  ],
  [
   [
    "AL3NI_D011",
    [
     "NI"
    ],
    [
     null
    ]
   ],
   [
    "LIQUID",
    [
     "NI"
    ],
    [
     null
    ]
   ],
   [
    "__HYPERPLANE__",
    [
     "NI"
    ],
    [
     0.159389678
    ]
   ]
  ],
  [
   [
    "LIQUID",
    [
     "NI"
    ],
    [
     0.186919306
    ]
   ]
  ],
  [
   [
    "AL3NI2_D513",
    [
     "NI"
    ],
    [
     null
    ]
   ],
   [
    "LIQUID",
    [
     "NI"
    ],
    [
     null
    ]
   ],
   [
    "__HYPERPLANE__",
    [
     "NI"
    ],
    [
     0.2860259666
    ]
   ]
  ]
 ],
 "reference": "H. Okamoto, J. Phase Equilibria Diffusion, 25(4), 394 (2004) doi:10.1361/15477030420232; H. Okamoto, J. Phase Equilibria, 14(2), 257-259 (1993) doi:10.1007/bf02667823; compiled in H. Okamoto, Desk Handbook: Phase Diagrams for Binary Alloys, 2nd ed., ASM International, Materials Park, OH (2010), p. 82",
 "tags": [
  "assessed_phase_diagram",
  "orchid"
 ],
 "comment": "evidence_class=assessed_phase_diagram (expert-drawn diagram, not experimental, not CALPHAD); ORCHID assessed-phase-assemblages v1.0.0, diagram AL-NI-p82; one point per phase field (centroid or pole of inaccessibility); single-phase: the phase at the point composition; two-phase: phases present, compositions unknown (null) with __HYPERPLANE__ at the point's overall composition. Phase names mapped to AlNi-05Mie.tdb through the ORCHID phase registry (points whose phases are not all in that TDB are left out).",
 "orchid": {
  "evidence_class": "assessed_phase_diagram",
  "diagram": "AL-NI-p82",
  "target_tdb": "AlNi-05Mie.tdb",
  "record_ids": [
   "aspa-98bb0b96b85aaa1a",
   "aspa-6ff48fcac7b8ef62",
   "aspa-846ccd76c1d03c24",
   "aspa-b4f09202f2c13905",
   "aspa-ff38f8eafe351931"
  ],
  "confidence": [
   "high",
   "high",
   "high",
   "high",
   "high"
  ],
  "points_left_out": 7,
  "source": "assessed-phase-assemblages/espei-zpf/AL-NI-p82.json"
 }
}

File: espei/assessed/AL-NI/AlNi-11Che.AL-NI-p82.json
{
 "components": [
  "AL",
  "NI",
  "VA"
 ],
 "phases": [
  "AL3NI2_D513",
  "AL3NI5",
  "AL3NI_D011",
  "B2_BCC",
  "LIQUID"
 ],
 "conditions": {
  "P": 101325.0,
  "T": [
   900.012103,
   977.012103,
   1014.512103,
   1317.012103,
   825.012103,
   693.512103,
   1008.512103,
   1811.012103,
   1253.012103,
   1602.012103,
   1753.012103
  ]
 },
 "output": "ZPF",
 "values": [
  [
   [
    "AL3NI_D011",
    [
     "NI"
    ],
    [
     null
    ]
   ],
   [
    "AL3NI2_D513",
    [
     "NI"
    ],
    [
     null
    ]
   ],
   [
    "__HYPERPLANE__",
    [
     "NI"
    ],
    [
     0.3090507463
    ]
   ]
  ],
  [
   [
    "AL3NI2_D513",
    [
     "NI"
    ],
    [
     0.3886363981
    ]
   ]
  ],
  [
   [
    "AL3NI2_D513",
    [
     "NI"
    ],
    [
     null
    ]
   ],
   [
    "B2_BCC",
    [
     "NI"
    ],
    [
     null
    ]
   ],
   [
    "__HYPERPLANE__",
    [
     "NI"
    ],
    [
     0.4251757224
    ]
   ]
  ],
  [
   [
    "B2_BCC",
    [
     "NI"
    ],
    [
     0.5387980051
    ]
   ]
  ],
  [
   [
    "AL3NI5",
    [
     "NI"
    ],
    [
     null
    ]
   ],
   [
    "B2_BCC",
    [
     "NI"
    ],
    [
     null
    ]
   ],
   [
    "__HYPERPLANE__",
    [
     "NI"
    ],
    [
     0.6208863503
    ]
   ]
  ],
  [
   [
    "AL3NI5",
    [
     "NI"
    ],
    [
     null
    ]
   ]
  ],
  [
   [
    "AL3NI_D011",
    [
     "NI"
    ],
    [
     null
    ]
   ],
   [
    "LIQUID",
    [
     "NI"
    ],
    [
     null
    ]
   ],
   [
    "__HYPERPLANE__",
    [
     "NI"
    ],
    [
     0.159389678
    ]
   ]
  ],
  [
   [
    "LIQUID",
    [
     "NI"
    ],
    [
     0.186919306
    ]
   ]
  ],
  [
   [
    "AL3NI2_D513",
    [
     "NI"
    ],
    [
     null
    ]
   ],
   [
    "LIQUID",
    [
     "NI"
    ],
    [
     null
    ]
   ],
   [
    "__HYPERPLANE__",
    [
     "NI"
    ],
    [
     0.2860259666
    ]
   ]
  ],
  [
   [
    "B2_BCC",
    [
     "NI"
    ],
    [
     null
    ]
   ],
   [
    "LIQUID",
    [
     "NI"
    ],
    [
     null
    ]
   ],
   [
    "__HYPERPLANE__",
    [
     "NI"
    ],
    [
     0.3846320885
    ]
   ]
  ],
  [
   [
    "B2_BCC",
    [
     "NI"
    ],
    [
     null
    ]
   ],
   [
    "LIQUID",
    [
     "NI"
    ],
    [
     null
    ]
   ],
   [
    "__HYPERPLANE__",
    [
     "NI"
    ],
    [
     0.6529208264
    ]
   ]
  ]
 ],
 "reference": "H. Okamoto, J. Phase Equilibria Diffusion, 25(4), 394 (2004) doi:10.1361/15477030420232; H. Okamoto, J. Phase Equilibria, 14(2), 257-259 (1993) doi:10.1007/bf02667823; compiled in H. Okamoto, Desk Handbook: Phase Diagrams for Binary Alloys, 2nd ed., ASM International, Materials Park, OH (2010), p. 82",
 "tags": [
  "assessed_phase_diagram",
  "orchid"
 ],
 "comment": "evidence_class=assessed_phase_diagram (expert-drawn diagram, not experimental, not CALPHAD); ORCHID assessed-phase-assemblages v1.0.0, diagram AL-NI-p82; one point per phase field (centroid or pole of inaccessibility); single-phase: the phase at the point composition; two-phase: phases present, compositions unknown (null) with __HYPERPLANE__ at the point's overall composition. Phase names mapped to AlNi-11Che.tdb through the ORCHID phase registry (points whose phases are not all in that TDB are left out).",
 "orchid": {
  "evidence_class": "assessed_phase_diagram",
  "diagram": "AL-NI-p82",
  "target_tdb": "AlNi-11Che.tdb",
  "record_ids": [
   "aspa-6ff48fcac7b8ef62",
   "aspa-ac4a051d1b67bd83",
   "aspa-5ed797a2c1aab97c",
   "aspa-8018224a50fc1a2b",
   "aspa-98e84c0a30961190",
   "aspa-d60e422e6d692d68",
   "aspa-846ccd76c1d03c24",
   "aspa-b4f09202f2c13905",
   "aspa-ff38f8eafe351931",
   "aspa-57106df392cd6323",
   "aspa-bd7f3cdea7d906f9"
  ],
  "confidence": [
   "high",
   "high",
   "high",
   "high",
   "high",
   "high",
   "high",
   "high",
   "high",
   "high",
   "high"
  ],
  "points_left_out": 1,
  "source": "assessed-phase-assemblages/espei-zpf/AL-NI-p82.json"
 }
}

File: espei/assessed/AL-NI/AlNi-22Yan.AL-NI-p82.json
{
 "components": [
  "AL",
  "NI",
  "VA"
 ],
 "phases": [
  "AL3NI2_D513",
  "AL3NI5",
  "AL3NI_D011",
  "B2_BCC",
  "LIQUID"
 ],
 "conditions": {
  "P": 101325.0,
  "T": [
   900.012103,
   977.012103,
   1014.512103,
   1317.012103,
   825.012103,
   1008.512103,
   1811.012103,
   1253.012103,
   1602.012103,
   1753.012103
  ]
 },
 "output": "ZPF",
 "values": [
  [
   [
    "AL3NI_D011",
    [
     "NI"
    ],
    [
     null
    ]
   ],
   [
    "AL3NI2_D513",
    [
     "NI"
    ],
    [
     null
    ]
   ],
   [
    "__HYPERPLANE__",
    [
     "NI"
    ],
    [
     0.3090507463
    ]
   ]
  ],
  [
   [
    "AL3NI2_D513",
    [
     "NI"
    ],
    [
     0.3886363981
    ]
   ]
  ],
  [
   [
    "AL3NI2_D513",
    [
     "NI"
    ],
    [
     null
    ]
   ],
   [
    "B2_BCC",
    [
     "NI"
    ],
    [
     null
    ]
   ],
   [
    "__HYPERPLANE__",
    [
     "NI"
    ],
    [
     0.4251757224
    ]
   ]
  ],
  [
   [
    "B2_BCC",
    [
     "NI"
    ],
    [
     0.5387980051
    ]
   ]
  ],
  [
   [
    "AL3NI5",
    [
     "NI"
    ],
    [
     null
    ]
   ],
   [
    "B2_BCC",
    [
     "NI"
    ],
    [
     null
    ]
   ],
   [
    "__HYPERPLANE__",
    [
     "NI"
    ],
    [
     0.6208863503
    ]
   ]
  ],
  [
   [
    "AL3NI_D011",
    [
     "NI"
    ],
    [
     null
    ]
   ],
   [
    "LIQUID",
    [
     "NI"
    ],
    [
     null
    ]
   ],
   [
    "__HYPERPLANE__",
    [
     "NI"
    ],
    [
     0.159389678
    ]
   ]
  ],
  [
   [
    "LIQUID",
    [
     "NI"
    ],
    [
     0.186919306
    ]
   ]
  ],
  [
   [
    "AL3NI2_D513",
    [
     "NI"
    ],
    [
     null
    ]
   ],
   [
    "LIQUID",
    [
     "NI"
    ],
    [
     null
    ]
   ],
   [
    "__HYPERPLANE__",
    [
     "NI"
    ],
    [
     0.2860259666
    ]
   ]
  ],
  [
   [
    "B2_BCC",
    [
     "NI"
    ],
    [
     null
    ]
   ],
   [
    "LIQUID",
    [
     "NI"
    ],
    [
     null
    ]
   ],
   [
    "__HYPERPLANE__",
    [
     "NI"
    ],
    [
     0.3846320885
    ]
   ]
  ],
  [
   [
    "B2_BCC",
    [
     "NI"
    ],
    [
     null
    ]
   ],
   [
    "LIQUID",
    [
     "NI"
    ],
    [
     null
    ]
   ],
   [
    "__HYPERPLANE__",
    [
     "NI"
    ],
    [
     0.6529208264
    ]
   ]
  ]
 ],
 "reference": "H. Okamoto, J. Phase Equilibria Diffusion, 25(4), 394 (2004) doi:10.1361/15477030420232; H. Okamoto, J. Phase Equilibria, 14(2), 257-259 (1993) doi:10.1007/bf02667823; compiled in H. Okamoto, Desk Handbook: Phase Diagrams for Binary Alloys, 2nd ed., ASM International, Materials Park, OH (2010), p. 82",
 "tags": [
  "assessed_phase_diagram",
  "orchid"
 ],
 "comment": "evidence_class=assessed_phase_diagram (expert-drawn diagram, not experimental, not CALPHAD); ORCHID assessed-phase-assemblages v1.0.0, diagram AL-NI-p82; one point per phase field (centroid or pole of inaccessibility); single-phase: the phase at the point composition; two-phase: phases present, compositions unknown (null) with __HYPERPLANE__ at the point's overall composition. Phase names mapped to AlNi-22Yan.tdb through the ORCHID phase registry (points whose phases are not all in that TDB are left out).",
 "orchid": {
  "evidence_class": "assessed_phase_diagram",
  "diagram": "AL-NI-p82",
  "target_tdb": "AlNi-22Yan.tdb",
  "record_ids": [
   "aspa-6ff48fcac7b8ef62",
   "aspa-ac4a051d1b67bd83",
   "aspa-5ed797a2c1aab97c",
   "aspa-8018224a50fc1a2b",
   "aspa-98e84c0a30961190",
   "aspa-846ccd76c1d03c24",
   "aspa-b4f09202f2c13905",
   "aspa-ff38f8eafe351931",
   "aspa-57106df392cd6323",
   "aspa-bd7f3cdea7d906f9"
  ],
  "confidence": [
   "high",
   "high",
   "high",
   "high",
   "high",
   "high",
   "high",
   "high",
   "high",
   "high"
  ],
  "points_left_out": 2,
  "source": "assessed-phase-assemblages/espei-zpf/AL-NI-p82.json"
 },
 "orchid_uncertainty_budget": {
  "sigma_rule": "max(sqrt(max(printed, reading, method)^2 + composition^2 + conversion^2), scatter); boundary margin reported, not combined",
  "calibration": "assessed-phase-assemblages handbook-class prior 2026-10-24",
  "points": [
   {
    "record_id": "aspa-6ff48fcac7b8ef62",
    "temperature_K": {
     "sigma_printed": null,
     "sigma_reading": 0.859,
     "sigma_method": 10.0,
     "sigma_boundary_margin": 226.5,
     "sigma_effective": 10.0
    },
    "composition_mole_fraction": {
     "sigma_printed": null,
     "sigma_reading": 0.000672269,
     "sigma_method": 0.02,
     "sigma_boundary_margin": 0.058563,
     "sigma_effective": 0.02
    }
   },
   {
    "record_id": "aspa-ac4a051d1b67bd83",
    "temperature_K": {
     "sigma_printed": null,
     "sigma_reading": 0.859,
     "sigma_method": 10.0,
     "sigma_boundary_margin": 47.0,
     "sigma_effective": 10.0
    },
    "composition_mole_fraction": {
     "sigma_printed": null,
     "sigma_reading": 0.000672269,
     "sigma_method": 0.02,
     "sigma_boundary_margin": 0.0200215,
     "sigma_effective": 0.02
    }
   },
   {
    "record_id": "aspa-5ed797a2c1aab97c",
    "temperature_K": {
     "sigma_printed": null,
     "sigma_reading": 0.859,
     "sigma_method": 10.0,
     "sigma_boundary_margin": 301.0,
     "sigma_effective": 10.0
    },
    "composition_mole_fraction": {
     "sigma_printed": null,
     "sigma_reading": 0.000672269,
     "sigma_method": 0.02,
     "sigma_boundary_margin": 0.0165178,
     "sigma_effective": 0.02
    }
   },
   {
    "record_id": "aspa-8018224a50fc1a2b",
    "temperature_K": {
     "sigma_printed": null,
     "sigma_reading": 0.859,
     "sigma_method": 10.0,
     "sigma_boundary_margin": 573.0,
     "sigma_effective": 10.0
    },
    "composition_mole_fraction": {
     "sigma_printed": null,
     "sigma_reading": 0.000672269,
     "sigma_method": 0.02,
     "sigma_boundary_margin": 0.0991067,
     "sigma_effective": 0.02
    }
   },
   {
    "record_id": "aspa-98e84c0a30961190",
    "temperature_K": {
     "sigma_printed": null,
     "sigma_reading": 0.859,
     "sigma_method": 10.0,
     "sigma_boundary_margin": 146.5,
     "sigma_effective": 10.0
    },
    "composition_mole_fraction": {
     "sigma_printed": null,
     "sigma_reading": 0.000672269,
     "sigma_method": 0.02,
     "sigma_boundary_margin": 0.0210226,
     "sigma_effective": 0.02
    }
   },
   {
    "record_id": "aspa-846ccd76c1d03c24",
    "temperature_K": {
     "sigma_printed": null,
     "sigma_reading": 0.859,
     "sigma_method": 10.0,
     "sigma_boundary_margin": 95.0,
     "sigma_effective": 10.0
    },
    "composition_mole_fraction": {
     "sigma_printed": null,
     "sigma_reading": 0.000672269,
     "sigma_method": 0.02,
     "sigma_boundary_margin": 0.090097,
     "sigma_effective": 0.02
    }
   },
   {
    "record_id": "aspa-b4f09202f2c13905",
    "temperature_K": {
     "sigma_printed": null,
     "sigma_reading": 0.859,
     "sigma_method": 10.0,
     "sigma_boundary_margin": 261.5,
     "sigma_effective": 10.0
    },
    "composition_mole_fraction": {
     "sigma_printed": null,
     "sigma_reading": 0.000672269,
     "sigma_method": 0.02,
     "sigma_boundary_margin": 0.187201,
     "sigma_effective": 0.02
    }
   },
   {
    "record_id": "aspa-ff38f8eafe351931",
    "temperature_K": {
     "sigma_printed": null,
     "sigma_reading": 0.859,
     "sigma_method": 10.0,
     "sigma_boundary_margin": 125.0,
     "sigma_effective": 10.0
    },
    "composition_mole_fraction": {
     "sigma_printed": null,
     "sigma_reading": 0.000672269,
     "sigma_method": 0.02,
     "sigma_boundary_margin": 0.0855921,
     "sigma_effective": 0.02
    }
   },
   {
    "record_id": "aspa-57106df392cd6323",
    "temperature_K": {
     "sigma_printed": null,
     "sigma_reading": 0.859,
     "sigma_method": 10.0,
     "sigma_boundary_margin": 164.5,
     "sigma_effective": 10.0
    },
    "composition_mole_fraction": {
     "sigma_printed": null,
     "sigma_reading": 0.000672269,
     "sigma_method": 0.02,
     "sigma_boundary_margin": 0.0535576,
     "sigma_effective": 0.02
    }
   },
   {
    "record_id": "aspa-bd7f3cdea7d906f9",
    "temperature_K": {
     "sigma_printed": null,
     "sigma_reading": 0.859,
     "sigma_method": 10.0,
     "sigma_boundary_margin": 17.0,
     "sigma_effective": 10.0
    },
    "composition_mole_fraction": {
     "sigma_printed": null,
     "sigma_reading": 0.000672269,
     "sigma_method": 0.02,
     "sigma_boundary_margin": 0.00951024,
     "sigma_effective": 0.02
    }
   }
  ]
 }
}

File: espei/assessed/AL-NI/AlNi-98Hua.AL-NI-p82.json
{
 "components": [
  "AL",
  "NI",
  "VA"
 ],
 "phases": [
  "AL3NI2_D513",
  "AL3NI5",
  "AL3NI_D011",
  "B2_BCC",
  "LIQUID"
 ],
 "conditions": {
  "P": 101325.0,
  "T": [
   900.012103,
   977.012103,
   1014.512103,
   1317.012103,
   825.012103,
   693.512103,
   1008.512103,
   1811.012103,
   1253.012103,
   1602.012103,
   1753.012103
  ]
 },
 "output": "ZPF",
 "values": [
  [
   [
    "AL3NI_D011",
    [
     "NI"
    ],
    [
     null
    ]
   ],
   [
    "AL3NI2_D513",
    [
     "NI"
    ],
    [
     null
    ]
   ],
   [
    "__HYPERPLANE__",
    [
     "NI"
    ],
    [
     0.3090507463
    ]
   ]
  ],
  [
   [
    "AL3NI2_D513",
    [
     "NI"
    ],
    [
     0.3886363981
    ]
   ]
  ],
  [
   [
    "AL3NI2_D513",
    [
     "NI"
    ],
    [
     null
    ]
   ],
   [
    "B2_BCC",
    [
     "NI"
    ],
    [
     null
    ]
   ],
   [
    "__HYPERPLANE__",
    [
     "NI"
    ],
    [
     0.4251757224
    ]
   ]
  ],
  [
   [
    "B2_BCC",
    [
     "NI"
    ],
    [
     0.5387980051
    ]
   ]
  ],
  [
   [
    "AL3NI5",
    [
     "NI"
    ],
    [
     null
    ]
   ],
   [
    "B2_BCC",
    [
     "NI"
    ],
    [
     null
    ]
   ],
   [
    "__HYPERPLANE__",
    [
     "NI"
    ],
    [
     0.6208863503
    ]
   ]
  ],
  [
   [
    "AL3NI5",
    [
     "NI"
    ],
    [
     null
    ]
   ]
  ],
  [
   [
    "AL3NI_D011",
    [
     "NI"
    ],
    [
     null
    ]
   ],
   [
    "LIQUID",
    [
     "NI"
    ],
    [
     null
    ]
   ],
   [
    "__HYPERPLANE__",
    [
     "NI"
    ],
    [
     0.159389678
    ]
   ]
  ],
  [
   [
    "LIQUID",
    [
     "NI"
    ],
    [
     0.186919306
    ]
   ]
  ],
  [
   [
    "AL3NI2_D513",
    [
     "NI"
    ],
    [
     null
    ]
   ],
   [
    "LIQUID",
    [
     "NI"
    ],
    [
     null
    ]
   ],
   [
    "__HYPERPLANE__",
    [
     "NI"
    ],
    [
     0.2860259666
    ]
   ]
  ],
  [
   [
    "B2_BCC",
    [
     "NI"
    ],
    [
     null
    ]
   ],
   [
    "LIQUID",
    [
     "NI"
    ],
    [
     null
    ]
   ],
   [
    "__HYPERPLANE__",
    [
     "NI"
    ],
    [
     0.3846320885
    ]
   ]
  ],
  [
   [
    "B2_BCC",
    [
     "NI"
    ],
    [
     null
    ]
   ],
   [
    "LIQUID",
    [
     "NI"
    ],
    [
     null
    ]
   ],
   [
    "__HYPERPLANE__",
    [
     "NI"
    ],
    [
     0.6529208264
    ]
   ]
  ]
 ],
 "reference": "H. Okamoto, J. Phase Equilibria Diffusion, 25(4), 394 (2004) doi:10.1361/15477030420232; H. Okamoto, J. Phase Equilibria, 14(2), 257-259 (1993) doi:10.1007/bf02667823; compiled in H. Okamoto, Desk Handbook: Phase Diagrams for Binary Alloys, 2nd ed., ASM International, Materials Park, OH (2010), p. 82",
 "tags": [
  "assessed_phase_diagram",
  "orchid"
 ],
 "comment": "evidence_class=assessed_phase_diagram (expert-drawn diagram, not experimental, not CALPHAD); ORCHID assessed-phase-assemblages v1.0.0, diagram AL-NI-p82; one point per phase field (centroid or pole of inaccessibility); single-phase: the phase at the point composition; two-phase: phases present, compositions unknown (null) with __HYPERPLANE__ at the point's overall composition. Phase names mapped to AlNi-98Hua.tdb through the ORCHID phase registry (points whose phases are not all in that TDB are left out).",
 "orchid": {
  "evidence_class": "assessed_phase_diagram",
  "diagram": "AL-NI-p82",
  "target_tdb": "AlNi-98Hua.tdb",
  "record_ids": [
   "aspa-6ff48fcac7b8ef62",
   "aspa-ac4a051d1b67bd83",
   "aspa-5ed797a2c1aab97c",
   "aspa-8018224a50fc1a2b",
   "aspa-98e84c0a30961190",
   "aspa-d60e422e6d692d68",
   "aspa-846ccd76c1d03c24",
   "aspa-b4f09202f2c13905",
   "aspa-ff38f8eafe351931",
   "aspa-57106df392cd6323",
   "aspa-bd7f3cdea7d906f9"
  ],
  "confidence": [
   "high",
   "high",
   "high",
   "high",
   "high",
   "high",
   "high",
   "high",
   "high",
   "high",
   "high"
  ],
  "points_left_out": 1,
  "source": "assessed-phase-assemblages/espei-zpf/AL-NI-p82.json"
 }
}

File: espei/assessed/AL-P/AlP-13Lia.AL-P-p83.json
{
 "components": [
  "AL",
  "P",
  "VA"
 ],
 "phases": [
  "FCC_A1",
  "LIQUID",
  "ZINCBLENDE_B3"
 ],
 "conditions": {
  "P": 101325.0,
  "T": [
   499.8060012,
   1461.806001,
   2711.806001,
   1773.806001
  ]
 },
 "output": "ZPF",
 "values": [
  [
   [
    "FCC_A1",
    [
     "P"
    ],
    [
     null
    ]
   ],
   [
    "ZINCBLENDE_B3",
    [
     "P"
    ],
    [
     null
    ]
   ],
   [
    "__HYPERPLANE__",
    [
     "P"
    ],
    [
     0.2495042891
    ]
   ]
  ],
  [
   [
    "ZINCBLENDE_B3",
    [
     "P"
    ],
    [
     null
    ]
   ],
   [
    "LIQUID",
    [
     "P"
    ],
    [
     null
    ]
   ],
   [
    "__HYPERPLANE__",
    [
     "P"
    ],
    [
     0.7355273572
    ]
   ]
  ],
  [
   [
    "LIQUID",
    [
     "P"
    ],
    [
     0.08983244695
    ]
   ]
  ],
  [
   [
    "ZINCBLENDE_B3",
    [
     "P"
    ],
    [
     null
    ]
   ],
   [
    "LIQUID",
    [
     "P"
    ],
    [
     null
    ]
   ],
   [
    "__HYPERPLANE__",
    [
     "P"
    ],
    [
     0.269025298
    ]
   ]
  ]
 ],
 "reference": "A.J. McAlister, Bull. Alloy Phase Diagrams, 6(3), 222-224 (1985) doi:10.1007/bf02880402; compiled in H. Okamoto, Desk Handbook: Phase Diagrams for Binary Alloys, 2nd ed., ASM International, Materials Park, OH (2010), p. 83",
 "tags": [
  "assessed_phase_diagram",
  "orchid"
 ],
 "comment": "evidence_class=assessed_phase_diagram (expert-drawn diagram, not experimental, not CALPHAD); ORCHID assessed-phase-assemblages v1.0.0, diagram AL-P-p83; one point per phase field (centroid or pole of inaccessibility); single-phase: the phase at the point composition; two-phase: phases present, compositions unknown (null) with __HYPERPLANE__ at the point's overall composition. Phase names mapped to AlP-13Lia.tdb through the ORCHID phase registry (points whose phases are not all in that TDB are left out).",
 "orchid": {
  "evidence_class": "assessed_phase_diagram",
  "diagram": "AL-P-p83",
  "target_tdb": "AlP-13Lia.tdb",
  "record_ids": [
   "aspa-45dc8cf8d6d5b102",
   "aspa-be329ef4831c3ab3",
   "aspa-9e98523f85273f70",
   "aspa-24f0d211afacda75"
  ],
  "confidence": [
   "high",
   "high",
   "high",
   "high"
  ],
  "points_left_out": 0,
  "source": "assessed-phase-assemblages/espei-zpf/AL-P-p83.json"
 },
 "orchid_uncertainty_budget": {
  "sigma_rule": "max(sqrt(max(printed, reading, method)^2 + composition^2 + conversion^2), scatter); boundary margin reported, not combined",
  "calibration": "assessed-phase-assemblages handbook-class prior 2026-10-24",
  "points": [
   {
    "record_id": "aspa-45dc8cf8d6d5b102",
    "temperature_K": {
     "sigma_printed": null,
     "sigma_reading": 1.262,
     "sigma_method": 10.0,
     "sigma_boundary_margin": 431.5,
     "sigma_effective": 10.0
    },
    "composition_mole_fraction": {
     "sigma_printed": null,
     "sigma_reading": 0.000672269,
     "sigma_method": 0.02,
     "sigma_boundary_margin": 0.249769,
     "sigma_effective": 0.02
    }
   },
   {
    "record_id": "aspa-be329ef4831c3ab3",
    "temperature_K": {
     "sigma_printed": null,
     "sigma_reading": 1.262,
     "sigma_method": 10.0,
     "sigma_boundary_margin": 1146.0,
     "sigma_effective": 10.0
    },
    "composition_mole_fraction": {
     "sigma_printed": null,
     "sigma_reading": 0.000672269,
     "sigma_method": 0.02,
     "sigma_boundary_margin": 0.235253,
     "sigma_effective": 0.02
    }
   },
   {
    "record_id": "aspa-9e98523f85273f70",
    "temperature_K": {
     "sigma_printed": null,
     "sigma_reading": 1.262,
     "sigma_method": 10.0,
     "sigma_boundary_margin": 261.5,
     "sigma_effective": 10.0
    },
    "composition_mole_fraction": {
     "sigma_printed": null,
     "sigma_reading": 0.000672269,
     "sigma_method": 0.02,
     "sigma_boundary_margin": 0.090097,
     "sigma_effective": 0.02
    }
   },
   {
    "record_id": "aspa-24f0d211afacda75",
    "temperature_K": {
     "sigma_printed": null,
     "sigma_reading": 1.262,
     "sigma_method": 10.0,
     "sigma_boundary_margin": 841.0,
     "sigma_effective": 10.0
    },
    "composition_mole_fraction": {
     "sigma_printed": null,
     "sigma_reading": 0.000672269,
     "sigma_method": 0.02,
     "sigma_boundary_margin": 0.206222,
     "sigma_effective": 0.02
    }
   }
  ]
 }
}

File: espei/assessed/AL-PD/AlPd-06Li.AL-PD-p84.json
{
 "components": [
  "AL",
  "PD",
  "VA"
 ],
 "phases": [
  "AL21PD8",
  "AL2PD5",
  "AL3PD",
  "AL3PD2_D513",
  "AL3PD5",
  "AL4PD",
  "ALPD2_C37",
  "FCC_A1",
  "LIQUID"
 ],
 "conditions": {
  "P": 101325.0,
  "T": [
   774.9208745,
   761.9208745,
   868.9208745,
   682.4208745,
   1234.920875,
   888.4208745,
   902.9208745,
   1164.920875,
   864.4208745,
   953.4208745,
   1238.920875,
   957.4208745,
   906.4208745,
   1793.920875,
   1139.920875,
   1230.420875,
   1476.420875,
   1527.920875,
   1629.920875
  ]
 },
 "output": "ZPF",
 "values": [
  [
   [
    "FCC_A1",
    [
     "PD"
    ],
    [
     null
    ]
   ],
   [
    "AL4PD",
    [
     "PD"
    ],
    [
     null
    ]
   ],
   [
    "__HYPERPLANE__",
    [
     "PD"
    ],
    [
     0.09858145254
    ]
   ]
  ],
  [
   [
    "AL21PD8",
    [
     "PD"
    ],
    [
     null
    ]
   ],
   [
    "AL4PD",
    [
     "PD"
    ],
    [
     null
    ]
   ],
   [
    "__HYPERPLANE__",
    [
     "PD"
    ],
    [
     0.23831635
    ]
   ]
  ],
  [
   [
    "AL21PD8",
    [
     "PD"
    ],
    [
     null
    ]
   ],
   [
    "AL3PD2_D513",
    [
     "PD"
    ],
    [
     null
    ]
   ],
   [
    "__HYPERPLANE__",
    [
     "PD"
    ],
    [
     0.3359805257
    ]
   ]
  ],
  [
   [
    "AL3PD2_D513",
    [
     "PD"
    ],
    [
     0.40209166
    ]
   ]
  ],
  [
   [
    "ALPD2_C37",
    [
     "PD"
    ],
    [
     0.6785564034
    ]
   ]
  ],
  [
   [
    "AL2PD5",
    [
     "PD"
    ],
    [
     null
    ]
   ],
   [
    "ALPD2_C37",
    [
     "PD"
    ],
    [
     null
    ]
   ],
   [
    "__HYPERPLANE__",
    [
     "PD"
    ],
    [
     0.695084187
    ]
   ]
  ],
  [
   [
    "FCC_A1",
    [
     "PD"
    ],
    [
     null
    ]
   ],
   [
    "AL2PD5",
    [
     "PD"
    ],
    [
     null
    ]
   ],
   [
    "__HYPERPLANE__",
    [
     "PD"
    ],
    [
     0.763198689
    ]
   ]
  ],
  [
   [
    "FCC_A1",
    [
     "PD"
    ],
    [
     0.9139521089
    ]
   ]
  ],
  [
   [
    "AL3PD",
    [
     "PD"
    ],
    [
     null
    ]
   ],
   [
    "AL4PD",
    [
     "PD"
    ],
    [
     null
    ]
   ],
   [
    "__HYPERPLANE__",
    [
     "PD"
    ],
    [
     0.224793618
    ]
   ]
  ],
  [
   [
    "AL21PD8",
    [
     "PD"
    ],
    [
     null
    ]
   ],
   [
    "AL3PD",
    [
     "PD"
    ],
    [
     null
    ]
   ],
   [
    "__HYPERPLANE__",
    [
     "PD"
    ],
    [
     0.2633584463
    ]
   ]
  ],
  [
   [
    "AL3PD5",
    [
     "PD"
    ],
    [
     null
    ]
   ],
   [
    "ALPD2_C37",
    [
     "PD"
    ],
    [
     null
    ]
   ],
   [
    "__HYPERPLANE__",
    [
     "PD"
    ],
    [
     0.6389898912
    ]
   ]
  ],
  [
   [
    "AL3PD",
    [
     "PD"
    ],
    [
     null
    ]
   ],
   [
    "LIQUID",
    [
     "PD"
    ],
    [
     null
    ]
   ],
   [
    "__HYPERPLANE__",
    [
     "PD"
    ],
    [
     0.1802186866
    ]
   ]
  ],
  [
   [
    "FCC_A1",
    [
     "PD"
    ],
    [
     null
    ]
   ],
   [
    "LIQUID",
    [
     "PD"
    ],
    [
     null
    ]
   ],
   [
    "__HYPERPLANE__",
    [
     "PD"
    ],
    [
     0.020450112
    ]
   ]
  ],
  [
   [
    "LIQUID",
    [
     "PD"
    ],
    [
     0.1992506798
    ]
   ]
  ],
  [
   [
    "AL3PD2_D513",
    [
     "PD"
    ],
    [
     null
    ]
   ],
   [
    "LIQUID",
    [
     "PD"
    ],
    [
     null
    ]
   ],
   [
    "__HYPERPLANE__",
    [
     "PD"
    ],
    [
     0.3254628452
    ]
   ]
  ],
  [
   [
    "FCC_A1",
    [
     "PD"
    ],
    [
     null
    ]
   ],
   [
    "ALPD2_C37",
    [
     "PD"
    ],
    [
     null
    ]
   ],
   [
    "__HYPERPLANE__",
    [
     "PD"
    ],
    [
     0.7672054244
    ]
   ]
  ],
  [
   [
    "ALPD2_C37",
    [
     "PD"
    ],
    [
     null
    ]
   ],
   [
    "LIQUID",
    [
     "PD"
    ],
    [
     null
    ]
   ],
   [
    "__HYPERPLANE__",
    [
     "PD"
    ],
    [
     0.7316456476
    ]
   ]
  ],
  [
   [
    "FCC_A1",
    [
     "PD"
    ],
    [
     null
    ]
   ],
   [
    "LIQUID",
    [
     "PD"
    ],
    [
     null
    ]
   ],
   [
    "__HYPERPLANE__",
    [
     "PD"
    ],
    [
     0.8498443423
    ]
   ]
  ],
  [
   [
    "ALPD2_C37",
    [
     "PD"
    ],
    [
     null
    ]
   ],
   [
    "LIQUID",
    [
     "PD"
    ],
    [
     null
    ]
   ],
   [
    "__HYPERPLANE__",
    [
     "PD"
    ],
    [
     0.647003362
    ]
   ]
  ]
 ],
 "reference": "H. Okamoto, J. Phase Equilibria Diffusion, 29(2), 199 (2008) doi:10.1007/s11669-008-9263-6; compiled in H. Okamoto, Desk Handbook: Phase Diagrams for Binary Alloys, 2nd ed., ASM International, Materials Park, OH (2010), p. 84",
 "tags": [
  "assessed_phase_diagram",
  "orchid"
 ],
 "comment": "evidence_class=assessed_phase_diagram (expert-drawn diagram, not experimental, not CALPHAD); ORCHID assessed-phase-assemblages v1.0.0, diagram AL-PD-p84; one point per phase field (centroid or pole of inaccessibility); single-phase: the phase at the point composition; two-phase: phases present, compositions unknown (null) with __HYPERPLANE__ at the point's overall composition. Phase names mapped to AlPd-06Li.tdb through the ORCHID phase registry (points whose phases are not all in that TDB are left out).",
 "orchid": {
  "evidence_class": "assessed_phase_diagram",
  "diagram": "AL-PD-p84",
  "target_tdb": "AlPd-06Li.tdb",
  "record_ids": [
   "aspa-6f6b578c28ae4452",
   "aspa-518713f3a19d89f3",
   "aspa-d837909d447cc0ad",
   "aspa-d7414b24967da79e",
   "aspa-1de96f7bc1453a5c",
   "aspa-12a07843ea20cb81",
   "aspa-8e1b80eae121a125",
   "aspa-2ec08ecaa8bbf568",
   "aspa-fa5cd324f905d196",
   "aspa-d91b63a51430ad91",
   "aspa-43409325521512fa",
   "aspa-b01347f636f41162",
   "aspa-41b853180c44eb12",
   "aspa-a6bf678063c5c943",
   "aspa-0e5a3d80888bb8d4",
   "aspa-aae54502dd72f77d",
   "aspa-94aaf6ce331a2518",
   "aspa-c10e53e6bcf12e3c",
   "aspa-42f43eed640b9e69"
  ],
  "confidence": [
   "high",
   "medium",
   "high",
   "medium",
   "high",
   "medium",
   "high",
   "high",
   "medium",
   "medium",
   "medium",
   "medium",
   "medium",
   "high",
   "medium",
   "medium",
   "medium",
   "medium",
   "medium"
  ],
  "points_left_out": 0,
  "source": "assessed-phase-assemblages/espei-zpf/AL-PD-p84.json"
 }
}

File: espei/assessed/AL-PR/AlPr-01Yin.AL-PR-p84.json
{
 "components": [
  "AL",
  "PR",
  "VA"
 ],
 "phases": [
  "AL2PR_C15",
  "AL3PR_D019",
  "ALPR",
  "ALPR2_C37",
  "ALPR3",
  "BCC_A2",
  "DHCP",
  "LIQUID"
 ],
 "conditions": {
  "P": 101325.0,
  "T": [
   811.3093793,
   731.8093793,
   906.8093793,
   952.8093793,
   1065.809379,
   1522.809379,
   1033.309379,
   934.8093793,
   976.8093793,
   1085.809379,
   1398.309379,
   1613.309379
  ]
 },
 "output": "ZPF",
 "values": [
  [
   [
    "AL2PR_C15",
    [
     "PR"
    ],
    [
     null
    ]
   ],
   [
    "AL3PR_D019",
    [
     "PR"
    ],
    [
     null
    ]
   ],
   [
    "__HYPERPLANE__",
    [
     "PR"
    ],
    [
     0.2915318922
    ]
   ]
  ],
  [
   [
    "DHCP",
    [
     "PR"
    ],
    [
     0.9902839035
    ]
   ]
  ],
  [
   [
    "BCC_A2",
    [
     "PR"
    ],
    [
     null
    ]
   ],
   [
    "ALPR3",
    [
     "PR"
    ],
    [
     null
    ]
   ],
   [
    "__HYPERPLANE__",
    [
     "PR"
    ],
    [
     0.8311126001
    ]
   ]
  ],
  [
   [
    "DHCP",
    [
     "PR"
    ],
    [
     null
    ]
   ],
   [
    "BCC_A2",
    [
     "PR"
    ],
    [
     null
    ]
   ],
   [
    "__HYPERPLANE__",
    [
     "PR"
    ],
    [
     0.9582494274
    ]
   ]
  ],
  [
   [
    "BCC_A2",
    [
     "PR"
    ],
    [
     0.9722645107
    ]
   ]
  ],
  [
   [
    "LIQUID",
    [
     "PR"
    ],
    [
     0.5608217075
    ]
   ]
  ],
  [
   [
    "BCC_A2",
    [
     "PR"
    ],
    [
     null
    ]
   ],
   [
    "LIQUID",
    [
     "PR"
    ],
    [
     null
    ]
   ],
   [
    "__HYPERPLANE__",
    [
     "PR"
    ],
    [
     0.9066939423
    ]
   ]
  ],
  [
   [
    "LIQUID",
    [
     "PR"
    ],
    [
     null
    ]
   ],
   [
    "ALPR3",
    [
     "PR"
    ],
    [
     null
    ]
   ],
   [
    "__HYPERPLANE__",
    [
     "PR"
    ],
    [
     0.7745517281
    ]
   ]
  ],
  [
   [
    "ALPR2_C37",
    [
     "PR"
    ],
    [
     null
    ]
   ],
   [
    "LIQUID",
    [
     "PR"
    ],
    [
     null
    ]
   ],
   [
    "__HYPERPLANE__",
    [
     "PR"
    ],
    [
     0.7009725407
    ]
   ]
  ],
  [
   [
    "LIQUID",
    [
     "PR"
    ],
    [
     null
    ]
   ],
   [
    "ALPR",
    [
     "PR"
    ],
    [
     null
    ]
   ],
   [
    "__HYPERPLANE__",
    [
     "PR"
    ],
    [
     0.5883513354
    ]
   ]
  ],
  [
   [
    "AL2PR_C15",
    [
     "PR"
    ],
    [
     null
    ]
   ],
   [
    "LIQUID",
    [
     "PR"
    ],
    [
     null
    ]
   ],
   [
    "__HYPERPLANE__",
    [
     "PR"
    ],
    [
     0.4482005022
    ]
   ]
  ],
  [
   [
    "AL2PR_C15",
    [
     "PR"
    ],
    [
     null
    ]
   ],
   [
    "LIQUID",
    [
     "PR"
    ],
    [
     null
    ]
   ],
   [
    "__HYPERPLANE__",
    [
     "PR"
    ],
    [
     0.2825221958
    ]
   ]
  ]
 ],
 "reference": "H. Okamoto, J. Phase Equilibria, 23(4), 381 (2002) doi:10.1361/105497102770331640; compiled in H. Okamoto, Desk Handbook: Phase Diagrams for Binary Alloys, 2nd ed., ASM International, Materials Park, OH (2010), p. 84",
 "tags": [
  "assessed_phase_diagram",
  "orchid"
 ],
 "comment": "evidence_class=assessed_phase_diagram (expert-drawn diagram, not experimental, not CALPHAD); ORCHID assessed-phase-assemblages v1.0.0, diagram AL-PR-p84; one point per phase field (centroid or pole of inaccessibility); single-phase: the phase at the point composition; two-phase: phases present, compositions unknown (null) with __HYPERPLANE__ at the point's overall composition. Phase names mapped to AlPr-01Yin.tdb through the ORCHID phase registry (points whose phases are not all in that TDB are left out).",
 "orchid": {
  "evidence_class": "assessed_phase_diagram",
  "diagram": "AL-PR-p84",
  "target_tdb": "AlPr-01Yin.tdb",
  "record_ids": [
   "aspa-5f88bf4127dca4cc",
   "aspa-e021a8c3d2fb61de",
   "aspa-855aa0b56debaa48",
   "aspa-65488139895f0234",
   "aspa-5640d3fb1d459cd2",
   "aspa-50912d948af46247",
   "aspa-65bb51f3ec6ebe49",
   "aspa-721e41dd707cadb7",
   "aspa-37148b61829225e8",
   "aspa-c1ffaf9c38fcc4d9",
   "aspa-4db9bc9a63346590",
   "aspa-1c37b3063778141e"
  ],
  "confidence": [
   "medium",
   "high",
   "high",
   "high",
   "high",
   "high",
   "medium",
   "high",
   "medium",
   "high",
   "medium",
   "medium"
  ],
  "points_left_out": 0,
  "source": "assessed-phase-assemblages/espei-zpf/AL-PR-p84.json"
 },
 "orchid_uncertainty_budget": {
  "sigma_rule": "max(sqrt(max(printed, reading, method)^2 + composition^2 + conversion^2), scatter); boundary margin reported, not combined",
  "calibration": "assessed-phase-assemblages handbook-class prior 2026-10-24",
  "points": [
   {
    "record_id": "aspa-5f88bf4127dca4cc",
    "temperature_K": {
     "sigma_printed": null,
     "sigma_reading": 1.243,
     "sigma_method": 10.0,
     "sigma_boundary_margin": 535.5,
     "sigma_effective": 10.0
    },
    "composition_mole_fraction": {
     "sigma_printed": null,
     "sigma_reading": 0.000672269,
     "sigma_method": 0.02,
     "sigma_boundary_margin": 0.0410442,
     "sigma_effective": 0.02
    }
   },
   {
    "record_id": "aspa-e021a8c3d2fb61de",
    "temperature_K": {
     "sigma_printed": null,
     "sigma_reading": 1.243,
     "sigma_method": 10.0,
     "sigma_boundary_margin": 279.0,
     "sigma_effective": 10.0
    },
    "composition_mole_fraction": {
     "sigma_printed": null,
     "sigma_reading": 0.000672269,
     "sigma_method": 0.02,
     "sigma_boundary_margin": 0.0100108,
     "sigma_effective": 0.02
    }
   },
   {
    "record_id": "aspa-855aa0b56debaa48",
    "temperature_K": {
     "sigma_printed": null,
     "sigma_reading": 1.243,
     "sigma_method": 10.0,
     "sigma_boundary_margin": 16.5,
     "sigma_effective": 10.0
    },
    "composition_mole_fraction": {
     "sigma_printed": null,
     "sigma_reading": 0.000672269,
     "sigma_method": 0.02,
     "sigma_boundary_margin": 0.0805867,
     "sigma_effective": 0.02
    }
   },
   {
    "record_id": "aspa-65488139895f0234",
    "temperature_K": {
     "sigma_printed": null,
     "sigma_reading": 1.243,
     "sigma_method": 10.0,
     "sigma_boundary_margin": 51.0,
     "sigma_effective": 10.0
    },
    "composition_mole_fraction": {
     "sigma_printed": null,
     "sigma_reading": 0.000672269,
     "sigma_method": 0.02,
     "sigma_boundary_margin": 0.0175189,
     "sigma_effective": 0.02
    }
   },
   {
    "record_id": "aspa-5640d3fb1d459cd2",
    "temperature_K": {
     "sigma_printed": null,
     "sigma_reading": 1.243,
     "sigma_method": 10.0,
     "sigma_boundary_margin": 32.5,
     "sigma_effective": 10.0
    },
    "composition_mole_fraction": {
     "sigma_printed": null,
     "sigma_reading": 0.000672269,
     "sigma_method": 0.02,
     "sigma_boundary_margin": 0.0100108,
     "sigma_effective": 0.02
    }
   },
   {
    "record_id": "aspa-50912d948af46247",
    "temperature_K": {
     "sigma_printed": null,
     "sigma_reading": 1.243,
     "sigma_method": 10.0,
     "sigma_boundary_margin": 99.5,
     "sigma_effective": 10.0
    },
    "composition_mole_fraction": {
     "sigma_printed": null,
     "sigma_reading": 0.000672269,
     "sigma_method": 0.02,
     "sigma_boundary_margin": 0.0400431,
     "sigma_effective": 0.02
    }
   },
   {
    "record_id": "aspa-65bb51f3ec6ebe49",
    "temperature_K": {
     "sigma_printed": null,
     "sigma_reading": 1.243,
     "sigma_method": 10.0,
     "sigma_boundary_margin": 79.5,
     "sigma_effective": 10.0
    },
    "composition_mole_fraction": {
     "sigma_printed": null,
     "sigma_reading": 0.000672269,
     "sigma_method": 0.02,
     "sigma_boundary_margin": 0.0440474,
     "sigma_effective": 0.02
    }
   },
   {
    "record_id": "aspa-721e41dd707cadb7",
    "temperature_K": {
     "sigma_printed": null,
     "sigma_reading": 1.243,
     "sigma_method": 10.0,
     "sigma_boundary_margin": 10.5,
     "sigma_effective": 10.0
    },
    "composition_mole_fraction": {
     "sigma_printed": null,
     "sigma_reading": 0.000672269,
     "sigma_method": 0.02,
     "sigma_boundary_margin": 0.0240259,
     "sigma_effective": 0.02
    }
   },
   {
    "record_id": "aspa-37148b61829225e8",
    "temperature_K": {
     "sigma_printed": null,
     "sigma_reading": 1.243,
     "sigma_method": 10.0,
     "sigma_boundary_margin": 25.5,
     "sigma_effective": 10.0
    },
    "composition_mole_fraction": {
     "sigma_printed": null,
     "sigma_reading": 0.000672269,
     "sigma_method": 0.02,
     "sigma_boundary_margin": 0.0350377,
     "sigma_effective": 0.02
    }
   },
   {
    "record_id": "aspa-c1ffaf9c38fcc4d9",
    "temperature_K": {
     "sigma_printed": null,
     "sigma_reading": 1.243,
     "sigma_method": 10.0,
     "sigma_boundary_margin": 74.0,
     "sigma_effective": 10.0
    },
    "composition_mole_fraction": {
     "sigma_printed": null,
     "sigma_reading": 0.000672269,
     "sigma_method": 0.02,
     "sigma_boundary_margin": 0.0880948,
     "sigma_effective": 0.02
    }
   },
   {
    "record_id": "aspa-4db9bc9a63346590",
    "temperature_K": {
     "sigma_printed": null,
     "sigma_reading": 1.243,
     "sigma_method": 10.0,
     "sigma_boundary_margin": 229.0,
     "sigma_effective": 10.0
    },
    "composition_mole_fraction": {
     "sigma_printed": null,
     "sigma_reading": 0.000672269,
     "sigma_method": 0.02,
     "sigma_boundary_margin": 0.114123,
     "sigma_effective": 0.02
    }
   },
   {
    "record_id": "aspa-1c37b3063778141e",
    "temperature_K": {
     "sigma_printed": null,
     "sigma_reading": 1.243,
     "sigma_method": 10.0,
     "sigma_boundary_margin": 94.0,
     "sigma_effective": 10.0
    },
    "composition_mole_fraction": {
     "sigma_printed": null,
     "sigma_reading": 0.000672269,
     "sigma_method": 0.02,
     "sigma_boundary_margin": 0.0505544,
     "sigma_effective": 0.02
    }
   }
  ]
 }
}
