Repository: orchid-calphad/orchid-data

# ORCHID ESPEI datasets from the literature

ESPEI-format datasets built from the ORCHID literature values (Version 1, machine-extracted) and from DFT (literature, Materials Project, OQMD). Every literature value is traced to its published ORCHID observation id (`literature/`, field `id`) and the DOI of its source, passes the same inclusion rules as the published literature values, and carries its uncertainty in physical units next to the ESPEI weight derived from it.

| folder | datasets | values | systems | content |
|---|---:|---:|---:|---|
| experimental | 1679 | 5549 | 246 | experimental thermochemical tables and phase-composition (ZPF) tables |

File: espei/assessed/CU-ZR/CuZr-10Zho.CU-ZR-p371.json
{
 "components": [
  "CU",
  "ZR",
  "VA"
 ],
 "phases": [
  "BCC_A2",
  "CU10ZR7",
  "CU24ZR13",
  "CU2ZR",
  "CU51ZR14",
  "CU8ZR3",
  "CUZR2",
  "FCC_A1",
  "LIQUID"
 ],
 "conditions": {
  "P": 101325.0,
  "T": [
   922.5895867,
   1021.089587,
   1492.089587,
   1175.589587,
   1189.589587,
   1733.589587,
   1225.589587,
   1241.089587,
   1244.089587,
   1246.089587,
   1286.089587,
   1303.589587,
   1338.589587,
   1340.089587
  ]
 },
 "output": "ZPF",
 "values": [
  [
   [
    "CU51ZR14",
    [
     "ZR"
    ],
    [
     null
    ]
   ],
   [
    "CU8ZR3",
    [
     "ZR"
    ],
    [
     null
    ]
   ],
   [
    "__HYPERPLANE__",
    [
     "ZR"
    ],
    [
     0.2438432581
    ]
   ]
  ],
  [
   [
    "CU10ZR7",
    [
     "ZR"
    ],
    [
     null
    ]
   ],
   [
    "CU8ZR3",
    [
     "ZR"
    ],
    [
     null
    ]
   ],
   [
    "__HYPERPLANE__",
    [
     "ZR"
    ],
    [
     0.3425091176
    ]
   ]
  ],
  [
   [
    "BCC_A2",
    [
     "ZR"
    ],
    [
     0.9840876254
    ]
   ]
  ],
  [
   [
    "CU10ZR7",
    [
     "ZR"
    ],
    [
     null
    ]
   ],
   [
    "CU2ZR",
    [
     "ZR"
    ],
    [
     null
    ]
   ],
   [
    "__HYPERPLANE__",
    [
     "ZR"
    ],
    [
     0.3730604751
    ]
   ]
  ],
  [
   [
    "CU2ZR",
    [
     "ZR"
    ],
    [
     null
    ]
   ],
   [
    "CU8ZR3",
    [
     "ZR"
    ],
    [
     null
    ]
   ],
   [
    "__HYPERPLANE__",
    [
     "ZR"
    ],
    [
     0.3029426054
    ]
   ]
  ],
  [
   [
    "LIQUID",
    [
     "ZR"
    ],
    [
     0.4942642213
    ]
   ]
  ],
  [
   [
    "CU24ZR13",
    [
     "ZR"
    ],
    [
     null
    ]
   ],
   [
    "LIQUID",
    [
     "ZR"
    ],
    [
     null
    ]
   ],
   [
    "__HYPERPLANE__",
    [
     "ZR"
    ],
    [
     0.3690537397
    ]
   ]
  ],
  [
   [
    "BCC_A2",
    [
     "ZR"
    ],
    [
     null
    ]
   ],
   [
    "CUZR2",
    [
     "ZR"
    ],
    [
     null
    ]
   ],
   [
    "__HYPERPLANE__",
    [
     "ZR"
    ],
    [
     0.8133005285
    ]
   ]
  ],
  [
   [
    "CU24ZR13",
    [
     "ZR"
    ],
    [
     null
    ]
   ],
   [
    "CU8ZR3",
    [
     "ZR"
    ],
    [
     null
    ]
   ],
   [
    "__HYPERPLANE__",
    [
     "ZR"
    ],
    [
     0.3114569181
    ]
   ]
  ],
  [
   [
    "LIQUID",
    [
     "ZR"
    ],
    [
     null
    ]
   ],
   [
    "CUZR2",
    [
     "ZR"
    ],
    [
     null
    ]
   ],
   [
    "__HYPERPLANE__",
    [
     "ZR"
    ],
    [
     0.6284898576
    ]
   ]
  ],
  [
   [
    "CU8ZR3",
    [
     "ZR"
    ],
    [
     null
    ]
   ],
   [
    "LIQUID",
    [
     "ZR"
    ],
    [
     null
    ]
   ],
   [
    "__HYPERPLANE__",
    [
     "ZR"
    ],
    [
     0.3029426054
    ]
   ]
  ],
  [
   [
    "FCC_A1",
    [
     "ZR"
    ],
    [
     null
    ]
   ],
   [
    "LIQUID",
    [
     "ZR"
    ],
    [
     null
    ]
   ],
   [
    "__HYPERPLANE__",
    [
     "ZR"
    ],
    [
     0.02547617813
    ]
   ]
  ],
  [
   [
    "CU51ZR14",
    [
     "ZR"
    ],
    [
     null
    ]
   ],
   [
    "LIQUID",
    [
     "ZR"
    ],
    [
     null
    ]
   ],
   [
    "__HYPERPLANE__",
    [
     "ZR"
    ],
    [
     0.2533592547
    ]
   ]
  ],
  [
   [
    "CU51ZR14",
    [
     "ZR"
    ],
    [
     null
    ]
   ],
   [
    "LIQUID",
    [
     "ZR"
    ],
    [
     null
    ]
   ],
   [
    "__HYPERPLANE__",
    [
     "ZR"
    ],
    [
     0.1757287561
    ]
   ]
  ]
 ],
 "reference": "H. Okamoto, J. Phase Equilibria Diffusion, 29(2), 204 (2008) doi:10.1007/s11669-008-9267-2; compiled in H. Okamoto, Desk Handbook: Phase Diagrams for Binary Alloys, 2nd ed., ASM International, Materials Park, OH (2010), p. 371",
 "tags": [
  "assessed_phase_diagram",
  "orchid"
 ],
 "comment": "evidence_class=assessed_phase_diagram (expert-drawn diagram, not experimental, not CALPHAD); ORCHID assessed-phase-assemblages v1.0.0, diagram CU-ZR-p371; one point per phase field (centroid or pole of inaccessibility); single-phase: the phase at the point composition; two-phase: phases present, compositions unknown (null) with __HYPERPLANE__ at the point's overall composition. Phase names mapped to CuZr-10Zho.tdb through the ORCHID phase registry (points whose phases are not all in that TDB are left out).",
 "orchid": {
  "evidence_class": "assessed_phase_diagram",
  "diagram": "CU-ZR-p371",
  "target_tdb": "CuZr-10Zho.tdb",
  "record_ids": [
   "aspa-4a26286cb79c0a62",
   "aspa-0ad3d72465fd95a8",
   "aspa-3996db9475245348",
   "aspa-d04010c60ac5c412",
   "aspa-0e23b42613a37486",
   "aspa-d5214d923b81d9e3",
   "aspa-bc5e536debb62f04",
   "aspa-e807391ada9c105a",
   "aspa-d47f094a071fa8fc",
   "aspa-bcfed6e35d685aea",
   "aspa-1726aefb94ccd603",
   "aspa-c40c8d4017318896",
   "aspa-2998acfc75607a6c",
   "aspa-489d404663ccad8c"
  ],
  "confidence": [
   "medium",
   "medium",
   "high",
   "medium",
   "medium",
   "high",
   "medium",
   "high",
   "medium",
   "high",
   "medium",
   "medium",
   "medium",
   "medium"
  ],
  "points_left_out": 6,
  "source": "assessed-phase-assemblages/espei-zpf/CU-ZR-p371.json"
 },
 "orchid_uncertainty_budget": {
  "sigma_rule": "max(sqrt(max(printed, reading, method)^2 + composition^2 + conversion^2), scatter); boundary margin reported, not combined",
  "calibration": "assessed-phase-assemblages handbook-class prior 2026-10-24",
  "points": [
   {
    "record_id": "aspa-4a26286cb79c0a62",
    "temperature_K": {
     "sigma_printed": null,
     "sigma_reading": 0.964,
     "sigma_method": 10.0,
     "sigma_boundary_margin": 36.5,
     "sigma_effective": 10.0
    },
    "composition_mole_fraction": {
     "sigma_printed": null,
     "sigma_reading": 0.000672421,
     "sigma_method": 0.02,
     "sigma_boundary_margin": 0.0280471,
     "sigma_effective": 0.02
    }
   },
   {
    "record_id": "aspa-0ad3d72465fd95a8",
    "temperature_K": {
     "sigma_printed": null,
     "sigma_reading": 0.964,
     "sigma_method": 10.0,
     "sigma_boundary_margin": 16.5,
     "sigma_effective": 10.0
    },
    "composition_mole_fraction": {
     "sigma_printed": null,
     "sigma_reading": 0.000672421,
     "sigma_method": 0.02,
     "sigma_boundary_margin": 0.0385648,
     "sigma_effective": 0.02
    }
   },
   {
    "record_id": "aspa-3996db9475245348",
    "temperature_K": {
     "sigma_printed": null,
     "sigma_reading": 0.964,
     "sigma_method": 10.0,
     "sigma_boundary_margin": 112.5,
     "sigma_effective": 10.0
    },
    "composition_mole_fraction": {
     "sigma_printed": null,
     "sigma_reading": 0.000672421,
     "sigma_method": 0.02,
     "sigma_boundary_margin": 0.0165278,
     "sigma_effective": 0.02
    }
   },
   {
    "record_id": "aspa-d04010c60ac5c412",
    "temperature_K": {
     "sigma_printed": null,
     "sigma_reading": 0.964,
     "sigma_method": 10.0,
     "sigma_boundary_margin": 15.0,
     "sigma_effective": 10.0
    },
    "composition_mole_fraction": {
     "sigma_printed": null,
     "sigma_reading": 0.000672421,
     "sigma_method": 0.02,
     "sigma_boundary_margin": 0.0385648,
     "sigma_effective": 0.02
    }
   },
   {
    "record_id": "aspa-0e23b42613a37486",
    "temperature_K": {
     "sigma_printed": null,
     "sigma_reading": 0.964,
     "sigma_method": 10.0,
     "sigma_boundary_margin": 28.5,
     "sigma_effective": 10.0
    },
    "composition_mole_fraction": {
     "sigma_printed": null,
     "sigma_reading": 0.000672421,
     "sigma_method": 0.02,
     "sigma_boundary_margin": 0.0300505,
     "sigma_effective": 0.02
    }
   },
   {
    "record_id": "aspa-d5214d923b81d9e3",
    "temperature_K": {
     "sigma_printed": null,
     "sigma_reading": 0.964,
     "sigma_method": 10.0,
     "sigma_boundary_margin": 440.0,
     "sigma_effective": 10.0
    },
    "composition_mole_fraction": {
     "sigma_printed": null,
     "sigma_reading": 0.000672421,
     "sigma_method": 0.02,
     "sigma_boundary_margin": 0.296999,
     "sigma_effective": 0.02
    }
   },
   {
    "record_id": "aspa-bc5e536debb62f04",
    "temperature_K": {
     "sigma_printed": null,
     "sigma_reading": 0.964,
     "sigma_method": 10.0,
     "sigma_boundary_margin": 28.5,
     "sigma_effective": 10.0
    },
    "composition_mole_fraction": {
     "sigma_printed": null,
     "sigma_reading": 0.000672421,
     "sigma_method": 0.02,
     "sigma_boundary_margin": 0.0170286,
     "sigma_effective": 0.02
    }
   },
   {
    "record_id": "aspa-e807391ada9c105a",
    "temperature_K": {
     "sigma_printed": null,
     "sigma_reading": 0.964,
     "sigma_method": 10.0,
     "sigma_boundary_margin": 40.5,
     "sigma_effective": 10.0
    },
    "composition_mole_fraction": {
     "sigma_printed": null,
     "sigma_reading": 0.000672421,
     "sigma_method": 0.02,
     "sigma_boundary_margin": 0.145244,
     "sigma_effective": 0.02
    }
   },
   {
    "record_id": "aspa-d47f094a071fa8fc",
    "temperature_K": {
     "sigma_printed": null,
     "sigma_reading": 0.964,
     "sigma_method": 10.0,
     "sigma_boundary_margin": 24.5,
     "sigma_effective": 10.0
    },
    "composition_mole_fraction": {
     "sigma_printed": null,
     "sigma_reading": 0.000672421,
     "sigma_method": 0.02,
     "sigma_boundary_margin": 0.0385648,
     "sigma_effective": 0.02
    }
   },
   {
    "record_id": "aspa-bcfed6e35d685aea",
    "temperature_K": {
     "sigma_printed": null,
     "sigma_reading": 0.964,
     "sigma_method": 10.0,
     "sigma_boundary_margin": 27.0,
     "sigma_effective": 10.0
    },
    "composition_mole_fraction": {
     "sigma_printed": null,
     "sigma_reading": 0.000672421,
     "sigma_method": 0.02,
     "sigma_boundary_margin": 0.0375631,
     "sigma_effective": 0.02
    }
   },
   {
    "record_id": "aspa-1726aefb94ccd603",
    "temperature_K": {
     "sigma_printed": null,
     "sigma_reading": 0.964,
     "sigma_method": 10.0,
     "sigma_boundary_margin": 16.0,
     "sigma_effective": 10.0
    },
    "composition_mole_fraction": {
     "sigma_printed": null,
     "sigma_reading": 0.000672421,
     "sigma_method": 0.02,
     "sigma_boundary_margin": 0.0300505,
     "sigma_effective": 0.02
    }
   },
   {
    "record_id": "aspa-c40c8d4017318896",
    "temperature_K": {
     "sigma_printed": null,
     "sigma_reading": 0.964,
     "sigma_method": 10.0,
     "sigma_boundary_margin": 27.0,
     "sigma_effective": 10.0
    },
    "composition_mole_fraction": {
     "sigma_printed": null,
     "sigma_reading": 0.000672421,
     "sigma_method": 0.02,
     "sigma_boundary_margin": 0.0255429,
     "sigma_effective": 0.02
    }
   },
   {
    "record_id": "aspa-2998acfc75607a6c",
    "temperature_K": {
     "sigma_printed": null,
     "sigma_reading": 0.964,
     "sigma_method": 10.0,
     "sigma_boundary_margin": 33.0,
     "sigma_effective": 10.0
    },
    "composition_mole_fraction": {
     "sigma_printed": null,
     "sigma_reading": 0.000672421,
     "sigma_method": 0.02,
     "sigma_boundary_margin": 0.0375631,
     "sigma_effective": 0.02
    }
   },
   {
    "record_id": "aspa-489d404663ccad8c",
    "temperature_K": {
     "sigma_printed": null,
     "sigma_reading": 0.964,
     "sigma_method": 10.0,
     "sigma_boundary_margin": 31.0,
     "sigma_effective": 10.0
    },
    "composition_mole_fraction": {
     "sigma_printed": null,
     "sigma_reading": 0.000672421,
     "sigma_method": 0.02,
     "sigma_boundary_margin": 0.0390657,
     "sigma_effective": 0.02
    }
   }
  ]
 }
}
