Repository: orchid-calphad/orchid-data

# ORCHID ESPEI datasets from the literature

ESPEI-format datasets built from the ORCHID literature values (Version 1, machine-extracted) and from DFT (literature, Materials Project, OQMD). Every literature value is traced to its published ORCHID observation id (`literature/`, field `id`) and the DOI of its source, passes the same inclusion rules as the published literature values, and carries its uncertainty in physical units next to the ESPEI weight derived from it.

| folder | datasets | values | systems | content |
|---|---:|---:|---:|---|
| experimental | 1679 | 5549 | 246 | experimental thermochemical tables and phase-composition (ZPF) tables |

File: espei/assessed/FE-LU/FeLu-14Kar.FE-LU-p425.json
{
 "components": [
  "FE",
  "LU",
  "VA"
 ],
 "phases": [
  "BCC_A2",
  "FCC_A1",
  "FE23LU6_D8A",
  "FE2LU_C15",
  "FE3LU",
  "HCP_A3",
  "LIQUID"
 ],
 "conditions": {
  "P": 101325.0,
  "T": [
   1091.957828,
   1328.957828,
   1157.957828,
   1395.957828,
   1485.457828,
   1750.957828,
   1554.457828,
   1596.957828,
   1628.457828,
   1719.457828
  ]
 },
 "output": "ZPF",
 "values": [
  [
   [
    "FE23LU6_D8A",
    [
     "LU"
    ],
    [
     null
    ]
   ],
   [
    "FE3LU",
    [
     "LU"
    ],
    [
     null
    ]
   ],
   [
    "__HYPERPLANE__",
    [
     "LU"
    ],
    [
     0.2289822028
    ]
   ]
  ],
  [
   [
    "FE2LU_C15",
    [
     "LU"
    ],
    [
     null
    ]
   ],
   [
    "FE3LU",
    [
     "LU"
    ],
    [
     null
    ]
   ],
   [
    "__HYPERPLANE__",
    [
     "LU"
    ],
    [
     0.2915495391
    ]
   ]
  ],
  [
   [
    "HCP_A3",
    [
     "LU"
    ],
    [
     null
    ]
   ],
   [
    "FE2LU_C15",
    [
     "LU"
    ],
    [
     null
    ]
   ],
   [
    "__HYPERPLANE__",
    [
     "LU"
    ],
    [
     0.6674540953
    ]
   ]
  ],
  [
   [
    "FE2LU_C15",
    [
     "LU"
    ],
    [
     null
    ]
   ],
   [
    "LIQUID",
    [
     "LU"
    ],
    [
     null
    ]
   ],
   [
    "__HYPERPLANE__",
    [
     "LU"
    ],
    [
     0.4947682472
    ]
   ]
  ],
  [
   [
    "HCP_A3",
    [
     "LU"
    ],
    [
     null
    ]
   ],
   [
    "LIQUID",
    [
     "LU"
    ],
    [
     null
    ]
   ],
   [
    "__HYPERPLANE__",
    [
     "LU"
    ],
    [
     0.9132185921
    ]
   ]
  ],
  [
   [
    "LIQUID",
    [
     "LU"
    ],
    [
     0.5167919496
    ]
   ]
  ],
  [
   [
    "FE23LU6_D8A",
    [
     "LU"
    ],
    [
     null
    ]
   ],
   [
    "LIQUID",
    [
     "LU"
    ],
    [
     null
    ]
   ],
   [
    "__HYPERPLANE__",
    [
     "LU"
    ],
    [
     0.1949455719
    ]
   ]
  ],
  [
   [
    "FE2LU_C15",
    [
     "LU"
    ],
    [
     null
    ]
   ],
   [
    "LIQUID",
    [
     "LU"
    ],
    [
     null
    ]
   ],
   [
    "__HYPERPLANE__",
    [
     "LU"
    ],
    [
     0.3000586968
    ]
   ]
  ],
  [
   [
    "FCC_A1",
    [
     "LU"
    ],
    [
     null
    ]
   ],
   [
    "LIQUID",
    [
     "LU"
    ],
    [
     null
    ]
   ],
   [
    "__HYPERPLANE__",
    [
     "LU"
    ],
    [
     0.05579581602
    ]
   ]
  ],
  [
   [
    "BCC_A2",
    [
     "LU"
    ],
    [
     null
    ]
   ],
   [
    "LIQUID",
    [
     "LU"
    ],
    [
     null
    ]
   ],
   [
    "__HYPERPLANE__",
    [
     "LU"
    ],
    [
     0.03076888152
    ]
   ]
  ]
 ],
 "reference": "H. Okamoto, Phase Diagrams of Binary Iron Alloys, H. Okamoto, ed., ASM International, Materials Park, OH, 198-199 (1993); compiled in H. Okamoto, Desk Handbook: Phase Diagrams for Binary Alloys, 2nd ed., ASM International, Materials Park, OH (2010), p. 425",
 "tags": [
  "assessed_phase_diagram",
  "orchid"
 ],
 "comment": "evidence_class=assessed_phase_diagram (expert-drawn diagram, not experimental, not CALPHAD); ORCHID assessed-phase-assemblages v1.0.0, diagram FE-LU-p425; one point per phase field (centroid or pole of inaccessibility); single-phase: the phase at the point composition; two-phase: phases present, compositions unknown (null) with __HYPERPLANE__ at the point's overall composition. Phase names mapped to FeLu-14Kar.tdb through the ORCHID phase registry (points whose phases are not all in that TDB are left out).",
 "orchid": {
  "evidence_class": "assessed_phase_diagram",
  "diagram": "FE-LU-p425",
  "target_tdb": "FeLu-14Kar.tdb",
  "record_ids": [
   "aspa-0b74f2c0e0458348",
   "aspa-01cca9dac7f3c22a",
   "aspa-71e075cf9d5f5427",
   "aspa-eef39af226af75e7",
   "aspa-ddf6afcd7d293ee1",
   "aspa-67357a0d56dbfd98",
   "aspa-c2d89a044abd7e3b",
   "aspa-c588d1d46c0775e8",
   "aspa-9b1e634835a24b7d",
   "aspa-9f5856328dc2d874"
  ],
  "confidence": [
   "medium",
   "medium",
   "medium",
   "medium",
   "medium",
   "high",
   "medium",
   "medium",
   "high",
   "high"
  ],
  "points_left_out": 4,
  "source": "assessed-phase-assemblages/espei-zpf/FE-LU-p425.json"
 }
}

File: espei/assessed/FE-MN/FeMn-04Wit.FE-MN-p425.json
{
 "components": [
  "FE",
  "MN",
  "VA"
 ],
 "phases": [
  "BCC_A2",
  "CBCC_A12",
  "CUB_A13",
  "FCC_A1",
  "LIQUID"
 ],
 "conditions": {
  "P": 101325.0,
  "T": [
   752.012103,
   663.012103,
   693.012103,
   736.512103,
   1223.012103,
   1153.512103,
   1192.512103,
   1478.512103,
   1732.012103,
   1613.512103,
   1743.512103
  ]
 },
 "output": "ZPF",
 "values": [
  [
   [
    "BCC_A2",
    [
     "MN"
    ],
    [
     0.01375056606
    ]
   ]
  ],
  [
   [
    "BCC_A2",
    [
     "MN"
    ],
    [
     null
    ]
   ],
   [
    "FCC_A1",
    [
     "MN"
    ],
    [
     null
    ]
   ],
   [
    "__HYPERPLANE__",
    [
     "MN"
    ],
    [
     0.1734224082
    ]
   ]
  ],
  [
   [
    "CBCC_A12",
    [
     "MN"
    ],
    [
     null
    ]
   ],
   [
    "FCC_A1",
    [
     "MN"
    ],
    [
     null
    ]
   ],
   [
    "__HYPERPLANE__",
    [
     "MN"
    ],
    [
     0.603385143
    ]
   ]
  ],
  [
   [
    "CBCC_A12",
    [
     "MN"
    ],
    [
     0.8491496398
    ]
   ]
  ],
  [
   [
    "FCC_A1",
    [
     "MN"
    ],
    [
     0.3556184914
    ]
   ]
  ],
  [
   [
    "CUB_A13",
    [
     "MN"
    ],
    [
     null
    ]
   ],
   [
    "FCC_A1",
    [
     "MN"
    ],
    [
     null
    ]
   ],
   [
    "__HYPERPLANE__",
    [
     "MN"
    ],
    [
     0.6869751042
    ]
   ]
  ],
  [
   [
    "CUB_A13",
    [
     "MN"
    ],
    [
     0.8641658005
    ]
   ]
  ],
  [
   [
    "BCC_A2",
    [
     "MN"
    ],
    [
     0.9702800028
    ]
   ]
  ],
  [
   [
    "LIQUID",
    [
     "MN"
    ],
    [
     0.6053872977
    ]
   ]
  ],
  [
   [
    "FCC_A1",
    [
     "MN"
    ],
    [
     null
    ]
   ],
   [
    "LIQUID",
    [
     "MN"
    ],
    [
     null
    ]
   ],
   [
    "__HYPERPLANE__",
    [
     "MN"
    ],
    [
     0.4627337711
    ]
   ]
  ],
  [
   [
    "BCC_A2",
    [
     "MN"
    ],
    [
     0.02976780414
    ]
   ]
  ]
 ],
 "reference": "H. Okamoto, Phase Diagrams of Binary Iron Alloys, H. Okamoto, ed., ASM International, Materials Park, OH, 203-213 (1993); compiled in H. Okamoto, Desk Handbook: Phase Diagrams for Binary Alloys, 2nd ed., ASM International, Materials Park, OH (2010), p. 425",
 "tags": [
  "assessed_phase_diagram",
  "orchid"
 ],
 "comment": "evidence_class=assessed_phase_diagram (expert-drawn diagram, not experimental, not CALPHAD); ORCHID assessed-phase-assemblages v1.0.0, diagram FE-MN-p425; one point per phase field (centroid or pole of inaccessibility); single-phase: the phase at the point composition; two-phase: phases present, compositions unknown (null) with __HYPERPLANE__ at the point's overall composition. Phase names mapped to FeMn-04Wit.tdb through the ORCHID phase registry (points whose phases are not all in that TDB are left out).",
 "orchid": {
  "evidence_class": "assessed_phase_diagram",
  "diagram": "FE-MN-p425",
  "target_tdb": "FeMn-04Wit.tdb",
  "record_ids": [
   "aspa-25cf80c7e53c6ad5",
   "aspa-7e5235c57949ab45",
   "aspa-a5820c2f6ba668a9",
   "aspa-c23b71b2b48f31af",
   "aspa-e545dd13247624b2",
   "aspa-dd63f4481c651080",
   "aspa-4ecf63aaa480d737",
   "aspa-b00332c04ea69dd6",
   "aspa-efadc3a6f9b8fd35",
   "aspa-448a0b34e23b021b",
   "aspa-676aad21d8d6235d"
  ],
  "confidence": [
   "high",
   "high",
   "high",
   "high",
   "high",
   "high",
   "high",
   "high",
   "high",
   "high",
   "high"
  ],
  "points_left_out": 0,
  "source": "assessed-phase-assemblages/espei-zpf/FE-MN-p425.json"
 }
}

File: espei/assessed/FE-MO/FeMo-14Raj.FE-MO-p426.json
{
 "components": [
  "FE",
  "MO",
  "VA"
 ],
 "phases": [
  "BCC_A2",
  "FCC_A1",
  "LIQUID",
  "MU_D85"
 ],
 "conditions": {
  "P": 101325.0,
  "T": [
   1504.696948,
   1300.696948,
   1235.696948,
   2029.696948,
   1420.696948,
   1330.196948,
   2478.196948,
   2230.696948
  ]
 },
 "output": "ZPF",
 "values": [
  [
   [
    "BCC_A2",
    [
     "MO"
    ],
    [
     0.07780187153
    ]
   ]
  ],
  [
   [
    "MU_D85",
    [
     "MO"
    ],
    [
     0.4176676421
    ]
   ]
  ],
  [
   [
    "BCC_A2",
    [
     "MO"
    ],
    [
     null
    ]
   ],
   [
    "MU_D85",
    [
     "MO"
    ],
    [
     null
    ]
   ],
   [
    "__HYPERPLANE__",
    [
     "MO"
    ],
    [
     0.706979005
    ]
   ]
  ],
  [
   [
    "BCC_A2",
    [
     "MO"
    ],
    [
     0.9182063322
    ]
   ]
  ],
  [
   [
    "FCC_A1",
    [
     "MO"
    ],
    [
     0.007225916227
    ]
   ]
  ],
  [
   [
    "BCC_A2",
    [
     "MO"
    ],
    [
     null
    ]
   ],
   [
    "MU_D85",
    [
     "MO"
    ],
    [
     null
    ]
   ],
   [
    "__HYPERPLANE__",
    [
     "MO"
    ],
    [
     0.2424791006
    ]
   ]
  ],
  [
   [
    "LIQUID",
    [
     "MO"
    ],
    [
     0.3686148505
    ]
   ]
  ],
  [
   [
    "BCC_A2",
    [
     "MO"
    ],
    [
     null
    ]
   ],
   [
    "LIQUID",
    [
     "MO"
    ],
    [
     null
    ]
   ],
   [
    "__HYPERPLANE__",
    [
     "MO"
    ],
    [
     0.7074795437
    ]
   ]
  ]
 ],
 "reference": "A. Fernandez-Guillermet, Bull. Alloy Phase Diagrams, 3(3), 359-367 (1982) doi:10.1007/bf02869315; compiled in H. Okamoto, Desk Handbook: Phase Diagrams for Binary Alloys, 2nd ed., ASM International, Materials Park, OH (2010), p. 426",
 "tags": [
  "assessed_phase_diagram",
  "orchid"
 ],
 "comment": "evidence_class=assessed_phase_diagram (expert-drawn diagram, not experimental, not CALPHAD); ORCHID assessed-phase-assemblages v1.0.0, diagram FE-MO-p426; one point per phase field (centroid or pole of inaccessibility); single-phase: the phase at the point composition; two-phase: phases present, compositions unknown (null) with __HYPERPLANE__ at the point's overall composition. Phase names mapped to FeMo-14Raj.tdb through the ORCHID phase registry (points whose phases are not all in that TDB are left out).",
 "orchid": {
  "evidence_class": "assessed_phase_diagram",
  "diagram": "FE-MO-p426",
  "target_tdb": "FeMo-14Raj.tdb",
  "record_ids": [
   "aspa-157bf2d3e6087263",
   "aspa-f70542bd00d7530b",
   "aspa-0e1855ab137c17dc",
   "aspa-8e992861678d073b",
   "aspa-be011452ab18f1d7",
   "aspa-f99df70800253827",
   "aspa-0a25ec12e16eb377",
   "aspa-f6b52ebbd22c66a1"
  ],
  "confidence": [
   "high",
   "high",
   "medium",
   "high",
   "high",
   "medium",
   "medium",
   "medium"
  ],
  "points_left_out": 0,
  "source": "assessed-phase-assemblages/espei-zpf/FE-MO-p426.json"
 }
}

File: espei/assessed/FE-NB/FeNb-17He.FE-NB-p427.json
{
 "components": [
  "FE",
  "NB",
  "VA"
 ],
 "phases": [
  "BCC_A2",
  "LIQUID",
  "MU_D85"
 ],
 "conditions": {
  "P": 101325.0,
  "T": [
   1367.028366,
   1350.028366,
   1884.028366,
   1658.528366,
   1710.028366,
   2321.528366,
   1769.028366,
   2095.028366
  ]
 },
 "output": "ZPF",
 "values": [
  [
   [
    "MU_D85",
    [
     "NB"
    ],
    [
     0.4737456222
    ]
   ]
  ],
  [
   [
    "BCC_A2",
    [
     "NB"
    ],
    [
     null
    ]
   ],
   [
    "MU_D85",
    [
     "NB"
    ],
    [
     null
    ]
   ],
   [
    "__HYPERPLANE__",
    [
     "NB"
    ],
    [
     0.7255165834
    ]
   ]
  ],
  [
   [
    "BCC_A2",
    [
     "NB"
    ],
    [
     0.9727826963
    ]
   ]
  ],
  [
   [
    "BCC_A2",
    [
     "NB"
    ],
    [
     0.01375056606
    ]
   ]
  ],
  [
   [
    "BCC_A2",
    [
     "NB"
    ],
    [
     null
    ]
   ],
   [
    "LIQUID",
    [
     "NB"
    ],
    [
     null
    ]
   ],
   [
    "__HYPERPLANE__",
    [
     "NB"
    ],
    [
     0.04428342615
    ]
   ]
  ],
  [
   [
    "LIQUID",
    [
     "NB"
    ],
    [
     0.4151825955
    ]
   ]
  ],
  [
   [
    "LIQUID",
    [
     "NB"
    ],
    [
     null
    ]
   ],
   [
    "MU_D85",
    [
     "NB"
    ],
    [
     null
    ]
   ],
   [
    "__HYPERPLANE__",
    [
     "NB"
    ],
    [
     0.525801646
    ]
   ]
  ],
  [
   [
    "BCC_A2",
    [
     "NB"
    ],
    [
     null
    ]
   ],
   [
    "LIQUID",
    [
     "NB"
    ],
    [
     null
    ]
   ],
   [
    "__HYPERPLANE__",
    [
     "NB"
    ],
    [
     0.8306297083
    ]
   ]
  ]
 ],
 "reference": "H. Okamoto, J. Phase Equilibria, 23(1), 112 (2002) doi:10.1361/105497102770332397; compiled in H. Okamoto, Desk Handbook: Phase Diagrams for Binary Alloys, 2nd ed., ASM International, Materials Park, OH (2010), p. 427",
 "tags": [
  "assessed_phase_diagram",
  "orchid"
 ],
 "comment": "evidence_class=assessed_phase_diagram (expert-drawn diagram, not experimental, not CALPHAD); ORCHID assessed-phase-assemblages v1.0.0, diagram FE-NB-p427; one point per phase field (centroid or pole of inaccessibility); single-phase: the phase at the point composition; two-phase: phases present, compositions unknown (null) with __HYPERPLANE__ at the point's overall composition. Phase names mapped to FeNb-17He.tdb through the ORCHID phase registry (points whose phases are not all in that TDB are left out).",
 "orchid": {
  "evidence_class": "assessed_phase_diagram",
  "diagram": "FE-NB-p427",
  "target_tdb": "FeNb-17He.tdb",
  "record_ids": [
   "aspa-75d2297e1b73f0c1",
   "aspa-2591b985d44650e0",
   "aspa-8799109963c82edb",
   "aspa-d4e745d9b0f732e5",
   "aspa-9732d9a5a2e3957d",
   "aspa-9e16e0b3a1828e63",
   "aspa-4a38cf3aead93b32",
   "aspa-157a0a42bef47363"
  ],
  "confidence": [
   "high",
   "medium",
   "medium",
   "high",
   "high",
   "high",
   "high",
   "medium"
  ],
  "points_left_out": 0,
  "source": "assessed-phase-assemblages/espei-zpf/FE-NB-p427.json"
 }
}

File: espei/assessed/FE-NB/FeNb-24Sun.FE-NB-p427.json
{
 "components": [
  "FE",
  "NB",
  "VA"
 ],
 "phases": [
  "BCC_A2",
  "LIQUID",
  "MU_D85"
 ],
 "conditions": {
  "P": 101325.0,
  "T": [
   1367.028366,
   1350.028366,
   1884.028366,
   1658.528366,
   1710.028366,
   2321.528366,
   1769.028366,
   2095.028366
  ]
 },
 "output": "ZPF",
 "values": [
  [
   [
    "MU_D85",
    [
     "NB"
    ],
    [
     0.4737456222
    ]
   ]
  ],
  [
   [
    "BCC_A2",
    [
     "NB"
    ],
    [
     null
    ]
   ],
   [
    "MU_D85",
    [
     "NB"
    ],
    [
     null
    ]
   ],
   [
    "__HYPERPLANE__",
    [
     "NB"
    ],
    [
     0.7255165834
    ]
   ]
  ],
  [
   [
    "BCC_A2",
    [
     "NB"
    ],
    [
     0.9727826963
    ]
   ]
  ],
  [
   [
    "BCC_A2",
    [
     "NB"
    ],
    [
     0.01375056606
    ]
   ]
  ],
  [
   [
    "BCC_A2",
    [
     "NB"
    ],
    [
     null
    ]
   ],
   [
    "LIQUID",
    [
     "NB"
    ],
    [
     null
    ]
   ],
   [
    "__HYPERPLANE__",
    [
     "NB"
    ],
    [
     0.04428342615
    ]
   ]
  ],
  [
   [
    "LIQUID",
    [
     "NB"
    ],
    [
     0.4151825955
    ]
   ]
  ],
  [
   [
    "LIQUID",
    [
     "NB"
    ],
    [
     null
    ]
   ],
   [
    "MU_D85",
    [
     "NB"
    ],
    [
     null
    ]
   ],
   [
    "__HYPERPLANE__",
    [
     "NB"
    ],
    [
     0.525801646
    ]
   ]
  ],
  [
   [
    "BCC_A2",
    [
     "NB"
    ],
    [
     null
    ]
   ],
   [
    "LIQUID",
    [
     "NB"
    ],
    [
     null
    ]
   ],
   [
    "__HYPERPLANE__",
    [
     "NB"
    ],
    [
     0.8306297083
    ]
   ]
  ]
 ],
 "reference": "H. Okamoto, J. Phase Equilibria, 23(1), 112 (2002) doi:10.1361/105497102770332397; compiled in H. Okamoto, Desk Handbook: Phase Diagrams for Binary Alloys, 2nd ed., ASM International, Materials Park, OH (2010), p. 427",
 "tags": [
  "assessed_phase_diagram",
  "orchid"
 ],
 "comment": "evidence_class=assessed_phase_diagram (expert-drawn diagram, not experimental, not CALPHAD); ORCHID assessed-phase-assemblages v1.0.0, diagram FE-NB-p427; one point per phase field (centroid or pole of inaccessibility); single-phase: the phase at the point composition; two-phase: phases present, compositions unknown (null) with __HYPERPLANE__ at the point's overall composition. Phase names mapped to FeNb-24Sun.tdb through the ORCHID phase registry (points whose phases are not all in that TDB are left out).",
 "orchid": {
  "evidence_class": "assessed_phase_diagram",
  "diagram": "FE-NB-p427",
  "target_tdb": "FeNb-24Sun.tdb",
  "record_ids": [
   "aspa-75d2297e1b73f0c1",
   "aspa-2591b985d44650e0",
   "aspa-8799109963c82edb",
   "aspa-d4e745d9b0f732e5",
   "aspa-9732d9a5a2e3957d",
   "aspa-9e16e0b3a1828e63",
   "aspa-4a38cf3aead93b32",
   "aspa-157a0a42bef47363"
  ],
  "confidence": [
   "high",
   "medium",
   "medium",
   "high",
   "high",
   "high",
   "high",
   "medium"
  ],
  "points_left_out": 0,
  "source": "assessed-phase-assemblages/espei-zpf/FE-NB-p427.json"
 }
}

File: espei/assessed/FE-PD/FePd-99Gho-LB.FE-PD-p429.json
{
 "components": [
  "FE",
  "PD",
  "VA"
 ],
 "phases": [
  "BCC_A2",
  "FCC_A1",
  "FEPD3_L12",
  "FEPD_L10",
  "LIQUID"
 ],
 "conditions": {
  "P": 101325.0,
  "T": [
   617.012103,
   751.512103,
   743.012103,
   726.012103,
   568.512103,
   1273.512103,
   1000.512103,
   820.012103,
   970.012103,
   895.512103,
   1119.012103,
   1122.012103,
   1757.512103,
   1743.012103,
   1769.012103
  ]
 },
 "output": "ZPF",
 "values": [
  [
   [
    "FCC_A1",
    [
     "PD"
    ],
    [
     null
    ]
   ],
   [
    "FCC_A1",
    [
     "PD"
    ],
    [
     null
    ]
   ],
   [
    "__HYPERPLANE__",
    [
     "PD"
    ],
    [
     0.2505053665
    ]
   ]
  ],
  [
   [
    "FEPD_L10",
    [
     "PD"
    ],
    [
     0.5523301966
    ]
   ]
  ],
  [
   [
    "FEPD_L10",
    [
     "PD"
    ],
    [
     null
    ]
   ],
   [
    "FEPD3_L12",
    [
     "PD"
    ],
    [
     null
    ]
   ],
   [
    "__HYPERPLANE__",
    [
     "PD"
    ],
    [
     0.6148975328
    ]
   ]
  ],
  [
   [
    "FEPD3_L12",
    [
     "PD"
    ],
    [
     0.7170074256
    ]
   ]
  ],
  [
   [
    "FCC_A1",
    [
     "PD"
    ],
    [
     null
    ]
   ],
   [
    "FEPD3_L12",
    [
     "PD"
    ],
    [
     null
    ]
   ],
   [
    "__HYPERPLANE__",
    [
     "PD"
    ],
    [
     0.8571582588
    ]
   ]
  ],
  [
   [
    "FCC_A1",
    [
     "PD"
    ],
    [
     0.5768565924
    ]
   ]
  ],
  [
   [
    "BCC_A2",
    [
     "PD"
    ],
    [
     0.008745179155
    ]
   ]
  ],
  [
   [
    "FCC_A1",
    [
     "PD"
    ],
    [
     null
    ]
   ],
   [
    "FCC_A1",
    [
     "PD"
    ],
    [
     null
    ]
   ],
   [
    "__HYPERPLANE__",
    [
     "PD"
    ],
    [
     0.248002673
    ]
   ]
  ],
  [
   [
    "FCC_A1",
    [
     "PD"
    ],
    [
     null
    ]
   ],
   [
    "FCC_A1",
    [
     "PD"
    ],
    [
     null
    ]
   ],
   [
    "__HYPERPLANE__",
    [
     "PD"
    ],
    [
     0.1944450332
    ]
   ]
  ],
  [
   [
    "FCC_A1",
    [
     "PD"
    ],
    [
     null
    ]
   ],
   [
    "FEPD_L10",
    [
     "PD"
    ],
    [
     null
    ]
   ],
   [
    "__HYPERPLANE__",
    [
     "PD"
    ],
    [
     0.4777499318
    ]
   ]
  ],
  [
   [
    "FCC_A1",
    [
     "PD"
    ],
    [
     null
    ]
   ],
   [
    "FCC_A1",
    [
     "PD"
    ],
    [
     null
    ]
   ],
   [
    "__HYPERPLANE__",
    [
     "PD"
    ],
    [
     0.03727588449
    ]
   ]
  ],
  [
   [
    "FCC_A1",
    [
     "PD"
    ],
    [
     null
    ]
   ],
   [
    "FCC_A1",
    [
     "PD"
    ],
    [
     null
    ]
   ],
   [
    "__HYPERPLANE__",
    [
     "PD"
    ],
    [
     0.1498970898
    ]
   ]
  ],
  [
   [
    "LIQUID",
    [
     "PD"
    ],
    [
     0.4847574734
    ]
   ]
  ],
  [
   [
    "BCC_A2",
    [
     "PD"
    ],
    [
     0.01074733392
    ]
   ]
  ],
  [
   [
    "BCC_A2",
    [
     "PD"
    ],
    [
     null
    ]
   ],
   [
    "LIQUID",
    [
     "PD"
    ],
    [
     null
    ]
   ],
   [
    "__HYPERPLANE__",
    [
     "PD"
    ],
    [
     0.03277103628
    ]
   ]
  ]
 ],
 "reference": "H. Okamoto, Phase Diagrams of Binary Iron Alloys, H. Okamoto, ed., ASM International, Materials Park, OH, 319-325 (1993); compiled in H. Okamoto, Desk Handbook: Phase Diagrams for Binary Alloys, 2nd ed., ASM International, Materials Park, OH (2010), p. 429",
 "tags": [
  "assessed_phase_diagram",
  "orchid"
 ],
 "comment": "evidence_class=assessed_phase_diagram (expert-drawn diagram, not experimental, not CALPHAD); ORCHID assessed-phase-assemblages v1.0.0, diagram FE-PD-p429; one point per phase field (centroid or pole of inaccessibility); single-phase: the phase at the point composition; two-phase: phases present, compositions unknown (null) with __HYPERPLANE__ at the point's overall composition. Phase names mapped to FePd-99Gho-LB.tdb through the ORCHID phase registry (points whose phases are not all in that TDB are left out).",
 "orchid": {
  "evidence_class": "assessed_phase_diagram",
  "diagram": "FE-PD-p429",
  "target_tdb": "FePd-99Gho-LB.tdb",
  "record_ids": [
   "aspa-8c3dfb82b07f1954",
   "aspa-e139ffd23af2b840",
   "aspa-91a4a1df9cc81ba6",
   "aspa-ca2bb8f3eb7134bb",
   "aspa-897f876d80a62d00",
   "aspa-4fe25fd454921fd0",
   "aspa-fef086b27d5188b2",
   "aspa-9db56fc89a5b2753",
   "aspa-2f7891e597b08adb",
   "aspa-062172191e9427d4",
   "aspa-c0775f5464e4c078",
   "aspa-0daadec58b0decb1",
   "aspa-5a9650635bf22db1",
   "aspa-d8023501f05b73eb",
   "aspa-e8e4f85e0f73f952"
  ],
  "confidence": [
   "medium",
   "high",
   "high",
   "high",
   "high",
   "high",
   "high",
   "medium",
   "medium",
   "high",
   "medium",
   "medium",
   "high",
   "high",
   "high"
  ],
  "points_left_out": 0,
  "source": "assessed-phase-assemblages/espei-zpf/FE-PD-p429.json"
 },
 "orchid_uncertainty_budget": {
  "sigma_rule": "max(sqrt(max(printed, reading, method)^2 + composition^2 + conversion^2), scatter); boundary margin reported, not combined",
  "calibration": "assessed-phase-assemblages handbook-class prior 2026-10-24",
  "points": [
   {
    "record_id": "aspa-8c3dfb82b07f1954",
    "temperature_K": {
     "sigma_printed": null,
     "sigma_reading": 15.0,
     "sigma_method": 10.0,
     "sigma_boundary_margin": 143.5,
     "sigma_effective": 15.0
    },
    "composition_mole_fraction": {
     "sigma_printed": null,
     "sigma_reading": 0.03,
     "sigma_method": 0.02,
     "sigma_boundary_margin": 0.247767,
     "sigma_effective": 0.03
    }
   },
   {
    "record_id": "aspa-e139ffd23af2b840",
    "temperature_K": {
     "sigma_printed": null,
     "sigma_reading": 15.0,
     "sigma_method": 10.0,
     "sigma_boundary_margin": 32.5,
     "sigma_effective": 15.0
    },
    "composition_mole_fraction": {
     "sigma_printed": null,
     "sigma_reading": 0.03,
     "sigma_method": 0.02,
     "sigma_boundary_margin": 0.0365393,
     "sigma_effective": 0.03
    }
   },
   {
    "record_id": "aspa-91a4a1df9cc81ba6",
    "temperature_K": {
     "sigma_printed": null,
     "sigma_reading": 15.0,
     "sigma_method": 10.0,
     "sigma_boundary_margin": 269.5,
     "sigma_effective": 15.0
    },
    "composition_mole_fraction": {
     "sigma_printed": null,
     "sigma_reading": 0.03,
     "sigma_method": 0.02,
     "sigma_boundary_margin": 0.00951024,
     "sigma_effective": 0.03
    }
   },
   {
    "record_id": "aspa-ca2bb8f3eb7134bb",
    "temperature_K": {
     "sigma_printed": null,
     "sigma_reading": 15.0,
     "sigma_method": 10.0,
     "sigma_boundary_margin": 211.5,
     "sigma_effective": 15.0
    },
    "composition_mole_fraction": {
     "sigma_printed": null,
     "sigma_reading": 0.03,
     "sigma_method": 0.02,
     "sigma_boundary_margin": 0.0915986,
     "sigma_effective": 0.03
    }
   },
   {
    "record_id": "aspa-897f876d80a62d00",
    "temperature_K": {
     "sigma_printed": null,
     "sigma_reading": 0.859,
     "sigma_method": 10.0,
     "sigma_boundary_margin": 55.0,
     "sigma_effective": 10.0
    },
    "composition_mole_fraction": {
     "sigma_printed": null,
     "sigma_reading": 0.000672269,
     "sigma_method": 0.02,
     "sigma_boundary_margin": 0.0100108,
     "sigma_effective": 0.02
    }
   },
   {
    "record_id": "aspa-4fe25fd454921fd0",
    "temperature_K": {
     "sigma_printed": null,
     "sigma_reading": 0.859,
     "sigma_method": 10.0,
     "sigma_boundary_margin": 212.5,
     "sigma_effective": 10.0
    },
    "composition_mole_fraction": {
     "sigma_printed": null,
     "sigma_reading": 0.000672269,
     "sigma_method": 0.02,
     "sigma_boundary_margin": 0.423456,
     "sigma_effective": 0.02
    }
   },
   {
    "record_id": "aspa-fef086b27d5188b2",
    "temperature_K": {
     "sigma_printed": null,
     "sigma_reading": 0.859,
     "sigma_method": 10.0,
     "sigma_boundary_margin": 86.0,
     "sigma_effective": 10.0
    },
    "composition_mole_fraction": {
     "sigma_printed": null,
     "sigma_reading": 0.000672269,
     "sigma_method": 0.02,
     "sigma_boundary_margin": 0.006507,
     "sigma_effective": 0.02
    }
   },
   {
    "record_id": "aspa-9db56fc89a5b2753",
    "temperature_K": {
     "sigma_printed": null,
     "sigma_reading": 15.0,
     "sigma_method": 10.0,
     "sigma_boundary_margin": 57.5,
     "sigma_effective": 15.0
    },
    "composition_mole_fraction": {
     "sigma_printed": null,
     "sigma_reading": 0.03,
     "sigma_method": 0.02,
     "sigma_boundary_margin": 0.24126,
     "sigma_effective": 0.03
    }
   },
   {
    "record_id": "aspa-2f7891e597b08adb",
    "temperature_K": {
     "sigma_printed": null,
     "sigma_reading": 15.0,
     "sigma_method": 10.0,
     "sigma_boundary_margin": 58.0,
     "sigma_effective": 15.0
    },
    "composition_mole_fraction": {
     "sigma_printed": null,
     "sigma_reading": 0.03,
     "sigma_method": 0.02,
     "sigma_boundary_margin": 0.180694,
     "sigma_effective": 0.03
    }
   },
   {
    "record_id": "aspa-062172191e9427d4",
    "temperature_K": {
     "sigma_printed": null,
     "sigma_reading": 0.859,
     "sigma_method": 10.0,
     "sigma_boundary_margin": 17.0,
     "sigma_effective": 10.0
    },
    "composition_mole_fraction": {
     "sigma_printed": null,
     "sigma_reading": 0.000672269,
     "sigma_method": 0.02,
     "sigma_boundary_margin": 0.0105113,
     "sigma_effective": 0.02
    }
   },
   {
    "record_id": "aspa-c0775f5464e4c078",
    "temperature_K": {
     "sigma_printed": null,
     "sigma_reading": 0.859,
     "sigma_method": 10.0,
     "sigma_boundary_margin": 15.0,
     "sigma_effective": 10.0
    },
    "composition_mole_fraction": {
     "sigma_printed": null,
     "sigma_reading": 0.000672269,
     "sigma_method": 0.02,
     "sigma_boundary_margin": 0.0110119,
     "sigma_effective": 0.02
    }
   },
   {
    "record_id": "aspa-0daadec58b0decb1",
    "temperature_K": {
     "sigma_printed": null,
     "sigma_reading": 0.859,
     "sigma_method": 10.0,
     "sigma_boundary_margin": 34.0,
     "sigma_effective": 10.0
    },
    "composition_mole_fraction": {
     "sigma_printed": null,
     "sigma_reading": 0.000672269,
     "sigma_method": 0.02,
     "sigma_boundary_margin": 0.0630679,
     "sigma_effective": 0.02
    }
   },
   {
    "record_id": "aspa-5a9650635bf22db1",
    "temperature_K": {
     "sigma_printed": null,
     "sigma_reading": 0.859,
     "sigma_method": 10.0,
     "sigma_boundary_margin": 115.0,
     "sigma_effective": 10.0
    },
    "composition_mole_fraction": {
     "sigma_printed": null,
     "sigma_reading": 0.000672269,
     "sigma_method": 0.02,
     "sigma_boundary_margin": 0.401933,
     "sigma_effective": 0.02
    }
   },
   {
    "record_id": "aspa-d8023501f05b73eb",
    "temperature_K": {
     "sigma_printed": null,
     "sigma_reading": 0.859,
     "sigma_method": 10.0,
     "sigma_boundary_margin": 47.0,
     "sigma_effective": 10.0
    },
    "composition_mole_fraction": {
     "sigma_printed": null,
     "sigma_reading": 0.000672269,
     "sigma_method": 0.02,
     "sigma_boundary_margin": 0.0110119,
     "sigma_effective": 0.02
    }
   },
   {
    "record_id": "aspa-e8e4f85e0f73f952",
    "temperature_K": {
     "sigma_printed": null,
     "sigma_reading": 0.859,
     "sigma_method": 10.0,
     "sigma_boundary_margin": 11.0,
     "sigma_effective": 10.0
    },
    "composition_mole_fraction": {
     "sigma_printed": null,
     "sigma_reading": 0.000672269,
     "sigma_method": 0.02,
     "sigma_boundary_margin": 0.00850916,
     "sigma_effective": 0.02
    }
   }
  ]
 }
}

File: espei/assessed/FE-SB/FeSb-08Boa.FE-SB-p432.json
{
 "components": [
  "FE",
  "SB",
  "VA"
 ],
 "phases": [
  "BCC_A2",
  "FESB2_C18",
  "FESB_B81",
  "LIQUID",
  "RHOMBOHEDRAL_A7"
 ],
 "conditions": {
  "P": 101325.0,
  "T": [
   1161.512103,
   738.012103,
   686.512103,
   953.012103,
   1528.512103,
   1121.512103,
   1454.012103,
   1705.012103
  ]
 },
 "output": "ZPF",
 "values": [
  [
   [
    "BCC_A2",
    [
     "SB"
    ],
    [
     0.01823776741
    ]
   ]
  ],
  [
   [
    "FESB2_C18",
    [
     "SB"
    ],
    [
     null
    ]
   ],
   [
    "LIQUID",
    [
     "SB"
    ],
    [
     null
    ]
   ],
   [
    "__HYPERPLANE__",
    [
     "SB"
    ],
    [
     0.5598206301
    ]
   ]
  ],
  [
   [
    "RHOMBOHEDRAL_A7",
    [
     "SB"
    ],
    [
     null
    ]
   ],
   [
    "FESB2_C18",
    [
     "SB"
    ],
    [
     null
    ]
   ],
   [
    "__HYPERPLANE__",
    [
     "SB"
    ],
    [
     0.8336152936
    ]
   ]
  ],
  [
   [
    "FESB2_C18",
    [
     "SB"
    ],
    [
     null
    ]
   ],
   [
    "LIQUID",
    [
     "SB"
    ],
    [
     null
    ]
   ],
   [
    "__HYPERPLANE__",
    [
     "SB"
    ],
    [
     0.8075872817
    ]
   ]
  ],
  [
   [
    "LIQUID",
    [
     "SB"
    ],
    [
     0.5963599545
    ]
   ]
  ],
  [
   [
    "LIQUID",
    [
     "SB"
    ],
    [
     null
    ]
   ],
   [
    "FESB_B81",
    [
     "SB"
    ],
    [
     null
    ]
   ],
   [
    "__HYPERPLANE__",
    [
     "SB"
    ],
    [
     0.6098744991
    ]
   ]
  ],
  [
   [
    "BCC_A2",
    [
     "SB"
    ],
    [
     null
    ]
   ],
   [
    "LIQUID",
    [
     "SB"
    ],
    [
     null
    ]
   ],
   [
    "__HYPERPLANE__",
    [
     "SB"
    ],
    [
     0.1408697465
    ]
   ]
  ],
  [
   [
    "LIQUID",
    [
     "SB"
    ],
    [
     0.8756605435
    ]
   ]
  ]
 ],
 "reference": "H. Okamoto, J. Phase Equilibria, 20(2), 166 (1999) doi:10.1007/s11669-999-0017-x; compiled in H. Okamoto, Desk Handbook: Phase Diagrams for Binary Alloys, 2nd ed., ASM International, Materials Park, OH (2010), p. 432",
 "tags": [
  "assessed_phase_diagram",
  "orchid"
 ],
 "comment": "evidence_class=assessed_phase_diagram (expert-drawn diagram, not experimental, not CALPHAD); ORCHID assessed-phase-assemblages v1.0.0, diagram FE-SB-p432; one point per phase field (centroid or pole of inaccessibility); single-phase: the phase at the point composition; two-phase: phases present, compositions unknown (null) with __HYPERPLANE__ at the point's overall composition. Phase names mapped to FeSb-08Boa.tdb through the ORCHID phase registry (points whose phases are not all in that TDB are left out).",
 "orchid": {
  "evidence_class": "assessed_phase_diagram",
  "diagram": "FE-SB-p432",
  "target_tdb": "FeSb-08Boa.tdb",
  "record_ids": [
   "aspa-db04f3554a95431d",
   "aspa-93507c82a4c59ec0",
   "aspa-cb37480f652e5d0c",
   "aspa-4335199def400acb",
   "aspa-2f1c8522ba1da91a",
   "aspa-60f45c18746be695",
   "aspa-82876db650119058",
   "aspa-c630ab02f3889461"
  ],
  "confidence": [
   "high",
   "medium",
   "medium",
   "medium",
   "high",
   "high",
   "medium",
   "low"
  ],
  "points_left_out": 0,
  "source": "assessed-phase-assemblages/espei-zpf/FE-SB-p432.json"
 }
}

File: espei/assessed/FE-SB/FeSb-14Li.FE-SB-p432.json
{
 "components": [
  "FE",
  "SB",
  "VA"
 ],
 "phases": [
  "BCC_A2",
  "FESB2_C18",
  "FESB_B81",
  "LIQUID",
  "RHOMBOHEDRAL_A7"
 ],
 "conditions": {
  "P": 101325.0,
  "T": [
   1161.512103,
   738.012103,
   686.512103,
   953.012103,
   1528.512103,
   1121.512103,
   1454.012103,
   1705.012103
  ]
 },
 "output": "ZPF",
 "values": [
  [
   [
    "BCC_A2",
    [
     "SB"
    ],
    [
     0.01823776741
    ]
   ]
  ],
  [
   [
    "FESB2_C18",
    [
     "SB"
    ],
    [
     null
    ]
   ],
   [
    "LIQUID",
    [
     "SB"
    ],
    [
     null
    ]
   ],
   [
    "__HYPERPLANE__",
    [
     "SB"
    ],
    [
     0.5598206301
    ]
   ]
  ],
  [
   [
    "RHOMBOHEDRAL_A7",
    [
     "SB"
    ],
    [
     null
    ]
   ],
   [
    "FESB2_C18",
    [
     "SB"
    ],
    [
     null
    ]
   ],
   [
    "__HYPERPLANE__",
    [
     "SB"
    ],
    [
     0.8336152936
    ]
   ]
  ],
  [
   [
    "FESB2_C18",
    [
     "SB"
    ],
    [
     null
    ]
   ],
   [
    "LIQUID",
    [
     "SB"
    ],
    [
     null
    ]
   ],
   [
    "__HYPERPLANE__",
    [
     "SB"
    ],
    [
     0.8075872817
    ]
   ]
  ],
  [
   [
    "LIQUID",
    [
     "SB"
    ],
    [
     0.5963599545
    ]
   ]
  ],
  [
   [
    "LIQUID",
    [
     "SB"
    ],
    [
     null
    ]
   ],
   [
    "FESB_B81",
    [
     "SB"
    ],
    [
     null
    ]
   ],
   [
    "__HYPERPLANE__",
    [
     "SB"
    ],
    [
     0.6098744991
    ]
   ]
  ],
  [
   [
    "BCC_A2",
    [
     "SB"
    ],
    [
     null
    ]
   ],
   [
    "LIQUID",
    [
     "SB"
    ],
    [
     null
    ]
   ],
   [
    "__HYPERPLANE__",
    [
     "SB"
    ],
    [
     0.1408697465
    ]
   ]
  ],
  [
   [
    "LIQUID",
    [
     "SB"
    ],
    [
     0.8756605435
    ]
   ]
  ]
 ],
 "reference": "H. Okamoto, J. Phase Equilibria, 20(2), 166 (1999) doi:10.1007/s11669-999-0017-x; compiled in H. Okamoto, Desk Handbook: Phase Diagrams for Binary Alloys, 2nd ed., ASM International, Materials Park, OH (2010), p. 432",
 "tags": [
  "assessed_phase_diagram",
  "orchid"
 ],
 "comment": "evidence_class=assessed_phase_diagram (expert-drawn diagram, not experimental, not CALPHAD); ORCHID assessed-phase-assemblages v1.0.0, diagram FE-SB-p432; one point per phase field (centroid or pole of inaccessibility); single-phase: the phase at the point composition; two-phase: phases present, compositions unknown (null) with __HYPERPLANE__ at the point's overall composition. Phase names mapped to FeSb-14Li.tdb through the ORCHID phase registry (points whose phases are not all in that TDB are left out).",
 "orchid": {
  "evidence_class": "assessed_phase_diagram",
  "diagram": "FE-SB-p432",
  "target_tdb": "FeSb-14Li.tdb",
  "record_ids": [
   "aspa-db04f3554a95431d",
   "aspa-93507c82a4c59ec0",
   "aspa-cb37480f652e5d0c",
   "aspa-4335199def400acb",
   "aspa-2f1c8522ba1da91a",
   "aspa-60f45c18746be695",
   "aspa-82876db650119058",
   "aspa-c630ab02f3889461"
  ],
  "confidence": [
   "high",
   "medium",
   "medium",
   "medium",
   "high",
   "high",
   "medium",
   "low"
  ],
  "points_left_out": 0,
  "source": "assessed-phase-assemblages/espei-zpf/FE-SB-p432.json"
 }
}

File: espei/assessed/FE-SC/FeSc-08Liu.FE-SC-p433.json
{
 "components": [
  "FE",
  "SC",
  "VA"
 ],
 "phases": [
  "BCC_A2",
  "FCC_A1",
  "LIQUID"
 ],
 "conditions": {
  "P": 101325.0,
  "T": [
   1771.119955,
   1380.619955,
   1636.119955,
   1600.119955,
   1711.119955
  ]
 },
 "output": "ZPF",
 "values": [
  [
   [
    "LIQUID",
    [
     "SC"
    ],
    [
     0.5668458186
    ]
   ]
  ],
  [
   [
    "BCC_A2",
    [
     "SC"
    ],
    [
     null
    ]
   ],
   [
    "LIQUID",
    [
     "SC"
    ],
    [
     null
    ]
   ],
   [
    "__HYPERPLANE__",
    [
     "SC"
    ],
    [
     0.8926965058
    ]
   ]
  ],
  [
   [
    "BCC_A2",
    [
     "SC"
    ],
    [
     null
    ]
   ],
   [
    "LIQUID",
    [
     "SC"
    ],
    [
     null
    ]
   ],
   [
    "__HYPERPLANE__",
    [
     "SC"
    ],
    [
     0.945753607
    ]
   ]
  ],
  [
   [
    "FCC_A1",
    [
     "SC"
    ],
    [
     null
    ]
   ],
   [
    "LIQUID",
    [
     "SC"
    ],
    [
     null
    ]
   ],
   [
    "__HYPERPLANE__",
    [
     "SC"
    ],
    [
     0.05729743209
    ]
   ]
  ],
  [
   [
    "BCC_A2",
    [
     "SC"
    ],
    [
     null
    ]
   ],
   [
    "LIQUID",
    [
     "SC"
    ],
    [
     null
    ]
   ],
   [
    "__HYPERPLANE__",
    [
     "SC"
    ],
    [
     0.03227049759
    ]
   ]
  ]
 ],
 "reference": "H. Okamoto, Phase Diagrams of Binary Iron Alloys, H. Okamoto, ed., ASM International, Materials Park, OH, 371-373 (1993); compiled in H. Okamoto, Desk Handbook: Phase Diagrams for Binary Alloys, 2nd ed., ASM International, Materials Park, OH (2010), p. 433",
 "tags": [
  "assessed_phase_diagram",
  "orchid"
 ],
 "comment": "evidence_class=assessed_phase_diagram (expert-drawn diagram, not experimental, not CALPHAD); ORCHID assessed-phase-assemblages v1.0.0, diagram FE-SC-p433; one point per phase field (centroid or pole of inaccessibility); single-phase: the phase at the point composition; two-phase: phases present, compositions unknown (null) with __HYPERPLANE__ at the point's overall composition. Phase names mapped to FeSc-08Liu.tdb through the ORCHID phase registry (points whose phases are not all in that TDB are left out).",
 "orchid": {
  "evidence_class": "assessed_phase_diagram",
  "diagram": "FE-SC-p433",
  "target_tdb": "FeSc-08Liu.tdb",
  "record_ids": [
   "aspa-bf571012ca8cb05f",
   "aspa-aaf9f41494b64639",
   "aspa-defdbf6192d2c91d",
   "aspa-752d4f7fe6578824",
   "aspa-4ca238faf988bb77"
  ],
  "confidence": [
   "high",
   "high",
   "high",
   "high",
   "high"
  ],
  "points_left_out": 1,
  "source": "assessed-phase-assemblages/espei-zpf/FE-SC-p433.json"
 }
}
