Repository: orchid-calphad/orchid-data

# ORCHID ESPEI datasets from the literature

ESPEI-format datasets built from the ORCHID literature values (Version 1, machine-extracted) and from DFT (literature, Materials Project, OQMD). Every literature value is traced to its published ORCHID observation id (`literature/`, field `id`) and the DOI of its source, passes the same inclusion rules as the published literature values, and carries its uncertainty in physical units next to the ESPEI weight derived from it.

| folder | datasets | values | systems | content |
|---|---:|---:|---:|---|
| experimental | 1679 | 5549 | 246 | experimental thermochemical tables and phase-composition (ZPF) tables |

File: espei/assessed/HO-SB/HoSb-12Liu.HO-SB-p535.json
{
 "components": [
  "HO",
  "SB",
  "VA"
 ],
 "phases": [
  "HCP_A3",
  "HO4SB3_D73",
  "HO5SB3_D88",
  "HOSB2",
  "HOSB_B1",
  "LIQUID",
  "RHOMBOHEDRAL_A7"
 ],
 "conditions": {
  "P": 101325.0,
  "T": [
   857.5825019,
   996.5825019,
   608.0825019,
   585.0825019,
   2179.582502,
   920.0825019,
   1458.082502,
   1554.582502,
   1651.082502,
   1808.082502,
   1808.082502,
   2128.582502
  ]
 },
 "output": "ZPF",
 "values": [
  [
   [
    "HCP_A3",
    [
     "SB"
    ],
    [
     null
    ]
   ],
   [
    "HO5SB3_D88",
    [
     "SB"
    ],
    [
     null
    ]
   ],
   [
    "__HYPERPLANE__",
    [
     "SB"
    ],
    [
     0.1869369528
    ]
   ]
  ],
  [
   [
    "HO5SB3_D88",
    [
     "SB"
    ],
    [
     null
    ]
   ],
   [
    "HOSB_B1",
    [
     "SB"
    ],
    [
     null
    ]
   ],
   [
    "__HYPERPLANE__",
    [
     "SB"
    ],
    [
     0.4377068366
    ]
   ]
  ],
  [
   [
    "HOSB2",
    [
     "SB"
    ],
    [
     null
    ]
   ],
   [
    "HOSB_B1",
    [
     "SB"
    ],
    [
     null
    ]
   ],
   [
    "__HYPERPLANE__",
    [
     "SB"
    ],
    [
     0.5828630567
    ]
   ]
  ],
  [
   [
    "RHOMBOHEDRAL_A7",
    [
     "SB"
    ],
    [
     null
    ]
   ],
   [
    "HOSB2",
    [
     "SB"
    ],
    [
     null
    ]
   ],
   [
    "__HYPERPLANE__",
    [
     "SB"
    ],
    [
     0.8336329404
    ]
   ]
  ],
  [
   [
    "LIQUID",
    [
     "SB"
    ],
    [
     0.1714202534
    ]
   ]
  ],
  [
   [
    "HOSB2",
    [
     "SB"
    ],
    [
     null
    ]
   ],
   [
    "LIQUID",
    [
     "SB"
    ],
    [
     null
    ]
   ],
   [
    "__HYPERPLANE__",
    [
     "SB"
    ],
    [
     0.8271259374
    ]
   ]
  ],
  [
   [
    "LIQUID",
    [
     "SB"
    ],
    [
     null
    ]
   ],
   [
    "HOSB_B1",
    [
     "SB"
    ],
    [
     null
    ]
   ],
   [
    "__HYPERPLANE__",
    [
     "SB"
    ],
    [
     0.6859740268
    ]
   ]
  ],
  [
   [
    "HCP_A3",
    [
     "SB"
    ],
    [
     null
    ]
   ],
   [
    "LIQUID",
    [
     "SB"
    ],
    [
     null
    ]
   ],
   [
    "__HYPERPLANE__",
    [
     "SB"
    ],
    [
     0.05279258388
    ]
   ]
  ],
  [
   [
    "HO5SB3_D88",
    [
     "SB"
    ],
    [
     null
    ]
   ],
   [
    "LIQUID",
    [
     "SB"
    ],
    [
     null
    ]
   ],
   [
    "__HYPERPLANE__",
    [
     "SB"
    ],
    [
     0.2915495391
    ]
   ]
  ],
  [
   [
    "HO5SB3_D88",
    [
     "SB"
    ],
    [
     null
    ]
   ],
   [
    "HO4SB3_D73",
    [
     "SB"
    ],
    [
     null
    ]
   ],
   [
    "__HYPERPLANE__",
    [
     "SB"
    ],
    [
     0.4021685896
    ]
   ]
  ],
  [
   [
    "HO4SB3_D73",
    [
     "SB"
    ],
    [
     null
    ]
   ],
   [
    "HOSB_B1",
    [
     "SB"
    ],
    [
     null
    ]
   ],
   [
    "__HYPERPLANE__",
    [
     "SB"
    ],
    [
     0.4647359258
    ]
   ]
  ],
  [
   [
    "LIQUID",
    [
     "SB"
    ],
    [
     null
    ]
   ],
   [
    "HOSB_B1",
    [
     "SB"
    ],
    [
     null
    ]
   ],
   [
    "__HYPERPLANE__",
    [
     "SB"
    ],
    [
     0.4362052205
    ]
   ]
  ]
 ],
 "reference": "Binary Alloy Phase Diagrams, 2nd ed., T.B. Massalski, H. Okamoto, P.R. Subramanian, and L. Kacprzak, ed., ASM International, Materials Park, OH, 2213-2214 (1990); compiled in H. Okamoto, Desk Handbook: Phase Diagrams for Binary Alloys, 2nd ed., ASM International, Materials Park, OH (2010), p. 535",
 "tags": [
  "assessed_phase_diagram",
  "orchid"
 ],
 "comment": "evidence_class=assessed_phase_diagram (expert-drawn diagram, not experimental, not CALPHAD); ORCHID assessed-phase-assemblages v1.0.0, diagram HO-SB-p535; one point per phase field (centroid or pole of inaccessibility); single-phase: the phase at the point composition; two-phase: phases present, compositions unknown (null) with __HYPERPLANE__ at the point's overall composition. Phase names mapped to HoSb-12Liu.tdb through the ORCHID phase registry (points whose phases are not all in that TDB are left out).",
 "orchid": {
  "evidence_class": "assessed_phase_diagram",
  "diagram": "HO-SB-p535",
  "target_tdb": "HoSb-12Liu.tdb",
  "record_ids": [
   "aspa-e49d89c6e789b456",
   "aspa-8d28e98ff97e0a41",
   "aspa-69bcf12b160d3150",
   "aspa-4d0635be6593f162",
   "aspa-40eaa4db80e03289",
   "aspa-62ff9cfcaa03f27f",
   "aspa-fba4f52e61509a0b",
   "aspa-3d6fb61d88b4afb7",
   "aspa-5faa02e0e1ebceb7",
   "aspa-4a12b58063f62fb0",
   "aspa-99933f04524817d6",
   "aspa-a2c7a0d92d073c4d"
  ],
  "confidence": [
   "medium",
   "high",
   "high",
   "high",
   "high",
   "medium",
   "high",
   "medium",
   "medium",
   "high",
   "high",
   "medium"
  ],
  "points_left_out": 0,
  "source": "assessed-phase-assemblages/espei-zpf/HO-SB-p535.json"
 }
}

File: espei/assessed/HO-SB/HoSb-13Wan.HO-SB-p535.json
{
 "components": [
  "HO",
  "SB",
  "VA"
 ],
 "phases": [
  "HCP_A3",
  "HO4SB3_D73",
  "HO5SB3_D88",
  "HOSB2",
  "HOSB_B1",
  "LIQUID",
  "RHOMBOHEDRAL_A7"
 ],
 "conditions": {
  "P": 101325.0,
  "T": [
   857.5825019,
   996.5825019,
   608.0825019,
   585.0825019,
   2179.582502,
   920.0825019,
   1458.082502,
   1554.582502,
   1651.082502,
   1808.082502,
   1808.082502,
   2128.582502
  ]
 },
 "output": "ZPF",
 "values": [
  [
   [
    "HCP_A3",
    [
     "SB"
    ],
    [
     null
    ]
   ],
   [
    "HO5SB3_D88",
    [
     "SB"
    ],
    [
     null
    ]
   ],
   [
    "__HYPERPLANE__",
    [
     "SB"
    ],
    [
     0.1869369528
    ]
   ]
  ],
  [
   [
    "HO5SB3_D88",
    [
     "SB"
    ],
    [
     null
    ]
   ],
   [
    "HOSB_B1",
    [
     "SB"
    ],
    [
     null
    ]
   ],
   [
    "__HYPERPLANE__",
    [
     "SB"
    ],
    [
     0.4377068366
    ]
   ]
  ],
  [
   [
    "HOSB2",
    [
     "SB"
    ],
    [
     null
    ]
   ],
   [
    "HOSB_B1",
    [
     "SB"
    ],
    [
     null
    ]
   ],
   [
    "__HYPERPLANE__",
    [
     "SB"
    ],
    [
     0.5828630567
    ]
   ]
  ],
  [
   [
    "RHOMBOHEDRAL_A7",
    [
     "SB"
    ],
    [
     null
    ]
   ],
   [
    "HOSB2",
    [
     "SB"
    ],
    [
     null
    ]
   ],
   [
    "__HYPERPLANE__",
    [
     "SB"
    ],
    [
     0.8336329404
    ]
   ]
  ],
  [
   [
    "LIQUID",
    [
     "SB"
    ],
    [
     0.1714202534
    ]
   ]
  ],
  [
   [
    "HOSB2",
    [
     "SB"
    ],
    [
     null
    ]
   ],
   [
    "LIQUID",
    [
     "SB"
    ],
    [
     null
    ]
   ],
   [
    "__HYPERPLANE__",
    [
     "SB"
    ],
    [
     0.8271259374
    ]
   ]
  ],
  [
   [
    "LIQUID",
    [
     "SB"
    ],
    [
     null
    ]
   ],
   [
    "HOSB_B1",
    [
     "SB"
    ],
    [
     null
    ]
   ],
   [
    "__HYPERPLANE__",
    [
     "SB"
    ],
    [
     0.6859740268
    ]
   ]
  ],
  [
   [
    "HCP_A3",
    [
     "SB"
    ],
    [
     null
    ]
   ],
   [
    "LIQUID",
    [
     "SB"
    ],
    [
     null
    ]
   ],
   [
    "__HYPERPLANE__",
    [
     "SB"
    ],
    [
     0.05279258388
    ]
   ]
  ],
  [
   [
    "HO5SB3_D88",
    [
     "SB"
    ],
    [
     null
    ]
   ],
   [
    "LIQUID",
    [
     "SB"
    ],
    [
     null
    ]
   ],
   [
    "__HYPERPLANE__",
    [
     "SB"
    ],
    [
     0.2915495391
    ]
   ]
  ],
  [
   [
    "HO5SB3_D88",
    [
     "SB"
    ],
    [
     null
    ]
   ],
   [
    "HO4SB3_D73",
    [
     "SB"
    ],
    [
     null
    ]
   ],
   [
    "__HYPERPLANE__",
    [
     "SB"
    ],
    [
     0.4021685896
    ]
   ]
  ],
  [
   [
    "HO4SB3_D73",
    [
     "SB"
    ],
    [
     null
    ]
   ],
   [
    "HOSB_B1",
    [
     "SB"
    ],
    [
     null
    ]
   ],
   [
    "__HYPERPLANE__",
    [
     "SB"
    ],
    [
     0.4647359258
    ]
   ]
  ],
  [
   [
    "LIQUID",
    [
     "SB"
    ],
    [
     null
    ]
   ],
   [
    "HOSB_B1",
    [
     "SB"
    ],
    [
     null
    ]
   ],
   [
    "__HYPERPLANE__",
    [
     "SB"
    ],
    [
     0.4362052205
    ]
   ]
  ]
 ],
 "reference": "Binary Alloy Phase Diagrams, 2nd ed., T.B. Massalski, H. Okamoto, P.R. Subramanian, and L. Kacprzak, ed., ASM International, Materials Park, OH, 2213-2214 (1990); compiled in H. Okamoto, Desk Handbook: Phase Diagrams for Binary Alloys, 2nd ed., ASM International, Materials Park, OH (2010), p. 535",
 "tags": [
  "assessed_phase_diagram",
  "orchid"
 ],
 "comment": "evidence_class=assessed_phase_diagram (expert-drawn diagram, not experimental, not CALPHAD); ORCHID assessed-phase-assemblages v1.0.0, diagram HO-SB-p535; one point per phase field (centroid or pole of inaccessibility); single-phase: the phase at the point composition; two-phase: phases present, compositions unknown (null) with __HYPERPLANE__ at the point's overall composition. Phase names mapped to HoSb-13Wan.tdb through the ORCHID phase registry (points whose phases are not all in that TDB are left out).",
 "orchid": {
  "evidence_class": "assessed_phase_diagram",
  "diagram": "HO-SB-p535",
  "target_tdb": "HoSb-13Wan.tdb",
  "record_ids": [
   "aspa-e49d89c6e789b456",
   "aspa-8d28e98ff97e0a41",
   "aspa-69bcf12b160d3150",
   "aspa-4d0635be6593f162",
   "aspa-40eaa4db80e03289",
   "aspa-62ff9cfcaa03f27f",
   "aspa-fba4f52e61509a0b",
   "aspa-3d6fb61d88b4afb7",
   "aspa-5faa02e0e1ebceb7",
   "aspa-4a12b58063f62fb0",
   "aspa-99933f04524817d6",
   "aspa-a2c7a0d92d073c4d"
  ],
  "confidence": [
   "medium",
   "high",
   "high",
   "high",
   "high",
   "medium",
   "high",
   "medium",
   "medium",
   "high",
   "high",
   "medium"
  ],
  "points_left_out": 0,
  "source": "assessed-phase-assemblages/espei-zpf/HO-SB-p535.json"
 },
 "orchid_uncertainty_budget": {
  "sigma_rule": "max(sqrt(max(printed, reading, method)^2 + composition^2 + conversion^2), scatter); boundary margin reported, not combined",
  "calibration": "assessed-phase-assemblages handbook-class prior 2026-10-24",
  "points": [
   {
    "record_id": "aspa-e49d89c6e789b456",
    "temperature_K": {
     "sigma_printed": null,
     "sigma_reading": 0.952,
     "sigma_method": 10.0,
     "sigma_boundary_margin": 584.0,
     "sigma_effective": 10.0
    },
    "composition_mole_fraction": {
     "sigma_printed": null,
     "sigma_reading": 0.000672269,
     "sigma_method": 0.02,
     "sigma_boundary_margin": 0.182697,
     "sigma_effective": 0.02
    }
   },
   {
    "record_id": "aspa-8d28e98ff97e0a41",
    "temperature_K": {
     "sigma_printed": null,
     "sigma_reading": 0.952,
     "sigma_method": 10.0,
     "sigma_boundary_margin": 340.5,
     "sigma_effective": 10.0
    },
    "composition_mole_fraction": {
     "sigma_printed": null,
     "sigma_reading": 0.000672269,
     "sigma_method": 0.02,
     "sigma_boundary_margin": 0.0620668,
     "sigma_effective": 0.02
    }
   },
   {
    "record_id": "aspa-69bcf12b160d3150",
    "temperature_K": {
     "sigma_printed": null,
     "sigma_reading": 0.952,
     "sigma_method": 10.0,
     "sigma_boundary_margin": 334.0,
     "sigma_effective": 10.0
    },
    "composition_mole_fraction": {
     "sigma_printed": null,
     "sigma_reading": 0.000672269,
     "sigma_method": 0.02,
     "sigma_boundary_margin": 0.0560603,
     "sigma_effective": 0.02
    }
   },
   {
    "record_id": "aspa-4d0635be6593f162",
    "temperature_K": {
     "sigma_printed": null,
     "sigma_reading": 0.952,
     "sigma_method": 10.0,
     "sigma_boundary_margin": 311.5,
     "sigma_effective": 10.0
    },
    "composition_mole_fraction": {
     "sigma_printed": null,
     "sigma_reading": 0.000672269,
     "sigma_method": 0.02,
     "sigma_boundary_margin": 0.166679,
     "sigma_effective": 0.02
    }
   },
   {
    "record_id": "aspa-40eaa4db80e03289",
    "temperature_K": {
     "sigma_printed": null,
     "sigma_reading": 0.952,
     "sigma_method": 10.0,
     "sigma_boundary_margin": 394.5,
     "sigma_effective": 10.0
    },
    "composition_mole_fraction": {
     "sigma_printed": null,
     "sigma_reading": 0.000672269,
     "sigma_method": 0.02,
     "sigma_boundary_margin": 0.171685,
     "sigma_effective": 0.02
    }
   },
   {
    "record_id": "aspa-62ff9cfcaa03f27f",
    "temperature_K": {
     "sigma_printed": null,
     "sigma_reading": 0.952,
     "sigma_method": 10.0,
     "sigma_boundary_margin": 22.5,
     "sigma_effective": 10.0
    },
    "composition_mole_fraction": {
     "sigma_printed": null,
     "sigma_reading": 0.000672269,
     "sigma_method": 0.02,
     "sigma_boundary_margin": 0.160172,
     "sigma_effective": 0.02
    }
   },
   {
    "record_id": "aspa-fba4f52e61509a0b",
    "temperature_K": {
     "sigma_printed": null,
     "sigma_reading": 0.952,
     "sigma_method": 10.0,
     "sigma_boundary_margin": 514.5,
     "sigma_effective": 10.0
    },
    "composition_mole_fraction": {
     "sigma_printed": null,
     "sigma_reading": 0.000672269,
     "sigma_method": 0.02,
     "sigma_boundary_margin": 0.185199,
     "sigma_effective": 0.02
    }
   },
   {
    "record_id": "aspa-3d6fb61d88b4afb7",
    "temperature_K": {
     "sigma_printed": null,
     "sigma_reading": 0.952,
     "sigma_method": 10.0,
     "sigma_boundary_margin": 112.0,
     "sigma_effective": 10.0
    },
    "composition_mole_fraction": {
     "sigma_printed": null,
     "sigma_reading": 0.000672269,
     "sigma_method": 0.02,
     "sigma_boundary_margin": 0.0530571,
     "sigma_effective": 0.02
    }
   },
   {
    "record_id": "aspa-5faa02e0e1ebceb7",
    "temperature_K": {
     "sigma_printed": null,
     "sigma_reading": 0.952,
     "sigma_method": 10.0,
     "sigma_boundary_margin": 208.5,
     "sigma_effective": 10.0
    },
    "composition_mole_fraction": {
     "sigma_printed": null,
     "sigma_reading": 0.000672269,
     "sigma_method": 0.02,
     "sigma_boundary_margin": 0.0830894,
     "sigma_effective": 0.02
    }
   },
   {
    "record_id": "aspa-4a12b58063f62fb0",
    "temperature_K": {
     "sigma_printed": null,
     "sigma_reading": 0.952,
     "sigma_method": 10.0,
     "sigma_boundary_margin": 83.5,
     "sigma_effective": 10.0
    },
    "composition_mole_fraction": {
     "sigma_printed": null,
     "sigma_reading": 0.000672269,
     "sigma_method": 0.02,
     "sigma_boundary_margin": 0.026028,
     "sigma_effective": 0.02
    }
   },
   {
    "record_id": "aspa-99933f04524817d6",
    "temperature_K": {
     "sigma_printed": null,
     "sigma_reading": 0.952,
     "sigma_method": 10.0,
     "sigma_boundary_margin": 83.5,
     "sigma_effective": 10.0
    },
    "composition_mole_fraction": {
     "sigma_printed": null,
     "sigma_reading": 0.000672269,
     "sigma_method": 0.02,
     "sigma_boundary_margin": 0.0350377,
     "sigma_effective": 0.02
    }
   },
   {
    "record_id": "aspa-a2c7a0d92d073c4d",
    "temperature_K": {
     "sigma_printed": null,
     "sigma_reading": 0.952,
     "sigma_method": 10.0,
     "sigma_boundary_margin": 25.0,
     "sigma_effective": 10.0
    },
    "composition_mole_fraction": {
     "sigma_printed": null,
     "sigma_reading": 0.000672269,
     "sigma_method": 0.02,
     "sigma_boundary_margin": 0.0635684,
     "sigma_effective": 0.02
    }
   }
  ]
 }
}

File: espei/assessed/HO-SN/HoSn-14Idd.HO-SN-p536.json
{
 "components": [
  "HO",
  "SN",
  "VA"
 ],
 "phases": [
  "BCT_A5",
  "HCP_A3",
  "HO11SN10",
  "HO4SN5",
  "HO5SN3_D88",
  "HO5SN4",
  "HOSN2_C49",
  "HOSN3",
  "LIQUID"
 ],
 "conditions": {
  "P": 101325.0,
  "T": [
   893.6969484,
   1137.196948,
   1078.696948,
   848.1969484,
   831.6969484,
   393.1969484,
   596.1969484,
   1847.196948,
   1025.696948,
   1478.696948,
   1401.696948,
   1581.696948,
   1625.696948,
   1785.696948,
   1923.696948,
   2076.196948
  ]
 },
 "output": "ZPF",
 "values": [
  [
   [
    "HCP_A3",
    [
     "SN"
    ],
    [
     null
    ]
   ],
   [
    "HO5SN3_D88",
    [
     "SN"
    ],
    [
     null
    ]
   ],
   [
    "__HYPERPLANE__",
    [
     "SN"
    ],
    [
     0.1889214607
    ]
   ]
  ],
  [
   [
    "HO5SN3_D88",
    [
     "SN"
    ],
    [
     null
    ]
   ],
   [
    "HO5SN4",
    [
     "SN"
    ],
    [
     null
    ]
   ],
   [
    "__HYPERPLANE__",
    [
     "SN"
    ],
    [
     0.4096590231
    ]
   ]
  ],
  [
   [
    "HO11SN10",
    [
     "SN"
    ],
    [
     null
    ]
   ],
   [
    "HO5SN4",
    [
     "SN"
    ],
    [
     null
    ]
   ],
   [
    "__HYPERPLANE__",
    [
     "SN"
    ],
    [
     0.4602134308
    ]
   ]
  ],
  [
   [
    "HO11SN10",
    [
     "SN"
    ],
    [
     null
    ]
   ],
   [
    "HO4SN5",
    [
     "SN"
    ],
    [
     null
    ]
   ],
   [
    "__HYPERPLANE__",
    [
     "SN"
    ],
    [
     0.5152726867
    ]
   ]
  ],
  [
   [
    "HO4SN5",
    [
     "SN"
    ],
    [
     null
    ]
   ],
   [
    "HOSN2_C49",
    [
     "SN"
    ],
    [
     null
    ]
   ],
   [
    "__HYPERPLANE__",
    [
     "SN"
    ],
    [
     0.6108755765
    ]
   ]
  ],
  [
   [
    "BCT_A5",
    [
     "SN"
    ],
    [
     null
    ]
   ],
   [
    "HOSN3",
    [
     "SN"
    ],
    [
     null
    ]
   ],
   [
    "__HYPERPLANE__",
    [
     "SN"
    ],
    [
     0.8751600048
    ]
   ]
  ],
  [
   [
    "HOSN3",
    [
     "SN"
    ],
    [
     null
    ]
   ],
   [
    "LIQUID",
    [
     "SN"
    ],
    [
     null
    ]
   ],
   [
    "__HYPERPLANE__",
    [
     "SN"
    ],
    [
     0.8756605435
    ]
   ]
  ],
  [
   [
    "LIQUID",
    [
     "SN"
    ],
    [
     0.622888505
    ]
   ]
  ],
  [
   [
    "HOSN2_C49",
    [
     "SN"
    ],
    [
     null
    ]
   ],
   [
    "LIQUID",
    [
     "SN"
    ],
    [
     null
    ]
   ],
   [
    "__HYPERPLANE__",
    [
     "SN"
    ],
    [
     0.7965754305
    ]
   ]
  ],
  [
   [
    "HCP_A3",
    [
     "SN"
    ],
    [
     0.008226993607
    ]
   ]
  ],
  [
   [
    "HO4SN5",
    [
     "SN"
    ],
    [
     null
    ]
   ],
   [
    "LIQUID",
    [
     "SN"
    ],
    [
     null
    ]
   ],
   [
    "__HYPERPLANE__",
    [
     "SN"
    ],
    [
     0.621386889
    ]
   ]
  ],
  [
   [
    "HO11SN10",
    [
     "SN"
    ],
    [
     null
    ]
   ],
   [
    "LIQUID",
    [
     "SN"
    ],
    [
     null
    ]
   ],
   [
    "__HYPERPLANE__",
    [
     "SN"
    ],
    [
     0.5408001599
    ]
   ]
  ],
  [
   [
    "HCP_A3",
    [
     "SN"
    ],
    [
     null
    ]
   ],
   [
    "LIQUID",
    [
     "SN"
    ],
    [
     null
    ]
   ],
   [
    "__HYPERPLANE__",
    [
     "SN"
    ],
    [
     0.05627870785
    ]
   ]
  ],
  [
   [
    "HO5SN3_D88",
    [
     "SN"
    ],
    [
     null
    ]
   ],
   [
    "LIQUID",
    [
     "SN"
    ],
    [
     null
    ]
   ],
   [
    "__HYPERPLANE__",
    [
     "SN"
    ],
    [
     0.2830227345
    ]
   ]
  ],
  [
   [
    "HO5SN4",
    [
     "SN"
    ],
    [
     null
    ]
   ],
   [
    "LIQUID",
    [
     "SN"
    ],
    [
     null
    ]
   ],
   [
    "__HYPERPLANE__",
    [
     "SN"
    ],
    [
     0.4622155855
    ]
   ]
  ],
  [
   [
    "HO5SN3_D88",
    [
     "SN"
    ],
    [
     null
    ]
   ],
   [
    "LIQUID",
    [
     "SN"
    ],
    [
     null
    ]
   ],
   [
    "__HYPERPLANE__",
    [
     "SN"
    ],
    [
     0.4136633326
    ]
   ]
  ]
 ],
 "reference": "M.V. Bulanova, V.N. Eremenko, V.M. Petjukh, and V.R. Sidorko, J. Phase Equilibria, 19(2), 136-141 (1998) doi:10.1361/105497198770342599; compiled in H. Okamoto, Desk Handbook: Phase Diagrams for Binary Alloys, 2nd ed., ASM International, Materials Park, OH (2010), p. 536",
 "tags": [
  "assessed_phase_diagram",
  "orchid"
 ],
 "comment": "evidence_class=assessed_phase_diagram (expert-drawn diagram, not experimental, not CALPHAD); ORCHID assessed-phase-assemblages v1.0.0, diagram HO-SN-p536; one point per phase field (centroid or pole of inaccessibility); single-phase: the phase at the point composition; two-phase: phases present, compositions unknown (null) with __HYPERPLANE__ at the point's overall composition. Phase names mapped to HoSn-14Idd.tdb through the ORCHID phase registry (points whose phases are not all in that TDB are left out).",
 "orchid": {
  "evidence_class": "assessed_phase_diagram",
  "diagram": "HO-SN-p536",
  "target_tdb": "HoSn-14Idd.tdb",
  "record_ids": [
   "aspa-ef05f940df5c14f3",
   "aspa-ec2be546bce749c8",
   "aspa-fbbc7be00f0d4fcb",
   "aspa-14bfa67fc1aaeacf",
   "aspa-d03c80ca7a59b5da",
   "aspa-d826f96e9a68dd30",
   "aspa-854c72051dad6b39",
   "aspa-5861955aef11fc91",
   "aspa-517d2fafa35ba88f",
   "aspa-258a3a74daa21dff",
   "aspa-1ee8afc58c908dbe",
   "aspa-bbc71e2d30c210e6",
   "aspa-ecfce7764b1b3fd7",
   "aspa-f1695b914238963f",
   "aspa-db3764f6195301f9",
   "aspa-1352e0f1fd89a289"
  ],
  "confidence": [
   "medium",
   "medium",
   "medium",
   "medium",
   "medium",
   "high",
   "high",
   "high",
   "medium",
   "medium",
   "medium",
   "medium",
   "medium",
   "medium",
   "medium",
   "medium"
  ],
  "points_left_out": 0,
  "source": "assessed-phase-assemblages/espei-zpf/HO-SN-p536.json"
 },
 "orchid_uncertainty_budget": {
  "sigma_rule": "max(sqrt(max(printed, reading, method)^2 + composition^2 + conversion^2), scatter); boundary margin reported, not combined",
  "calibration": "assessed-phase-assemblages handbook-class prior 2026-10-24",
  "points": [
   {
    "record_id": "aspa-ef05f940df5c14f3",
    "temperature_K": {
     "sigma_printed": null,
     "sigma_reading": 0.25,
     "sigma_method": 10.0,
     "sigma_boundary_margin": 620.5,
     "sigma_effective": 10.0
    },
    "composition_mole_fraction": {
     "sigma_printed": null,
     "sigma_reading": 0.000672269,
     "sigma_method": 0.02,
     "sigma_boundary_margin": 0.1857,
     "sigma_effective": 0.02
    }
   },
   {
    "record_id": "aspa-ec2be546bce749c8",
    "temperature_K": {
     "sigma_printed": null,
     "sigma_reading": 0.25,
     "sigma_method": 10.0,
     "sigma_boundary_margin": 855.5,
     "sigma_effective": 10.0
    },
    "composition_mole_fraction": {
     "sigma_printed": null,
     "sigma_reading": 0.000672269,
     "sigma_method": 0.02,
     "sigma_boundary_margin": 0.0340366,
     "sigma_effective": 0.02
    }
   },
   {
    "record_id": "aspa-fbbc7be00f0d4fcb",
    "temperature_K": {
     "sigma_printed": null,
     "sigma_reading": 0.25,
     "sigma_method": 10.0,
     "sigma_boundary_margin": 377.5,
     "sigma_effective": 10.0
    },
    "composition_mole_fraction": {
     "sigma_printed": null,
     "sigma_reading": 0.000672269,
     "sigma_method": 0.02,
     "sigma_boundary_margin": 0.0150162,
     "sigma_effective": 0.02
    }
   },
   {
    "record_id": "aspa-14bfa67fc1aaeacf",
    "temperature_K": {
     "sigma_printed": null,
     "sigma_reading": 0.25,
     "sigma_method": 10.0,
     "sigma_boundary_margin": 569.5,
     "sigma_effective": 10.0
    },
    "composition_mole_fraction": {
     "sigma_printed": null,
     "sigma_reading": 0.000672269,
     "sigma_method": 0.02,
     "sigma_boundary_margin": 0.039042,
     "sigma_effective": 0.02
    }
   },
   {
    "record_id": "aspa-d03c80ca7a59b5da",
    "temperature_K": {
     "sigma_printed": null,
     "sigma_reading": 0.25,
     "sigma_method": 10.0,
     "sigma_boundary_margin": 555.0,
     "sigma_effective": 10.0
    },
    "composition_mole_fraction": {
     "sigma_printed": null,
     "sigma_reading": 0.000672269,
     "sigma_method": 0.02,
     "sigma_boundary_margin": 0.0550593,
     "sigma_effective": 0.02
    }
   },
   {
    "record_id": "aspa-d826f96e9a68dd30",
    "temperature_K": {
     "sigma_printed": null,
     "sigma_reading": 15.0,
     "sigma_method": 10.0,
     "sigma_boundary_margin": 106.5,
     "sigma_effective": 15.0
    },
    "composition_mole_fraction": {
     "sigma_printed": null,
     "sigma_reading": 0.03,
     "sigma_method": 0.02,
     "sigma_boundary_margin": 0.124634,
     "sigma_effective": 0.03
    }
   },
   {
    "record_id": "aspa-854c72051dad6b39",
    "temperature_K": {
     "sigma_printed": null,
     "sigma_reading": 0.25,
     "sigma_method": 10.0,
     "sigma_boundary_margin": 95.0,
     "sigma_effective": 10.0
    },
    "composition_mole_fraction": {
     "sigma_printed": null,
     "sigma_reading": 0.000672269,
     "sigma_method": 0.02,
     "sigma_boundary_margin": 0.124634,
     "sigma_effective": 0.02
    }
   },
   {
    "record_id": "aspa-5861955aef11fc91",
    "temperature_K": {
     "sigma_printed": null,
     "sigma_reading": 0.25,
     "sigma_method": 10.0,
     "sigma_boundary_margin": 309.0,
     "sigma_effective": 10.0
    },
    "composition_mole_fraction": {
     "sigma_printed": null,
     "sigma_reading": 0.000672269,
     "sigma_method": 0.02,
     "sigma_boundary_margin": 0.124134,
     "sigma_effective": 0.02
    }
   },
   {
    "record_id": "aspa-517d2fafa35ba88f",
    "temperature_K": {
     "sigma_printed": null,
     "sigma_reading": 0.25,
     "sigma_method": 10.0,
     "sigma_boundary_margin": 243.5,
     "sigma_effective": 10.0
    },
    "composition_mole_fraction": {
     "sigma_printed": null,
     "sigma_reading": 0.000672269,
     "sigma_method": 0.02,
     "sigma_boundary_margin": 0.12964,
     "sigma_effective": 0.02
    }
   },
   {
    "record_id": "aspa-258a3a74daa21dff",
    "temperature_K": {
     "sigma_printed": null,
     "sigma_reading": 0.25,
     "sigma_method": 10.0,
     "sigma_boundary_margin": 202.0,
     "sigma_effective": 10.0
    },
    "composition_mole_fraction": {
     "sigma_printed": null,
     "sigma_reading": 0.000672269,
     "sigma_method": 0.02,
     "sigma_boundary_margin": 0.00850916,
     "sigma_effective": 0.02
    }
   },
   {
    "record_id": "aspa-1ee8afc58c908dbe",
    "temperature_K": {
     "sigma_printed": null,
     "sigma_reading": 0.25,
     "sigma_method": 10.0,
     "sigma_boundary_margin": 14.0,
     "sigma_effective": 10.0
    },
    "composition_mole_fraction": {
     "sigma_printed": null,
     "sigma_reading": 0.000672269,
     "sigma_method": 0.02,
     "sigma_boundary_margin": 0.0660711,
     "sigma_effective": 0.02
    }
   },
   {
    "record_id": "aspa-bbc71e2d30c210e6",
    "temperature_K": {
     "sigma_printed": null,
     "sigma_reading": 0.25,
     "sigma_method": 10.0,
     "sigma_boundary_margin": 163.0,
     "sigma_effective": 10.0
    },
    "composition_mole_fraction": {
     "sigma_printed": null,
     "sigma_reading": 0.000672269,
     "sigma_method": 0.02,
     "sigma_boundary_margin": 0.0645695,
     "sigma_effective": 0.02
    }
   },
   {
    "record_id": "aspa-ecfce7764b1b3fd7",
    "temperature_K": {
     "sigma_printed": null,
     "sigma_reading": 0.25,
     "sigma_method": 10.0,
     "sigma_boundary_margin": 94.0,
     "sigma_effective": 10.0
    },
    "composition_mole_fraction": {
     "sigma_printed": null,
     "sigma_reading": 0.000672269,
     "sigma_method": 0.02,
     "sigma_boundary_margin": 0.0370399,
     "sigma_effective": 0.02
    }
   },
   {
    "record_id": "aspa-f1695b914238963f",
    "temperature_K": {
     "sigma_printed": null,
     "sigma_reading": 0.25,
     "sigma_method": 10.0,
     "sigma_boundary_margin": 260.0,
     "sigma_effective": 10.0
    },
    "composition_mole_fraction": {
     "sigma_printed": null,
     "sigma_reading": 0.000672269,
     "sigma_method": 0.02,
     "sigma_boundary_margin": 0.0915986,
     "sigma_effective": 0.02
    }
   },
   {
    "record_id": "aspa-db3764f6195301f9",
    "temperature_K": {
     "sigma_printed": null,
     "sigma_reading": 0.25,
     "sigma_method": 10.0,
     "sigma_boundary_margin": 57.0,
     "sigma_effective": 10.0
    },
    "composition_mole_fraction": {
     "sigma_printed": null,
     "sigma_reading": 0.000672269,
     "sigma_method": 0.02,
     "sigma_boundary_margin": 0.0170183,
     "sigma_effective": 0.02
    }
   },
   {
    "record_id": "aspa-1352e0f1fd89a289",
    "temperature_K": {
     "sigma_printed": null,
     "sigma_reading": 0.25,
     "sigma_method": 10.0,
     "sigma_boundary_margin": 82.5,
     "sigma_effective": 10.0
    },
    "composition_mole_fraction": {
     "sigma_printed": null,
     "sigma_reading": 0.000672269,
     "sigma_method": 0.02,
     "sigma_boundary_margin": 0.0380409,
     "sigma_effective": 0.02
    }
   }
  ]
 }
}

File: espei/assessed/HO-TE/HoTe-13Gha.HO-TE-p537.json
{
 "components": [
  "HO",
  "TE",
  "VA"
 ],
 "phases": [
  "HCP_A3",
  "HEXAGONAL_A8",
  "HO2TE5",
  "HOTE3",
  "HOTE_B1",
  "LIQUID"
 ],
 "conditions": {
  "P": 101325.0,
  "T": [
   828.1011902,
   923.1011902,
   673.1011902,
   665.1011902,
   500.6011902,
   886.6011902,
   1625.10119,
   1270.10119,
   1505.60119,
   1475.60119
  ]
 },
 "output": "ZPF",
 "values": [
  [
   [
    "HCP_A3",
    [
     "TE"
    ],
    [
     null
    ]
   ],
   [
    "HOTE_B1",
    [
     "TE"
    ],
    [
     null
    ]
   ],
   [
    "__HYPERPLANE__",
    [
     "TE"
    ],
    [
     0.2495042891
    ]
   ]
  ],
  [
   [
    "HOTE_B1",
    [
     "TE"
    ],
    [
     0.5227984139
    ]
   ]
  ],
  [
   [
    "HO2TE5",
    [
     "TE"
    ],
    [
     null
    ]
   ],
   [
    "HOTE_B1",
    [
     "TE"
    ],
    [
     null
    ]
   ],
   [
    "__HYPERPLANE__",
    [
     "TE"
    ],
    [
     0.6304142322
    ]
   ]
  ],
  [
   [
    "HO2TE5",
    [
     "TE"
    ],
    [
     null
    ]
   ],
   [
    "HOTE3",
    [
     "TE"
    ],
    [
     null
    ]
   ],
   [
    "__HYPERPLANE__",
    [
     "TE"
    ],
    [
     0.7320235863
    ]
   ]
  ],
  [
   [
    "HEXAGONAL_A8",
    [
     "TE"
    ],
    [
     null
    ]
   ],
   [
    "HOTE3",
    [
     "TE"
    ],
    [
     null
    ]
   ],
   [
    "__HYPERPLANE__",
    [
     "TE"
    ],
    [
     0.8756781904
    ]
   ]
  ],
  [
   [
    "HOTE3",
    [
     "TE"
    ],
    [
     null
    ]
   ],
   [
    "LIQUID",
    [
     "TE"
    ],
    [
     null
    ]
   ],
   [
    "__HYPERPLANE__",
    [
     "TE"
    ],
    [
     0.8671690326
    ]
   ]
  ],
  [
   [
    "LIQUID",
    [
     "TE"
    ],
    [
     0.5913722144
    ]
   ]
  ],
  [
   [
    "HOTE_B1",
    [
     "TE"
    ],
    [
     null
    ]
   ],
   [
    "LIQUID",
    [
     "TE"
    ],
    [
     null
    ]
   ],
   [
    "__HYPERPLANE__",
    [
     "TE"
    ],
    [
     0.6914799524
    ]
   ]
  ],
  [
   [
    "HCP_A3",
    [
     "TE"
    ],
    [
     null
    ]
   ],
   [
    "LIQUID",
    [
     "TE"
    ],
    [
     null
    ]
   ],
   [
    "__HYPERPLANE__",
    [
     "TE"
    ],
    [
     0.07581736363
    ]
   ]
  ],
  [
   [
    "HOTE_B1",
    [
     "TE"
    ],
    [
     null
    ]
   ],
   [
    "LIQUID",
    [
     "TE"
    ],
    [
     null
    ]
   ],
   [
    "__HYPERPLANE__",
    [
     "TE"
    ],
    [
     0.4071739765
    ]
   ]
  ]
 ],
 "reference": "E.I. Yarembash, E.S. Vigileva, A.A. Eliseev, A.V. Zachatskaya, T.G. Aminov, and M.A. Chernitsyna, Inorg. Mater., 10(8), 1212-1215 (1974); compiled in H. Okamoto, Desk Handbook: Phase Diagrams for Binary Alloys, 2nd ed., ASM International, Materials Park, OH (2010), p. 537",
 "tags": [
  "assessed_phase_diagram",
  "orchid"
 ],
 "comment": "evidence_class=assessed_phase_diagram (expert-drawn diagram, not experimental, not CALPHAD); ORCHID assessed-phase-assemblages v1.0.0, diagram HO-TE-p537; one point per phase field (centroid or pole of inaccessibility); single-phase: the phase at the point composition; two-phase: phases present, compositions unknown (null) with __HYPERPLANE__ at the point's overall composition. Phase names mapped to HoTe-13Gha.tdb through the ORCHID phase registry (points whose phases are not all in that TDB are left out).",
 "orchid": {
  "evidence_class": "assessed_phase_diagram",
  "diagram": "HO-TE-p537",
  "target_tdb": "HoTe-13Gha.tdb",
  "record_ids": [
   "aspa-68891adbdde2a534",
   "aspa-7fcabf58b8f51f63",
   "aspa-3d516092e8eae385",
   "aspa-fad32912ab8bf06f",
   "aspa-5faab66377bbe180",
   "aspa-19aa9c3f771b5a77",
   "aspa-2a81f9124a645f39",
   "aspa-1c95cf429df21b86",
   "aspa-30ee519d597f64a9",
   "aspa-f764d49a7661bdee"
  ],
  "confidence": [
   "medium",
   "high",
   "high",
   "medium",
   "high",
   "medium",
   "high",
   "medium",
   "medium",
   "medium"
  ],
  "points_left_out": 0,
  "source": "assessed-phase-assemblages/espei-zpf/HO-TE-p537.json"
 }
}

File: espei/assessed/HO-V/HoV-09Wan-newHo.HO-V-p539.json
{
 "components": [
  "HO",
  "V",
  "VA"
 ],
 "phases": [
  "BCC_A2",
  "HCP_A3",
  "LIQUID"
 ],
 "conditions": {
  "P": 101325.0,
  "T": [
   986.20223,
   1922.20223,
   2374.20223,
   2455.20223
  ]
 },
 "output": "ZPF",
 "values": [
  [
   [
    "HCP_A3",
    [
     "V"
    ],
    [
     null
    ]
   ],
   [
    "BCC_A2",
    [
     "V"
    ],
    [
     null
    ]
   ],
   [
    "__HYPERPLANE__",
    [
     "V"
    ],
    [
     0.5022776921
    ]
   ]
  ],
  [
   [
    "BCC_A2",
    [
     "V"
    ],
    [
     null
    ]
   ],
   [
    "LIQUID",
    [
     "V"
    ],
    [
     null
    ]
   ],
   [
    "__HYPERPLANE__",
    [
     "V"
    ],
    [
     0.5343315754
    ]
   ]
  ],
  [
   [
    "LIQUID",
    [
     "V"
    ],
    [
     0.07005110958
    ]
   ]
  ],
  [
   [
    "LIQUID",
    [
     "V"
    ],
    [
     null
    ]
   ],
   [
    "LIQUID",
    [
     "V"
    ],
    [
     null
    ]
   ],
   [
    "__HYPERPLANE__",
    [
     "V"
    ],
    [
     0.5774039811
    ]
   ]
  ]
 ],
 "reference": "J.F. Smith and K.J. Lee, Phase Diagrams of Binary Vanadium Alloy, J.F. Smith, ed., ASM International, Metals Park, OH, 118-119 (1989); compiled in H. Okamoto, Desk Handbook: Phase Diagrams for Binary Alloys, 2nd ed., ASM International, Materials Park, OH (2010), p. 539",
 "tags": [
  "assessed_phase_diagram",
  "orchid"
 ],
 "comment": "evidence_class=assessed_phase_diagram (expert-drawn diagram, not experimental, not CALPHAD); ORCHID assessed-phase-assemblages v1.0.0, diagram HO-V-p539; one point per phase field (centroid or pole of inaccessibility); single-phase: the phase at the point composition; two-phase: phases present, compositions unknown (null) with __HYPERPLANE__ at the point's overall composition. Phase names mapped to HoV-09Wan-newHo.tdb through the ORCHID phase registry (points whose phases are not all in that TDB are left out).",
 "orchid": {
  "evidence_class": "assessed_phase_diagram",
  "diagram": "HO-V-p539",
  "target_tdb": "HoV-09Wan-newHo.tdb",
  "record_ids": [
   "aspa-85e6345eef41fe53",
   "aspa-29ee387acc0c11aa",
   "aspa-c79dd63be90ce7a9",
   "aspa-73e9692d28c0c234"
  ],
  "confidence": [
   "high",
   "high",
   "high",
   "high"
  ],
  "points_left_out": 0,
  "source": "assessed-phase-assemblages/espei-zpf/HO-V-p539.json"
 }
}
