Repository: orchid-calphad/orchid-data

# ORCHID ESPEI datasets from the literature

ESPEI-format datasets built from the ORCHID literature values (Version 1, machine-extracted) and from DFT (literature, Materials Project, OQMD). Every literature value is traced to its published ORCHID observation id (`literature/`, field `id`) and the DOI of its source, passes the same inclusion rules as the published literature values, and carries its uncertainty in physical units next to the ESPEI weight derived from it.

| folder | datasets | values | systems | content |
|---|---:|---:|---:|---|
| experimental | 1679 | 5549 | 246 | experimental thermochemical tables and phase-composition (ZPF) tables |

File: espei/assessed/MN-TI/MnTi-16Kha.MN-TI-p638.json
{
 "components": [
  "MN",
  "TI",
  "VA"
 ],
 "phases": [
  "BCC_A2",
  "C14_LAVES",
  "CBCC_A12",
  "HCP_A3",
  "LIQUID",
  "MN3TI"
 ],
 "conditions": {
  "P": 101325.0,
  "T": [
   988.4487531,
   919.4487531,
   1140.448753,
   929.4487531,
   1330.948753,
   1378.448753,
   1821.448753,
   1629.948753,
   1521.948753,
   1511.948753,
   1551.948753
  ]
 },
 "output": "ZPF",
 "values": [
  [
   [
    "CBCC_A12",
    [
     "TI"
    ],
    [
     0.04799641796
    ]
   ]
  ],
  [
   [
    "CBCC_A12",
    [
     "TI"
    ],
    [
     null
    ]
   ],
   [
    "C14_LAVES",
    [
     "TI"
    ],
    [
     null
    ]
   ],
   [
    "__HYPERPLANE__",
    [
     "TI"
    ],
    [
     0.1867296316
    ]
   ]
  ],
  [
   [
    "C14_LAVES",
    [
     "TI"
    ],
    [
     0.354511677
    ]
   ]
  ],
  [
   [
    "HCP_A3",
    [
     "TI"
    ],
    [
     null
    ]
   ],
   [
    "BCC_A2",
    [
     "TI"
    ],
    [
     null
    ]
   ],
   [
    "__HYPERPLANE__",
    [
     "TI"
    ],
    [
     0.947007676
    ]
   ]
  ],
  [
   [
    "BCC_A2",
    [
     "TI"
    ],
    [
     0.8813973836
    ]
   ]
  ],
  [
   [
    "C14_LAVES",
    [
     "TI"
    ],
    [
     null
    ]
   ],
   [
    "MN3TI",
    [
     "TI"
    ],
    [
     null
    ]
   ],
   [
    "__HYPERPLANE__",
    [
     "TI"
    ],
    [
     0.2768811784
    ]
   ]
  ],
  [
   [
    "LIQUID",
    [
     "TI"
    ],
    [
     0.4526766946
    ]
   ]
  ],
  [
   [
    "BCC_A2",
    [
     "TI"
    ],
    [
     null
    ]
   ],
   [
    "LIQUID",
    [
     "TI"
    ],
    [
     null
    ]
   ],
   [
    "__HYPERPLANE__",
    [
     "TI"
    ],
    [
     0.8162879332
    ]
   ]
  ],
  [
   [
    "LIQUID",
    [
     "TI"
    ],
    [
     null
    ]
   ],
   [
    "C14_LAVES",
    [
     "TI"
    ],
    [
     null
    ]
   ],
   [
    "__HYPERPLANE__",
    [
     "TI"
    ],
    [
     0.4601893235
    ]
   ]
  ],
  [
   [
    "LIQUID",
    [
     "TI"
    ],
    [
     null
    ]
   ],
   [
    "MN3TI",
    [
     "TI"
    ],
    [
     null
    ]
   ],
   [
    "__HYPERPLANE__",
    [
     "TI"
    ],
    [
     0.1967464701
    ]
   ]
  ],
  [
   [
    "LIQUID",
    [
     "TI"
    ],
    [
     null
    ]
   ],
   [
    "C14_LAVES",
    [
     "TI"
    ],
    [
     null
    ]
   ],
   [
    "__HYPERPLANE__",
    [
     "TI"
    ],
    [
     0.2553449755
    ]
   ]
  ]
 ],
 "reference": "J.L. Murray, Phase Diagrams of Binary Titanium Alloys, J.L. Murray, ed., ASM International, Metals Park, OH, 159-168 (1987); compiled in H. Okamoto, Desk Handbook: Phase Diagrams for Binary Alloys, 2nd ed., ASM International, Materials Park, OH (2010), p. 638",
 "tags": [
  "assessed_phase_diagram",
  "orchid"
 ],
 "comment": "evidence_class=assessed_phase_diagram (expert-drawn diagram, not experimental, not CALPHAD); ORCHID assessed-phase-assemblages v1.0.0, diagram MN-TI-p638; one point per phase field (centroid or pole of inaccessibility); single-phase: the phase at the point composition; two-phase: phases present, compositions unknown (null) with __HYPERPLANE__ at the point's overall composition. Phase names mapped to MnTi-16Kha.tdb through the ORCHID phase registry (points whose phases are not all in that TDB are left out).",
 "orchid": {
  "evidence_class": "assessed_phase_diagram",
  "diagram": "MN-TI-p638",
  "target_tdb": "MnTi-16Kha.tdb",
  "record_ids": [
   "aspa-e297e1fdb387e62d",
   "aspa-4a59ae80afae5807",
   "aspa-190a098c06d614c5",
   "aspa-7a90663e2c437c78",
   "aspa-fdc9f77a8c3118d8",
   "aspa-0a160b0e7f902549",
   "aspa-f2e345a20e5af630",
   "aspa-7c650b4c46f6c05d",
   "aspa-3b394bc0608ab6ae",
   "aspa-46f826adb40cb545",
   "aspa-bbbbdc0ad570c8ce"
  ],
  "confidence": [
   "high",
   "high",
   "high",
   "high",
   "high",
   "high",
   "high",
   "medium",
   "medium",
   "medium",
   "medium"
  ],
  "points_left_out": 0,
  "source": "assessed-phase-assemblages/espei-zpf/MN-TI-p638.json"
 },
 "orchid_uncertainty_budget": {
  "sigma_rule": "max(sqrt(max(printed, reading, method)^2 + composition^2 + conversion^2), scatter); boundary margin reported, not combined",
  "calibration": "assessed-phase-assemblages handbook-class prior 2026-10-24",
  "points": [
   {
    "record_id": "aspa-e297e1fdb387e62d",
    "temperature_K": {
     "sigma_printed": null,
     "sigma_reading": 0.859,
     "sigma_method": 10.0,
     "sigma_boundary_margin": 136.5,
     "sigma_effective": 10.0
    },
    "composition_mole_fraction": {
     "sigma_printed": null,
     "sigma_reading": 0.000672421,
     "sigma_method": 0.02,
     "sigma_boundary_margin": 0.0255429,
     "sigma_effective": 0.02
    }
   },
   {
    "record_id": "aspa-4a59ae80afae5807",
    "temperature_K": {
     "sigma_printed": null,
     "sigma_reading": 0.859,
     "sigma_method": 10.0,
     "sigma_boundary_margin": 246.5,
     "sigma_effective": 10.0
    },
    "composition_mole_fraction": {
     "sigma_printed": null,
     "sigma_reading": 0.000672421,
     "sigma_method": 0.02,
     "sigma_boundary_margin": 0.1192,
     "sigma_effective": 0.02
    }
   },
   {
    "record_id": "aspa-190a098c06d614c5",
    "temperature_K": {
     "sigma_printed": null,
     "sigma_reading": 0.859,
     "sigma_method": 10.0,
     "sigma_boundary_margin": 68.5,
     "sigma_effective": 10.0
    },
    "composition_mole_fraction": {
     "sigma_printed": null,
     "sigma_reading": 0.000672421,
     "sigma_method": 0.02,
     "sigma_boundary_margin": 0.0525884,
     "sigma_effective": 0.02
    }
   },
   {
    "record_id": "aspa-7a90663e2c437c78",
    "temperature_K": {
     "sigma_printed": null,
     "sigma_reading": 0.859,
     "sigma_method": 10.0,
     "sigma_boundary_margin": 98.5,
     "sigma_effective": 10.0
    },
    "composition_mole_fraction": {
     "sigma_printed": null,
     "sigma_reading": 0.000672421,
     "sigma_method": 0.02,
     "sigma_boundary_margin": 0.0470791,
     "sigma_effective": 0.02
    }
   },
   {
    "record_id": "aspa-fdc9f77a8c3118d8",
    "temperature_K": {
     "sigma_printed": null,
     "sigma_reading": 0.859,
     "sigma_method": 10.0,
     "sigma_boundary_margin": 306.0,
     "sigma_effective": 10.0
    },
    "composition_mole_fraction": {
     "sigma_printed": null,
     "sigma_reading": 0.000672421,
     "sigma_method": 0.02,
     "sigma_boundary_margin": 0.1192,
     "sigma_effective": 0.02
    }
   },
   {
    "record_id": "aspa-0a160b0e7f902549",
    "temperature_K": {
     "sigma_printed": null,
     "sigma_reading": 0.859,
     "sigma_method": 10.0,
     "sigma_boundary_margin": 143.0,
     "sigma_effective": 10.0
    },
    "composition_mole_fraction": {
     "sigma_printed": null,
     "sigma_reading": 0.000672421,
     "sigma_method": 0.02,
     "sigma_boundary_margin": 0.0250421,
     "sigma_effective": 0.02
    }
   },
   {
    "record_id": "aspa-f2e345a20e5af630",
    "temperature_K": {
     "sigma_printed": null,
     "sigma_reading": 0.859,
     "sigma_method": 10.0,
     "sigma_boundary_margin": 250.0,
     "sigma_effective": 10.0
    },
    "composition_mole_fraction": {
     "sigma_printed": null,
     "sigma_reading": 0.000672421,
     "sigma_method": 0.02,
     "sigma_boundary_margin": 0.453262,
     "sigma_effective": 0.02
    }
   },
   {
    "record_id": "aspa-7c650b4c46f6c05d",
    "temperature_K": {
     "sigma_printed": null,
     "sigma_reading": 0.859,
     "sigma_method": 10.0,
     "sigma_boundary_margin": 47.5,
     "sigma_effective": 10.0
    },
    "composition_mole_fraction": {
     "sigma_printed": null,
     "sigma_reading": 0.000672421,
     "sigma_method": 0.02,
     "sigma_boundary_margin": 0.0390657,
     "sigma_effective": 0.02
    }
   },
   {
    "record_id": "aspa-3b394bc0608ab6ae",
    "temperature_K": {
     "sigma_printed": null,
     "sigma_reading": 0.859,
     "sigma_method": 10.0,
     "sigma_boundary_margin": 45.0,
     "sigma_effective": 10.0
    },
    "composition_mole_fraction": {
     "sigma_printed": null,
     "sigma_reading": 0.000672421,
     "sigma_method": 0.02,
     "sigma_boundary_margin": 0.0656103,
     "sigma_effective": 0.02
    }
   },
   {
    "record_id": "aspa-46f826adb40cb545",
    "temperature_K": {
     "sigma_printed": null,
     "sigma_reading": 0.859,
     "sigma_method": 10.0,
     "sigma_boundary_margin": 9.0,
     "sigma_effective": 10.0
    },
    "composition_mole_fraction": {
     "sigma_printed": null,
     "sigma_reading": 0.000672421,
     "sigma_method": 0.02,
     "sigma_boundary_margin": 0.0540909,
     "sigma_effective": 0.02
    }
   },
   {
    "record_id": "aspa-bbbbdc0ad570c8ce",
    "temperature_K": {
     "sigma_printed": null,
     "sigma_reading": 0.859,
     "sigma_method": 10.0,
     "sigma_boundary_margin": 29.0,
     "sigma_effective": 10.0
    },
    "composition_mole_fraction": {
     "sigma_printed": null,
     "sigma_reading": 0.000672421,
     "sigma_method": 0.02,
     "sigma_boundary_margin": 0.0550926,
     "sigma_effective": 0.02
    }
   }
  ]
 }
}

File: espei/assessed/MN-TI/MnTi-22Zhe.MN-TI-p638.json
{
 "components": [
  "MN",
  "TI",
  "VA"
 ],
 "phases": [
  "BCC_A2",
  "C14_LAVES",
  "CBCC_A12",
  "HCP_A3",
  "LIQUID",
  "MN3TI"
 ],
 "conditions": {
  "P": 101325.0,
  "T": [
   988.4487531,
   919.4487531,
   1140.448753,
   929.4487531,
   1330.948753,
   1378.448753,
   1821.448753,
   1629.948753,
   1521.948753,
   1511.948753,
   1551.948753
  ]
 },
 "output": "ZPF",
 "values": [
  [
   [
    "CBCC_A12",
    [
     "TI"
    ],
    [
     0.04799641796
    ]
   ]
  ],
  [
   [
    "CBCC_A12",
    [
     "TI"
    ],
    [
     null
    ]
   ],
   [
    "C14_LAVES",
    [
     "TI"
    ],
    [
     null
    ]
   ],
   [
    "__HYPERPLANE__",
    [
     "TI"
    ],
    [
     0.1867296316
    ]
   ]
  ],
  [
   [
    "C14_LAVES",
    [
     "TI"
    ],
    [
     0.354511677
    ]
   ]
  ],
  [
   [
    "HCP_A3",
    [
     "TI"
    ],
    [
     null
    ]
   ],
   [
    "BCC_A2",
    [
     "TI"
    ],
    [
     null
    ]
   ],
   [
    "__HYPERPLANE__",
    [
     "TI"
    ],
    [
     0.947007676
    ]
   ]
  ],
  [
   [
    "BCC_A2",
    [
     "TI"
    ],
    [
     0.8813973836
    ]
   ]
  ],
  [
   [
    "C14_LAVES",
    [
     "TI"
    ],
    [
     null
    ]
   ],
   [
    "MN3TI",
    [
     "TI"
    ],
    [
     null
    ]
   ],
   [
    "__HYPERPLANE__",
    [
     "TI"
    ],
    [
     0.2768811784
    ]
   ]
  ],
  [
   [
    "LIQUID",
    [
     "TI"
    ],
    [
     0.4526766946
    ]
   ]
  ],
  [
   [
    "BCC_A2",
    [
     "TI"
    ],
    [
     null
    ]
   ],
   [
    "LIQUID",
    [
     "TI"
    ],
    [
     null
    ]
   ],
   [
    "__HYPERPLANE__",
    [
     "TI"
    ],
    [
     0.8162879332
    ]
   ]
  ],
  [
   [
    "LIQUID",
    [
     "TI"
    ],
    [
     null
    ]
   ],
   [
    "C14_LAVES",
    [
     "TI"
    ],
    [
     null
    ]
   ],
   [
    "__HYPERPLANE__",
    [
     "TI"
    ],
    [
     0.4601893235
    ]
   ]
  ],
  [
   [
    "LIQUID",
    [
     "TI"
    ],
    [
     null
    ]
   ],
   [
    "MN3TI",
    [
     "TI"
    ],
    [
     null
    ]
   ],
   [
    "__HYPERPLANE__",
    [
     "TI"
    ],
    [
     0.1967464701
    ]
   ]
  ],
  [
   [
    "LIQUID",
    [
     "TI"
    ],
    [
     null
    ]
   ],
   [
    "C14_LAVES",
    [
     "TI"
    ],
    [
     null
    ]
   ],
   [
    "__HYPERPLANE__",
    [
     "TI"
    ],
    [
     0.2553449755
    ]
   ]
  ]
 ],
 "reference": "J.L. Murray, Phase Diagrams of Binary Titanium Alloys, J.L. Murray, ed., ASM International, Metals Park, OH, 159-168 (1987); compiled in H. Okamoto, Desk Handbook: Phase Diagrams for Binary Alloys, 2nd ed., ASM International, Materials Park, OH (2010), p. 638",
 "tags": [
  "assessed_phase_diagram",
  "orchid"
 ],
 "comment": "evidence_class=assessed_phase_diagram (expert-drawn diagram, not experimental, not CALPHAD); ORCHID assessed-phase-assemblages v1.0.0, diagram MN-TI-p638; one point per phase field (centroid or pole of inaccessibility); single-phase: the phase at the point composition; two-phase: phases present, compositions unknown (null) with __HYPERPLANE__ at the point's overall composition. Phase names mapped to MnTi-22Zhe.tdb through the ORCHID phase registry (points whose phases are not all in that TDB are left out).",
 "orchid": {
  "evidence_class": "assessed_phase_diagram",
  "diagram": "MN-TI-p638",
  "target_tdb": "MnTi-22Zhe.tdb",
  "record_ids": [
   "aspa-e297e1fdb387e62d",
   "aspa-4a59ae80afae5807",
   "aspa-190a098c06d614c5",
   "aspa-7a90663e2c437c78",
   "aspa-fdc9f77a8c3118d8",
   "aspa-0a160b0e7f902549",
   "aspa-f2e345a20e5af630",
   "aspa-7c650b4c46f6c05d",
   "aspa-3b394bc0608ab6ae",
   "aspa-46f826adb40cb545",
   "aspa-bbbbdc0ad570c8ce"
  ],
  "confidence": [
   "high",
   "high",
   "high",
   "high",
   "high",
   "high",
   "high",
   "medium",
   "medium",
   "medium",
   "medium"
  ],
  "points_left_out": 0,
  "source": "assessed-phase-assemblages/espei-zpf/MN-TI-p638.json"
 },
 "orchid_uncertainty_budget": {
  "sigma_rule": "max(sqrt(max(printed, reading, method)^2 + composition^2 + conversion^2), scatter); boundary margin reported, not combined",
  "calibration": "assessed-phase-assemblages handbook-class prior 2026-10-24",
  "points": [
   {
    "record_id": "aspa-e297e1fdb387e62d",
    "temperature_K": {
     "sigma_printed": null,
     "sigma_reading": 0.859,
     "sigma_method": 10.0,
     "sigma_boundary_margin": 136.5,
     "sigma_effective": 10.0
    },
    "composition_mole_fraction": {
     "sigma_printed": null,
     "sigma_reading": 0.000672421,
     "sigma_method": 0.02,
     "sigma_boundary_margin": 0.0255429,
     "sigma_effective": 0.02
    }
   },
   {
    "record_id": "aspa-4a59ae80afae5807",
    "temperature_K": {
     "sigma_printed": null,
     "sigma_reading": 0.859,
     "sigma_method": 10.0,
     "sigma_boundary_margin": 246.5,
     "sigma_effective": 10.0
    },
    "composition_mole_fraction": {
     "sigma_printed": null,
     "sigma_reading": 0.000672421,
     "sigma_method": 0.02,
     "sigma_boundary_margin": 0.1192,
     "sigma_effective": 0.02
    }
   },
   {
    "record_id": "aspa-190a098c06d614c5",
    "temperature_K": {
     "sigma_printed": null,
     "sigma_reading": 0.859,
     "sigma_method": 10.0,
     "sigma_boundary_margin": 68.5,
     "sigma_effective": 10.0
    },
    "composition_mole_fraction": {
     "sigma_printed": null,
     "sigma_reading": 0.000672421,
     "sigma_method": 0.02,
     "sigma_boundary_margin": 0.0525884,
     "sigma_effective": 0.02
    }
   },
   {
    "record_id": "aspa-7a90663e2c437c78",
    "temperature_K": {
     "sigma_printed": null,
     "sigma_reading": 0.859,
     "sigma_method": 10.0,
     "sigma_boundary_margin": 98.5,
     "sigma_effective": 10.0
    },
    "composition_mole_fraction": {
     "sigma_printed": null,
     "sigma_reading": 0.000672421,
     "sigma_method": 0.02,
     "sigma_boundary_margin": 0.0470791,
     "sigma_effective": 0.02
    }
   },
   {
    "record_id": "aspa-fdc9f77a8c3118d8",
    "temperature_K": {
     "sigma_printed": null,
     "sigma_reading": 0.859,
     "sigma_method": 10.0,
     "sigma_boundary_margin": 306.0,
     "sigma_effective": 10.0
    },
    "composition_mole_fraction": {
     "sigma_printed": null,
     "sigma_reading": 0.000672421,
     "sigma_method": 0.02,
     "sigma_boundary_margin": 0.1192,
     "sigma_effective": 0.02
    }
   },
   {
    "record_id": "aspa-0a160b0e7f902549",
    "temperature_K": {
     "sigma_printed": null,
     "sigma_reading": 0.859,
     "sigma_method": 10.0,
     "sigma_boundary_margin": 143.0,
     "sigma_effective": 10.0
    },
    "composition_mole_fraction": {
     "sigma_printed": null,
     "sigma_reading": 0.000672421,
     "sigma_method": 0.02,
     "sigma_boundary_margin": 0.0250421,
     "sigma_effective": 0.02
    }
   },
   {
    "record_id": "aspa-f2e345a20e5af630",
    "temperature_K": {
     "sigma_printed": null,
     "sigma_reading": 0.859,
     "sigma_method": 10.0,
     "sigma_boundary_margin": 250.0,
     "sigma_effective": 10.0
    },
    "composition_mole_fraction": {
     "sigma_printed": null,
     "sigma_reading": 0.000672421,
     "sigma_method": 0.02,
     "sigma_boundary_margin": 0.453262,
     "sigma_effective": 0.02
    }
   },
   {
    "record_id": "aspa-7c650b4c46f6c05d",
    "temperature_K": {
     "sigma_printed": null,
     "sigma_reading": 0.859,
     "sigma_method": 10.0,
     "sigma_boundary_margin": 47.5,
     "sigma_effective": 10.0
    },
    "composition_mole_fraction": {
     "sigma_printed": null,
     "sigma_reading": 0.000672421,
     "sigma_method": 0.02,
     "sigma_boundary_margin": 0.0390657,
     "sigma_effective": 0.02
    }
   },
   {
    "record_id": "aspa-3b394bc0608ab6ae",
    "temperature_K": {
     "sigma_printed": null,
     "sigma_reading": 0.859,
     "sigma_method": 10.0,
     "sigma_boundary_margin": 45.0,
     "sigma_effective": 10.0
    },
    "composition_mole_fraction": {
     "sigma_printed": null,
     "sigma_reading": 0.000672421,
     "sigma_method": 0.02,
     "sigma_boundary_margin": 0.0656103,
     "sigma_effective": 0.02
    }
   },
   {
    "record_id": "aspa-46f826adb40cb545",
    "temperature_K": {
     "sigma_printed": null,
     "sigma_reading": 0.859,
     "sigma_method": 10.0,
     "sigma_boundary_margin": 9.0,
     "sigma_effective": 10.0
    },
    "composition_mole_fraction": {
     "sigma_printed": null,
     "sigma_reading": 0.000672421,
     "sigma_method": 0.02,
     "sigma_boundary_margin": 0.0540909,
     "sigma_effective": 0.02
    }
   },
   {
    "record_id": "aspa-bbbbdc0ad570c8ce",
    "temperature_K": {
     "sigma_printed": null,
     "sigma_reading": 0.859,
     "sigma_method": 10.0,
     "sigma_boundary_margin": 29.0,
     "sigma_effective": 10.0
    },
    "composition_mole_fraction": {
     "sigma_printed": null,
     "sigma_reading": 0.000672421,
     "sigma_method": 0.02,
     "sigma_boundary_margin": 0.0550926,
     "sigma_effective": 0.02
    }
   }
  ]
 }
}

File: espei/assessed/MN-U/MnU-08Liu.MN-U-p639.json
{
 "components": [
  "MN",
  "U",
  "VA"
 ],
 "phases": [
  "BCC_A2",
  "CBCC_A12",
  "CUB_A13",
  "FCC_A1",
  "LIQUID",
  "MN2U_C15",
  "MNU6_D2C",
  "ORTHORHOMBIC_A20",
  "TETRAGONAL_U"
 ],
 "conditions": {
  "P": 101325.0,
  "T": [
   886.6122306,
   881.1122306,
   835.6122306,
   948.6122306,
   977.1122306,
   1147.612231,
   1403.612231,
   1008.112231,
   1153.612231,
   1157.612231,
   1177.112231,
   1343.112231,
   1342.112231,
   1399.112231,
   1450.612231
  ]
 },
 "output": "ZPF",
 "values": [
  [
   [
    "CBCC_A12",
    [
     "U"
    ],
    [
     null
    ]
   ],
   [
    "MN2U_C15",
    [
     "U"
    ],
    [
     null
    ]
   ],
   [
    "__HYPERPLANE__",
    [
     "U"
    ],
    [
     0.1662127595
    ]
   ]
  ],
  [
   [
    "MNU6_D2C",
    [
     "U"
    ],
    [
     null
    ]
   ],
   [
    "MN2U_C15",
    [
     "U"
    ],
    [
     null
    ]
   ],
   [
    "__HYPERPLANE__",
    [
     "U"
    ],
    [
     0.5939317647
    ]
   ]
  ],
  [
   [
    "ORTHORHOMBIC_A20",
    [
     "U"
    ],
    [
     null
    ]
   ],
   [
    "MNU6_D2C",
    [
     "U"
    ],
    [
     null
    ]
   ],
   [
    "__HYPERPLANE__",
    [
     "U"
    ],
    [
     0.9284941716
    ]
   ]
  ],
  [
   [
    "TETRAGONAL_U",
    [
     "U"
    ],
    [
     null
    ]
   ],
   [
    "MNU6_D2C",
    [
     "U"
    ],
    [
     null
    ]
   ],
   [
    "__HYPERPLANE__",
    [
     "U"
    ],
    [
     0.9199798588
    ]
   ]
  ],
  [
   [
    "TETRAGONAL_U",
    [
     "U"
    ],
    [
     0.9931027801
    ]
   ]
  ],
  [
   [
    "LIQUID",
    [
     "U"
    ],
    [
     null
    ]
   ],
   [
    "MN2U_C15",
    [
     "U"
    ],
    [
     null
    ]
   ],
   [
    "__HYPERPLANE__",
    [
     "U"
    ],
    [
     0.4992726406
    ]
   ]
  ],
  [
   [
    "LIQUID",
    [
     "U"
    ],
    [
     0.5839149262
    ]
   ]
  ],
  [
   [
    "TETRAGONAL_U",
    [
     "U"
    ],
    [
     null
    ]
   ],
   [
    "LIQUID",
    [
     "U"
    ],
    [
     null
    ]
   ],
   [
    "__HYPERPLANE__",
    [
     "U"
    ],
    [
     0.8929343948
    ]
   ]
  ],
  [
   [
    "CUB_A13",
    [
     "U"
    ],
    [
     null
    ]
   ],
   [
    "MN2U_C15",
    [
     "U"
    ],
    [
     null
    ]
   ],
   [
    "__HYPERPLANE__",
    [
     "U"
    ],
    [
     0.1677152852
    ]
   ]
  ],
  [
   [
    "BCC_A2",
    [
     "U"
    ],
    [
     null
    ]
   ],
   [
    "LIQUID",
    [
     "U"
    ],
    [
     null
    ]
   ],
   [
    "__HYPERPLANE__",
    [
     "U"
    ],
    [
     0.9174756492
    ]
   ]
  ],
  [
   [
    "BCC_A2",
    [
     "U"
    ],
    [
     0.9890960447
    ]
   ]
  ],
  [
   [
    "FCC_A1",
    [
     "U"
    ],
    [
     null
    ]
   ],
   [
    "LIQUID",
    [
     "U"
    ],
    [
     null
    ]
   ],
   [
    "__HYPERPLANE__",
    [
     "U"
    ],
    [
     0.07205447729
    ]
   ]
  ],
  [
   [
    "LIQUID",
    [
     "U"
    ],
    [
     null
    ]
   ],
   [
    "MN2U_C15",
    [
     "U"
    ],
    [
     null
    ]
   ],
   [
    "__HYPERPLANE__",
    [
     "U"
    ],
    [
     0.2703878802
    ]
   ]
  ],
  [
   [
    "FCC_A1",
    [
     "U"
    ],
    [
     null
    ]
   ],
   [
    "LIQUID",
    [
     "U"
    ],
    [
     null
    ]
   ],
   [
    "__HYPERPLANE__",
    [
     "U"
    ],
    [
     0.04300564555
    ]
   ]
  ],
  [
   [
    "BCC_A2",
    [
     "U"
    ],
    [
     null
    ]
   ],
   [
    "LIQUID",
    [
     "U"
    ],
    [
     null
    ]
   ],
   [
    "__HYPERPLANE__",
    [
     "U"
    ],
    [
     0.02447449427
    ]
   ]
  ]
 ],
 "reference": "H. Okamoto, J. Phase Equilibria Diffusion, 30(3), 300 (2009) doi:10.1007/s11669-009-9511-4; compiled in H. Okamoto, Desk Handbook: Phase Diagrams for Binary Alloys, 2nd ed., ASM International, Materials Park, OH (2010), p. 639",
 "tags": [
  "assessed_phase_diagram",
  "orchid"
 ],
 "comment": "evidence_class=assessed_phase_diagram (expert-drawn diagram, not experimental, not CALPHAD); ORCHID assessed-phase-assemblages v1.0.0, diagram MN-U-p639; one point per phase field (centroid or pole of inaccessibility); single-phase: the phase at the point composition; two-phase: phases present, compositions unknown (null) with __HYPERPLANE__ at the point's overall composition. Phase names mapped to MnU-08Liu.tdb through the ORCHID phase registry (points whose phases are not all in that TDB are left out).",
 "orchid": {
  "evidence_class": "assessed_phase_diagram",
  "diagram": "MN-U-p639",
  "target_tdb": "MnU-08Liu.tdb",
  "record_ids": [
   "aspa-b23a2003e7e14d2c",
   "aspa-bd9157daffc59b22",
   "aspa-5c93318ef5ff521b",
   "aspa-3b834e3c1b855613",
   "aspa-ab2b65ffdb0bbcbb",
   "aspa-d63ef1600b1cb618",
   "aspa-0b473d991aeac6a4",
   "aspa-cefa0b87f232c640",
   "aspa-78965689b81795db",
   "aspa-f08760a6e91aad74",
   "aspa-c6112d9d07031e02",
   "aspa-d4bbaeb708c6bbbb",
   "aspa-56d5a29a2a41960d",
   "aspa-81090d7d4f4aa3c7",
   "aspa-61bc67e9c9211808"
  ],
  "confidence": [
   "high",
   "high",
   "high",
   "high",
   "medium",
   "high",
   "high",
   "medium",
   "high",
   "high",
   "high",
   "high",
   "high",
   "medium",
   "high"
  ],
  "points_left_out": 0,
  "source": "assessed-phase-assemblages/espei-zpf/MN-U-p639.json"
 },
 "orchid_uncertainty_budget": {
  "sigma_rule": "max(sqrt(max(printed, reading, method)^2 + composition^2 + conversion^2), scatter); boundary margin reported, not combined",
  "calibration": "assessed-phase-assemblages handbook-class prior 2026-10-24",
  "points": [
   {
    "record_id": "aspa-b23a2003e7e14d2c",
    "temperature_K": {
     "sigma_printed": null,
     "sigma_reading": 0.647,
     "sigma_method": 10.0,
     "sigma_boundary_margin": 113.0,
     "sigma_effective": 10.0
    },
    "composition_mole_fraction": {
     "sigma_printed": null,
     "sigma_reading": 0.000672421,
     "sigma_method": 0.02,
     "sigma_boundary_margin": 0.16678,
     "sigma_effective": 0.02
    }
   },
   {
    "record_id": "aspa-bd9157daffc59b22",
    "temperature_K": {
     "sigma_printed": null,
     "sigma_reading": 0.647,
     "sigma_method": 10.0,
     "sigma_boundary_margin": 107.5,
     "sigma_effective": 10.0
    },
    "composition_mole_fraction": {
     "sigma_printed": null,
     "sigma_reading": 0.000672421,
     "sigma_method": 0.02,
     "sigma_boundary_margin": 0.232391,
     "sigma_effective": 0.02
    }
   },
   {
    "record_id": "aspa-5c93318ef5ff521b",
    "temperature_K": {
     "sigma_printed": null,
     "sigma_reading": 0.647,
     "sigma_method": 10.0,
     "sigma_boundary_margin": 62.5,
     "sigma_effective": 10.0
    },
    "composition_mole_fraction": {
     "sigma_printed": null,
     "sigma_reading": 0.000672421,
     "sigma_method": 0.02,
     "sigma_boundary_margin": 0.0721212,
     "sigma_effective": 0.02
    }
   },
   {
    "record_id": "aspa-3b834e3c1b855613",
    "temperature_K": {
     "sigma_printed": null,
     "sigma_reading": 0.647,
     "sigma_method": 10.0,
     "sigma_boundary_margin": 49.0,
     "sigma_effective": 10.0
    },
    "composition_mole_fraction": {
     "sigma_printed": null,
     "sigma_reading": 0.000672421,
     "sigma_method": 0.02,
     "sigma_boundary_margin": 0.0636069,
     "sigma_effective": 0.02
    }
   },
   {
    "record_id": "aspa-ab2b65ffdb0bbcbb",
    "temperature_K": {
     "sigma_printed": null,
     "sigma_reading": 0.647,
     "sigma_method": 10.0,
     "sigma_boundary_margin": 40.5,
     "sigma_effective": 10.0
    },
    "composition_mole_fraction": {
     "sigma_printed": null,
     "sigma_reading": 0.000672421,
     "sigma_method": 0.02,
     "sigma_boundary_margin": 0.00751263,
     "sigma_effective": 0.02
    }
   },
   {
    "record_id": "aspa-d63ef1600b1cb618",
    "temperature_K": {
     "sigma_printed": null,
     "sigma_reading": 0.647,
     "sigma_method": 10.0,
     "sigma_boundary_margin": 158.0,
     "sigma_effective": 10.0
    },
    "composition_mole_fraction": {
     "sigma_printed": null,
     "sigma_reading": 0.000672421,
     "sigma_method": 0.02,
     "sigma_boundary_margin": 0.165278,
     "sigma_effective": 0.02
    }
   },
   {
    "record_id": "aspa-0b473d991aeac6a4",
    "temperature_K": {
     "sigma_printed": null,
     "sigma_reading": 0.647,
     "sigma_method": 10.0,
     "sigma_boundary_margin": 149.0,
     "sigma_effective": 10.0
    },
    "composition_mole_fraction": {
     "sigma_printed": null,
     "sigma_reading": 0.000672421,
     "sigma_method": 0.02,
     "sigma_boundary_margin": 0.41019,
     "sigma_effective": 0.02
    }
   },
   {
    "record_id": "aspa-cefa0b87f232c640",
    "temperature_K": {
     "sigma_printed": null,
     "sigma_reading": 0.647,
     "sigma_method": 10.0,
     "sigma_boundary_margin": 9.5,
     "sigma_effective": 10.0
    },
    "composition_mole_fraction": {
     "sigma_printed": null,
     "sigma_reading": 0.000672421,
     "sigma_method": 0.02,
     "sigma_boundary_margin": 0.0911532,
     "sigma_effective": 0.02
    }
   },
   {
    "record_id": "aspa-78965689b81795db",
    "temperature_K": {
     "sigma_printed": null,
     "sigma_reading": 0.647,
     "sigma_method": 10.0,
     "sigma_boundary_margin": 151.5,
     "sigma_effective": 10.0
    },
    "composition_mole_fraction": {
     "sigma_printed": null,
     "sigma_reading": 0.000672421,
     "sigma_method": 0.02,
     "sigma_boundary_margin": 0.134726,
     "sigma_effective": 0.02
    }
   },
   {
    "record_id": "aspa-f08760a6e91aad74",
    "temperature_K": {
     "sigma_printed": null,
     "sigma_reading": 0.647,
     "sigma_method": 10.0,
     "sigma_boundary_margin": 132.0,
     "sigma_effective": 10.0
    },
    "composition_mole_fraction": {
     "sigma_printed": null,
     "sigma_reading": 0.000672421,
     "sigma_method": 0.02,
     "sigma_boundary_margin": 0.057096,
     "sigma_effective": 0.02
    }
   },
   {
    "record_id": "aspa-c6112d9d07031e02",
    "temperature_K": {
     "sigma_printed": null,
     "sigma_reading": 0.647,
     "sigma_method": 10.0,
     "sigma_boundary_margin": 138.5,
     "sigma_effective": 10.0
    },
    "composition_mole_fraction": {
     "sigma_printed": null,
     "sigma_reading": 0.000672421,
     "sigma_method": 0.02,
     "sigma_boundary_margin": 0.0115194,
     "sigma_effective": 0.02
    }
   },
   {
    "record_id": "aspa-d4bbaeb708c6bbbb",
    "temperature_K": {
     "sigma_printed": null,
     "sigma_reading": 0.647,
     "sigma_method": 10.0,
     "sigma_boundary_margin": 34.5,
     "sigma_effective": 10.0
    },
    "composition_mole_fraction": {
     "sigma_printed": null,
     "sigma_reading": 0.000672421,
     "sigma_method": 0.02,
     "sigma_boundary_margin": 0.0621044,
     "sigma_effective": 0.02
    }
   },
   {
    "record_id": "aspa-56d5a29a2a41960d",
    "temperature_K": {
     "sigma_printed": null,
     "sigma_reading": 0.647,
     "sigma_method": 10.0,
     "sigma_boundary_margin": 33.5,
     "sigma_effective": 10.0
    },
    "composition_mole_fraction": {
     "sigma_printed": null,
     "sigma_reading": 0.000672421,
     "sigma_method": 0.02,
     "sigma_boundary_margin": 0.0631061,
     "sigma_effective": 0.02
    }
   },
   {
    "record_id": "aspa-81090d7d4f4aa3c7",
    "temperature_K": {
     "sigma_printed": null,
     "sigma_reading": 0.647,
     "sigma_method": 10.0,
     "sigma_boundary_margin": 14.0,
     "sigma_effective": 10.0
    },
    "composition_mole_fraction": {
     "sigma_printed": null,
     "sigma_reading": 0.000672421,
     "sigma_method": 0.02,
     "sigma_boundary_margin": 0.0435732,
     "sigma_effective": 0.02
    }
   },
   {
    "record_id": "aspa-61bc67e9c9211808",
    "temperature_K": {
     "sigma_printed": null,
     "sigma_reading": 0.647,
     "sigma_method": 10.0,
     "sigma_boundary_margin": 35.0,
     "sigma_effective": 10.0
    },
    "composition_mole_fraction": {
     "sigma_printed": null,
     "sigma_reading": 0.000672421,
     "sigma_method": 0.02,
     "sigma_boundary_margin": 0.0245413,
     "sigma_effective": 0.02
    }
   }
  ]
 }
}

File: espei/assessed/MN-ZN/MnZn-04Mie.MN-ZN-p640.json
{
 "components": [
  "MN",
  "ZN",
  "VA"
 ],
 "phases": [
  "CBCC_A12",
  "CUB_A13",
  "FCC_A1",
  "HCP_A3",
  "LIQUID",
  "MNZN9"
 ],
 "conditions": {
  "P": 101325.0,
  "T": [
   84.88331326,
   411.8833133,
   1285.883313,
   642.8833133,
   662.3833133,
   840.8833133,
   614.8833133,
   718.3833133,
   828.3833133,
   1050.383313,
   842.8833133,
   1067.383313,
   1050.883313
  ]
 },
 "output": "ZPF",
 "values": [
  [
   [
    "CBCC_A12",
    [
     "ZN"
    ],
    [
     0.006725377537
    ]
   ]
  ],
  [
   [
    "CBCC_A12",
    [
     "ZN"
    ],
    [
     null
    ]
   ],
   [
    "CUB_A13",
    [
     "ZN"
    ],
    [
     null
    ]
   ],
   [
    "__HYPERPLANE__",
    [
     "ZN"
    ],
    [
     0.09482018699
    ]
   ]
  ],
  [
   [
    "LIQUID",
    [
     "ZN"
    ],
    [
     0.6689380645
    ]
   ]
  ],
  [
   [
    "CUB_A13",
    [
     "ZN"
    ],
    [
     0.2174521661
    ]
   ]
  ],
  [
   [
    "CUB_A13",
    [
     "ZN"
    ],
    [
     null
    ]
   ],
   [
    "HCP_A3",
    [
     "ZN"
    ],
    [
     null
    ]
   ],
   [
    "__HYPERPLANE__",
    [
     "ZN"
    ],
    [
     0.4391908058
    ]
   ]
  ],
  [
   [
    "HCP_A3",
    [
     "ZN"
    ],
    [
     0.5397990825
    ]
   ]
  ],
  [
   [
    "MNZN9",
    [
     "ZN"
    ],
    [
     null
    ]
   ],
   [
    "MNZN9",
    [
     "ZN"
    ],
    [
     null
    ]
   ],
   [
    "__HYPERPLANE__",
    [
     "ZN"
    ],
    [
     0.8751600048
    ]
   ]
  ],
  [
   [
    "LIQUID",
    [
     "ZN"
    ],
    [
     null
    ]
   ],
   [
    "MNZN9",
    [
     "ZN"
    ],
    [
     null
    ]
   ],
   [
    "__HYPERPLANE__",
    [
     "ZN"
    ],
    [
     0.9322214155
    ]
   ]
  ],
  [
   [
    "LIQUID",
    [
     "ZN"
    ],
    [
     null
    ]
   ],
   [
    "MNZN9",
    [
     "ZN"
    ],
    [
     null
    ]
   ],
   [
    "__HYPERPLANE__",
    [
     "ZN"
    ],
    [
     0.8526357638
    ]
   ]
  ],
  [
   [
    "CUB_A13",
    [
     "ZN"
    ],
    [
     null
    ]
   ],
   [
    "FCC_A1",
    [
     "ZN"
    ],
    [
     null
    ]
   ],
   [
    "__HYPERPLANE__",
    [
     "ZN"
    ],
    [
     0.1568869846
    ]
   ]
  ],
  [
   [
    "CUB_A13",
    [
     "ZN"
    ],
    [
     null
    ]
   ],
   [
    "HCP_A3",
    [
     "ZN"
    ],
    [
     null
    ]
   ],
   [
    "__HYPERPLANE__",
    [
     "ZN"
    ],
    [
     0.3836310112
    ]
   ]
  ],
  [
   [
    "CUB_A13",
    [
     "ZN"
    ],
    [
     0.2089430083
    ]
   ]
  ],
  [
   [
    "LIQUID",
    [
     "ZN"
    ],
    [
     null
    ]
   ],
   [
    "HCP_A3",
    [
     "ZN"
    ],
    [
     null
    ]
   ],
   [
    "__HYPERPLANE__",
    [
     "ZN"
    ],
    [
     0.6313976628
    ]
   ]
  ]
 ],
 "reference": "H. Okamoto and L.E. Tanner, Bull. Alloy Phase Diagrams, 11(4), 377-384 (1990) doi:10.1007/bf02843317; compiled in H. Okamoto, Desk Handbook: Phase Diagrams for Binary Alloys, 2nd ed., ASM International, Materials Park, OH (2010), p. 640",
 "tags": [
  "assessed_phase_diagram",
  "orchid"
 ],
 "comment": "evidence_class=assessed_phase_diagram (expert-drawn diagram, not experimental, not CALPHAD); ORCHID assessed-phase-assemblages v1.0.0, diagram MN-ZN-p640; one point per phase field (centroid or pole of inaccessibility); single-phase: the phase at the point composition; two-phase: phases present, compositions unknown (null) with __HYPERPLANE__ at the point's overall composition. Phase names mapped to MnZn-04Mie.tdb through the ORCHID phase registry (points whose phases are not all in that TDB are left out).",
 "orchid": {
  "evidence_class": "assessed_phase_diagram",
  "diagram": "MN-ZN-p640",
  "target_tdb": "MnZn-04Mie.tdb",
  "record_ids": [
   "aspa-7cba72c471f00e66",
   "aspa-ffba01803f37c0d1",
   "aspa-32d1996a38fd16c4",
   "aspa-54afef837e9feae8",
   "aspa-133cfef3167ce53f",
   "aspa-701b9c4914bd4715",
   "aspa-be5457e51818ac92",
   "aspa-49c653ca33a6b239",
   "aspa-6594ef4022d46205",
   "aspa-973d84cda07bb7bb",
   "aspa-26e87e6ad670f348",
   "aspa-188a181aaa06b763",
   "aspa-fc925c3393734025"
  ],
  "confidence": [
   "medium",
   "high",
   "high",
   "high",
   "medium",
   "high",
   "medium",
   "high",
   "high",
   "high",
   "high",
   "medium",
   "medium"
  ],
  "points_left_out": 14,
  "source": "assessed-phase-assemblages/espei-zpf/MN-ZN-p640.json"
 },
 "orchid_uncertainty_budget": {
  "sigma_rule": "max(sqrt(max(printed, reading, method)^2 + composition^2 + conversion^2), scatter); boundary margin reported, not combined",
  "calibration": "assessed-phase-assemblages handbook-class prior 2026-10-24",
  "points": [
   {
    "record_id": "aspa-7cba72c471f00e66",
    "temperature_K": {
     "sigma_printed": null,
     "sigma_reading": 1.195,
     "sigma_method": 10.0,
     "sigma_boundary_margin": 11.5,
     "sigma_effective": 10.0
    },
    "composition_mole_fraction": {
     "sigma_printed": null,
     "sigma_reading": 0.000672269,
     "sigma_method": 0.02,
     "sigma_boundary_margin": 0.00700754,
     "sigma_effective": 0.02
    }
   },
   {
    "record_id": "aspa-ffba01803f37c0d1",
    "temperature_K": {
     "sigma_printed": null,
     "sigma_reading": 1.195,
     "sigma_method": 10.0,
     "sigma_boundary_margin": 338.5,
     "sigma_effective": 10.0
    },
    "composition_mole_fraction": {
     "sigma_printed": null,
     "sigma_reading": 0.000672269,
     "sigma_method": 0.02,
     "sigma_boundary_margin": 0.084591,
     "sigma_effective": 0.02
    }
   },
   {
    "record_id": "aspa-32d1996a38fd16c4",
    "temperature_K": {
     "sigma_printed": null,
     "sigma_reading": 1.195,
     "sigma_method": 10.0,
     "sigma_boundary_margin": 208.5,
     "sigma_effective": 10.0
    },
    "composition_mole_fraction": {
     "sigma_printed": null,
     "sigma_reading": 0.000672269,
     "sigma_method": 0.02,
     "sigma_boundary_margin": 0.238256,
     "sigma_effective": 0.02
    }
   },
   {
    "record_id": "aspa-54afef837e9feae8",
    "temperature_K": {
     "sigma_printed": null,
     "sigma_reading": 1.195,
     "sigma_method": 10.0,
     "sigma_boundary_margin": 207.0,
     "sigma_effective": 10.0
    },
    "composition_mole_fraction": {
     "sigma_printed": null,
     "sigma_reading": 0.000672269,
     "sigma_method": 0.02,
     "sigma_boundary_margin": 0.0885953,
     "sigma_effective": 0.02
    }
   },
   {
    "record_id": "aspa-133cfef3167ce53f",
    "temperature_K": {
     "sigma_printed": null,
     "sigma_reading": 1.195,
     "sigma_method": 10.0,
     "sigma_boundary_margin": 102.5,
     "sigma_effective": 10.0
    },
    "composition_mole_fraction": {
     "sigma_printed": null,
     "sigma_reading": 0.000672269,
     "sigma_method": 0.02,
     "sigma_boundary_margin": 0.104112,
     "sigma_effective": 0.02
    }
   },
   {
    "record_id": "aspa-701b9c4914bd4715",
    "temperature_K": {
     "sigma_printed": null,
     "sigma_reading": 1.195,
     "sigma_method": 10.0,
     "sigma_boundary_margin": 168.5,
     "sigma_effective": 10.0
    },
    "composition_mole_fraction": {
     "sigma_printed": null,
     "sigma_reading": 0.000672269,
     "sigma_method": 0.02,
     "sigma_boundary_margin": 0.0645695,
     "sigma_effective": 0.02
    }
   },
   {
    "record_id": "aspa-be5457e51818ac92",
    "temperature_K": {
     "sigma_printed": null,
     "sigma_reading": 15.0,
     "sigma_method": 10.0,
     "sigma_boundary_margin": 12.5,
     "sigma_effective": 15.0
    },
    "composition_mole_fraction": {
     "sigma_printed": null,
     "sigma_reading": 0.03,
     "sigma_method": 0.02,
     "sigma_boundary_margin": 0.0140151,
     "sigma_effective": 0.03
    }
   },
   {
    "record_id": "aspa-49c653ca33a6b239",
    "temperature_K": {
     "sigma_printed": null,
     "sigma_reading": 1.195,
     "sigma_method": 10.0,
     "sigma_boundary_margin": 15.0,
     "sigma_effective": 10.0
    },
    "composition_mole_fraction": {
     "sigma_printed": null,
     "sigma_reading": 0.000672269,
     "sigma_method": 0.02,
     "sigma_boundary_margin": 0.0320345,
     "sigma_effective": 0.02
    }
   },
   {
    "record_id": "aspa-6594ef4022d46205",
    "temperature_K": {
     "sigma_printed": null,
     "sigma_reading": 1.195,
     "sigma_method": 10.0,
     "sigma_boundary_margin": 52.0,
     "sigma_effective": 10.0
    },
    "composition_mole_fraction": {
     "sigma_printed": null,
     "sigma_reading": 0.000672269,
     "sigma_method": 0.02,
     "sigma_boundary_margin": 0.0400431,
     "sigma_effective": 0.02
    }
   },
   {
    "record_id": "aspa-973d84cda07bb7bb",
    "temperature_K": {
     "sigma_printed": null,
     "sigma_reading": 1.195,
     "sigma_method": 10.0,
     "sigma_boundary_margin": 89.0,
     "sigma_effective": 10.0
    },
    "composition_mole_fraction": {
     "sigma_printed": null,
     "sigma_reading": 0.000672269,
     "sigma_method": 0.02,
     "sigma_boundary_margin": 0.0460496,
     "sigma_effective": 0.02
    }
   },
   {
    "record_id": "aspa-26e87e6ad670f348",
    "temperature_K": {
     "sigma_printed": null,
     "sigma_reading": 1.195,
     "sigma_method": 10.0,
     "sigma_boundary_margin": 40.0,
     "sigma_effective": 10.0
    },
    "composition_mole_fraction": {
     "sigma_printed": null,
     "sigma_reading": 0.000672269,
     "sigma_method": 0.02,
     "sigma_boundary_margin": 0.058563,
     "sigma_effective": 0.02
    }
   },
   {
    "record_id": "aspa-188a181aaa06b763",
    "temperature_K": {
     "sigma_printed": null,
     "sigma_reading": 1.195,
     "sigma_method": 10.0,
     "sigma_boundary_margin": 26.0,
     "sigma_effective": 10.0
    },
    "composition_mole_fraction": {
     "sigma_printed": null,
     "sigma_reading": 0.000672269,
     "sigma_method": 0.02,
     "sigma_boundary_margin": 0.0125135,
     "sigma_effective": 0.02
    }
   },
   {
    "record_id": "aspa-fc925c3393734025",
    "temperature_K": {
     "sigma_printed": null,
     "sigma_reading": 1.195,
     "sigma_method": 10.0,
     "sigma_boundary_margin": 36.5,
     "sigma_effective": 10.0
    },
    "composition_mole_fraction": {
     "sigma_printed": null,
     "sigma_reading": 0.000672269,
     "sigma_method": 0.02,
     "sigma_boundary_margin": 0.06507,
     "sigma_effective": 0.02
    }
   }
  ]
 }
}
