Repository: orchid-calphad/orchid-data

# ORCHID data

Open data of the **ORCHID** project (Open Repository for CALPHAD Hypotheses, Intelligence, and Discovery),
served at <https://data.orchid-project.org> and browsable at <https://orchid-project.org>.

**Release v2026.10. Version 1, machine-extracted: values were read from papers by language-model readers constrained to quote their source and checked automatically (quote verification, field-placement rule, printed-page sign checks, DFT and Kim et al. 2017 cross-checks); a hand-checked precision sample is in progress.**

| Folder | Content |
|---|---|
| `literature/` | Thermodynamic and phase-equilibrium values read from published papers: one JSON per chemical system (`systems/`), full dumps (`orchid-literature.csv.gz`, `orchid-literature.jsonl.gz`), papers, experimental contexts, DFT-vs-experiment parity data. Fields are documented in `literature/SCHEMA.md`. |
| `phase-diagrams/` | Binary phase diagrams calculated with pycalphad from the SGTE binary collection (Hallstedt 2025, CC BY 4.0), each tied to its TDB file by SHA-256. |
| `hulls/` | Binary convex hulls from the Materials Project and OQMD (CC BY 4.0) and assessed CALPHAD isotherms. |
| `phases/` | Phase registry (binary systems): one entry per phase with its names (TDB, papers, corpus, Materials Project, OQMD), CALPHAD models, stability in the calculated diagrams, example references, and a structure type only when certain. Fields in `phases/SCHEMA.md`. |

## Machine-learning use
Literature values, DFT parity rows and assessed phase-assemblage points carry `chemical_system`, `paper_id` and two

# ORCHID ESPEI datasets from the literature

ESPEI-format datasets built from the ORCHID literature values (Version 1, machine-extracted) and from DFT (literature, Materials Project, OQMD). Every literature value is traced to its published ORCHID observation id (`literature/`, field `id`) and the DOI of its source, passes the same inclusion rules as the published literature values, and carries its uncertainty in physical units next to the ESPEI weight derived from it.

| folder | datasets | values | systems | content |
|---|---:|---:|---:|---|
| experimental | 1679 | 5549 | 246 | experimental thermochemical tables and phase-composition (ZPF) tables |
| model | 758 | 2310 | 126 | values the papers calculated with a CALPHAD model, TDB (SHA-256) named where known |
| invariants | 2143 | 7888 | 537 | ZPF datasets from experimental invariant-reaction tables |
| dft/literature | 479 | 1092 | 49 | literature DFT formation enthalpies, HM_FORM endmember datasets (`solver`) |
| dft/mp | 1290 | 1290 | 399 | Materials Project on-hull formation energies, HM_FORM endmember datasets |
| dft/oqmd | 1290 | 1290 | 399 | OQMD on-hull formation energies, HM_FORM endmember datasets |

## Use with ESPEI

Point ESPEI at one evidence class at a time; classes are never mixed in a folder, and for DFT use **one** of `dft/mp`, `dft/oqmd`, `dft/literature` per fit (MP uses corrected, OQMD fitted elemental references).

```yaml

# espei-in.yaml
system:
  phase_models: my-phases.json
  datasets: orchid-espei/experimental      # or invariants/, dft/mp/, ... (separately, by choice)
generate_parameters:
  excess_model: linear
  ref_state: SGTE91
```

```
espei --input espei-in.yaml
```

or in Python (ESPEI 0.9.1):

```python
from espei.datasets import load_datasets, recursive_glob, apply_tags
ds = load_datasets(recursive_glob('espei/experimental/AG-AL') + recursive_glob('espei/invariants/AG-AL'))

# your choices, e.g. halve the weight of single-reader values, drop model values:
apply_tags(ds, {'single_reader': {'weight': 0.5}, 'model': {'disabled': True}})
```

`apply_tags` replaces the dataset's `weight`; to scale the weight derived from the printed sigma, read `orchid_uncertainty` and set `weight` yourself. `index.csv` / `index.json` list every dataset (system, output, phases, values, temperature range, evidence class, DOIs, observation ids, reader agreement, sigma summary, weight).

Tags: evidence class (`experimental`, `model`, `dft_literature`, `dft_mp`, `dft_oqmd`), quality (`single_reader`, `single_reader_text_layer`, `no_printed_uncertainty`, `polymorph_ambiguous`, `above_hull`, `orchid_caveat`), plus the corpus tags (`thermochemical_table`, `invariant_table`, `via_assessment`, ...).

## What each dataset carries

ESPEI-native content (`components`, `phases`, `conditions`, `output`, `values`, `reference_states` / `reference_state`, `solver` for DFT endmembers, `tags`, `weight`), plus `reference` (source paper, DOI), `bibtex` (key in `references.bib`), a `comment` with the ORCHID observation ids, the evidence class and "Version 1, machine-extracted", an `orchid` block (ids, reader agreement, caveats, papers, DOIs, source) and `orchid_uncertainty`. Model datasets keep `orchid_model_evidence` (TDB name, SHA-256, link basis). DFT datasets name the TDB file (SHA-256), phase and endmember they map to (see SCHEMA.md).

File: espei/derived/invariant-brackets/AG-AL/AgAl-04Wit.zpf-01.json
{
 "components": [
  "AG",
  "AL",
  "VA"
 ],
 "phases": [
  "BCC_A2",
  "CUB_A13",
  "FCC_A1",
  "HCP_A3"
 ],
 "conditions": {
  "P": 101325,
  "T": [
   903.0,
   863.0,
   748.0,
   708.0
  ]
 },
 "output": "ZPF",
 "values": [
  [
   [
    "BCC_A2",
    [
     "AL"
    ],
    [
     0.238
    ]
   ],
   [
    "FCC_A1",
    [
     "AL"
    ],
    [
     0.203
    ]
   ],
   [
    "__HYPERPLANE__",
    [
     "AL"
    ],
    [
     0.2335
    ]
   ],
   [
    "__HYPERPLANE__",
    [
     "AL"
    ],
    [
     0.2365
    ]
   ]
  ],
  [
   [
    "HCP_A3",
    [
     "AL"
    ],
    [
     0.235
    ]
   ],
   [
    "__HYPERPLANE__",
    [
     "AL"
    ],
    [
     0.2335
    ]
   ],
   [
    "__HYPERPLANE__",
    [
     "AL"
    ],
    [
     0.2365
    ]
   ]
  ],
  [
   [
    "FCC_A1",
    [
     "AL"
    ],
    [
     0.199
    ]
   ],
   [
    "HCP_A3",
    [
     "AL"
    ],
    [
     0.238
    ]
   ],
   [
    "__HYPERPLANE__",
    [
     "AL"
    ],
    [
     0.229
    ]
   ],
   [
    "__HYPERPLANE__",
    [
     "AL"
    ],
    [
     0.235
    ]
   ]
  ],
  [
   [
    "CUB_A13",
    [
     "AL"
    ],
    [
     0.232
    ]
   ],
   [
    "__HYPERPLANE__",
    [
     "AL"
    ],
    [
     0.229
    ]
   ],
   [
    "__HYPERPLANE__",
    [
     "AL"
    ],
    [
     0.235
    ]
   ]
  ]
 ],
 "reference": "reference [69] of doi:10-1016-j-jallcom-2004-04-126 (no printed entry could be read)",
 "bibtex": "referencend_06f65f",
 "tags": [
  "derived",
  "derived_bracket",
  "orchid",
  "via_assessment"
 ],
 "comment": "DERIVED phase constraints (not measured): invariant-temperature brackets from the printed invariant reactions of invariants/AG-AL/AgAl-04Wit.zpf-01.json (ORCHID literature values, Version 1, machine-extracted). Rule: README.md, 'Phase constraints'. Source ORCHID observation ids: ORC-GIZCPPFHRG ORC-T5NUSXFWFL",
 "orchid": {
  "evidence_class": "derived",
  "derived_from": "invariants/AG-AL/AgAl-04Wit.zpf-01.json",
  "derivation": "invariant_bracket",
  "rule": "For each binary invariant reaction (eutectic, peritectic, monotectic, eutectoid, peritectoid, metatectic, syntectic, congruent melting or transformation, polymorphic) with printed temperature T and printed temperature uncertainty u (u = sigma_effective of the value's uncertainty budget: the printed sigma or the method floor, whichever is larger; else the printed sigma; else 5 K, documented default), two ZPF points are written at the invariant composition x0: at T + max(2u, 10 K) the phase set stable above the reaction and at T - max(2u, 10 K) the set stable below. The reaction is read as printed with the cooling convention (left side = high temperature; a reaction written on heating, i.e. a single liquid formed from solids, is turned round). x0 is the composition of the phase alone on its side (eutectic: the liquid; peritectic: the product; congruent: the common composition); the other side's phases are written with their printed compositions (null where not printed or for line compounds, E2). The target hyperplane is estimated at x0 - d and x0 + d (d = min(0.01, half the distance to the nearest printed composition or to a pure element)) so that a line compound at x0 cannot make the hyperplane undefined (ESPEI 0.9.1 returns zero driving force when the equilibrium at the hyperplane composition is a single phase without internal degrees of freedom). A point is not written when another invariant of the system that shares a non-liquid phase (or a liquid within 0.05 in composition of x0) lies between T and the bracket temperature. These points encode the semantics of the printed reaction (which phases are stable on which side); they are DERIVED, not measured.",
  "points": [
   {
    "source_observation": "ORC-T5NUSXFWFL",
    "side": "above",
    "T_invariant_K": 883,
    "offset_K": 20.0,
    "T_sigma_K": 10.0,
    "T_sigma_basis": "sigma_effective of the uncertainty budget (method class unknown, calibrated)",
    "x0": 0.235,
    "hyperplane_delta": 0.0015000000000000013,
    "reaction_printed": "β + (Ag) -> ζ",
    "reaction_type": "peritectoid",
    "phases_above": [
     "BCC_A2",
     "FCC_A1"
    ],
    "phases_below": [
     "HCP_A3"
    ]
   },
   {
    "source_observation": "ORC-T5NUSXFWFL",
    "side": "below",
    "T_invariant_K": 883,
    "offset_K": 20.0,
    "T_sigma_K": 10.0,
    "T_sigma_basis": "sigma_effective of the uncertainty budget (method class unknown, calibrated)",
    "x0": 0.235,
    "hyperplane_delta": 0.0015000000000000013,
    "reaction_printed": "β + (Ag) -> ζ",
    "reaction_type": "peritectoid",
    "phases_above": [
     "BCC_A2",
     "FCC_A1"
    ],
    "phases_below": [
     "HCP_A3"
    ]
   },
   {
    "source_observation": "ORC-GIZCPPFHRG",
    "side": "above",
    "T_invariant_K": 728,
    "offset_K": 20.0,
    "T_sigma_K": 10.0,
    "T_sigma_basis": "sigma_effective of the uncertainty budget (method class unknown, calibrated)",
    "x0": 0.232,
    "hyperplane_delta": 0.002999999999999989,
    "reaction_printed": "(Ag) + ζ -> µ",
    "reaction_type": "peritectoid",
    "phases_above": [
     "FCC_A1",
     "HCP_A3"
    ],
    "phases_below": [
     "CUB_A13"
    ]
   },
   {
    "source_observation": "ORC-GIZCPPFHRG",
    "side": "below",
    "T_invariant_K": 728,
    "offset_K": 20.0,
    "T_sigma_K": 10.0,
    "T_sigma_basis": "sigma_effective of the uncertainty budget (method class unknown, calibrated)",
    "x0": 0.232,
    "hyperplane_delta": 0.002999999999999989,
    "reaction_printed": "(Ag) + ζ -> µ",
    "reaction_type": "peritectoid",
    "phases_above": [
     "FCC_A1",
     "HCP_A3"
    ],
    "phases_below": [
     "CUB_A13"
    ]
   }
  ],
  "dois": [
   "10.1007/bf00810049",
   "10.1016/j.jallcom.2004.04.126"
  ],
  "papers": [
   "unresolved:source:doi:10-1016-j-jallcom-2004-04-126#69",
   "doi:10.1016/j.jallcom.2004.04.126",
   "ref:6f4d13ea417231ef",
   "doi:10.1007/bf00810049"
  ]
 },
 "orchid_uncertainty_budget": {
  "sigma_rule": "derived point: placed offset_K = max(2u, 10 K) beyond the invariant, u = the invariant temperature's sigma_effective; the constraint holds while the invariant's error is below offset_K (no sigma of its own)",
  "points": [
   {
    "source_observation": "ORC-T5NUSXFWFL",
    "temperature_K": {
     "sigma_printed": null,
     "sigma_reading": null,
     "sigma_method": null,
     "sigma_composition": null,
     "sigma_scatter": null,
     "sigma_conversion": null,
     "sigma_effective": null,
     "source_invariant_sigma_effective": 10.0,
     "source_invariant_sigma_basis": "sigma_effective of the uncertainty budget (method class unknown, calibrated)",
     "offset_K": 20.0,
     "sigma_effective_reason": "derived constraint, not a measurement"
    }
   },
   {
    "source_observation": "ORC-T5NUSXFWFL",
    "temperature_K": {
     "sigma_printed": null,
     "sigma_reading": null,
     "sigma_method": null,
     "sigma_composition": null,
     "sigma_scatter": null,
     "sigma_conversion": null,
     "sigma_effective": null,
     "source_invariant_sigma_effective": 10.0,
     "source_invariant_sigma_basis": "sigma_effective of the uncertainty budget (method class unknown, calibrated)",
     "offset_K": 20.0,
     "sigma_effective_reason": "derived constraint, not a measurement"
    }
   },
   {
    "source_observation": "ORC-GIZCPPFHRG",
    "temperature_K": {
     "sigma_printed": null,
     "sigma_reading": null,
     "sigma_method": null,
     "sigma_composition": null,
     "sigma_scatter": null,
     "sigma_conversion": null,
     "sigma_effective": null,
     "source_invariant_sigma_effective": 10.0,
     "source_invariant_sigma_basis": "sigma_effective of the uncertainty budget (method class unknown, calibrated)",
     "offset_K": 20.0,
     "sigma_effective_reason": "derived constraint, not a measurement"
    }
   },
   {
    "source_observation": "ORC-GIZCPPFHRG",
    "temperature_K": {
     "sigma_printed": null,
     "sigma_reading": null,
     "sigma_method": null,
     "sigma_composition": null,
     "sigma_scatter": null,
     "sigma_conversion": null,
     "sigma_effective": null,
     "source_invariant_sigma_effective": 10.0,
     "source_invariant_sigma_basis": "sigma_effective of the uncertainty budget (method class unknown, calibrated)",
     "offset_K": 20.0,
     "sigma_effective_reason": "derived constraint, not a measurement"
    }
   }
  ]
 }
}

File: espei/derived/invariant-brackets/AG-CA/AgCa-14Bra.zpf-00.json
{
 "components": [
  "AG",
  "CA",
  "VA"
 ],
 "phases": [
  "AG7CA2",
  "LIQUID"
 ],
 "conditions": {
  "P": 101325,
  "T": [
   1019.0,
   975.0
  ]
 },
 "output": "ZPF",
 "values": [
  [
   [
    "LIQUID",
    [
     "CA"
    ],
    [
     0.222222
    ]
   ],
   [
    "__HYPERPLANE__",
    [
     "CA"
    ],
    [
     0.212222
    ]
   ],
   [
    "__HYPERPLANE__",
    [
     "CA"
    ],
    [
     0.232222
    ]
   ]
  ],
  [
   [
    "AG7CA2",
    [
     "CA"
    ],
    [
     null
    ]
   ],
   [
    "__HYPERPLANE__",
    [
     "CA"
    ],
    [
     0.212222
    ]
   ],
   [
    "__HYPERPLANE__",
    [
     "CA"
    ],
    [
     0.232222
    ]
   ]
  ]
 ],
 "reference": "Braga 2014, doi:10.1016/j.jallcom.2014.05.141",
 "bibtex": "braga2014_8ee375",
 "tags": [
  "derived",
  "derived_bracket",
  "orchid",
  "via_assessment"
 ],
 "comment": "DERIVED phase constraints (not measured): invariant-temperature brackets from the printed invariant reactions of invariants/AG-CA/AgCa-14Bra.zpf-00.json (ORCHID literature values, Version 1, machine-extracted). Rule: README.md, 'Phase constraints'. Source ORCHID observation ids: ORC-6MZFMEKOR6",
 "orchid": {
  "evidence_class": "derived",
  "derived_from": "invariants/AG-CA/AgCa-14Bra.zpf-00.json",
  "derivation": "invariant_bracket",
  "rule": "For each binary invariant reaction (eutectic, peritectic, monotectic, eutectoid, peritectoid, metatectic, syntectic, congruent melting or transformation, polymorphic) with printed temperature T and printed temperature uncertainty u (u = sigma_effective of the value's uncertainty budget: the printed sigma or the method floor, whichever is larger; else the printed sigma; else 5 K, documented default), two ZPF points are written at the invariant composition x0: at T + max(2u, 10 K) the phase set stable above the reaction and at T - max(2u, 10 K) the set stable below. The reaction is read as printed with the cooling convention (left side = high temperature; a reaction written on heating, i.e. a single liquid formed from solids, is turned round). x0 is the composition of the phase alone on its side (eutectic: the liquid; peritectic: the product; congruent: the common composition); the other side's phases are written with their printed compositions (null where not printed or for line compounds, E2). The target hyperplane is estimated at x0 - d and x0 + d (d = min(0.01, half the distance to the nearest printed composition or to a pure element)) so that a line compound at x0 cannot make the hyperplane undefined (ESPEI 0.9.1 returns zero driving force when the equilibrium at the hyperplane composition is a single phase without internal degrees of freedom). A point is not written when another invariant of the system that shares a non-liquid phase (or a liquid within 0.05 in composition of x0) lies between T and the bracket temperature. These points encode the semantics of the printed reaction (which phases are stable on which side); they are DERIVED, not measured.",
  "points": [
   {
    "source_observation": "ORC-6MZFMEKOR6",
    "side": "above",
    "T_invariant_K": 997.0,
    "offset_K": 22.0,
    "T_sigma_K": 11.0,
    "T_sigma_basis": "sigma_effective of the uncertainty budget (method class unknown, calibrated)",
    "x0": 0.222222,
    "hyperplane_delta": 0.01,
    "reaction_printed": "Liquid <-> Ag7Ca2",
    "reaction_type": "congruent melting",
    "phases_above": [
     "LIQUID"
    ],
    "phases_below": [
     "AG7CA2"
    ]
   },
   {
    "source_observation": "ORC-6MZFMEKOR6",
    "side": "below",
    "T_invariant_K": 997.0,
    "offset_K": 22.0,
    "T_sigma_K": 11.0,
    "T_sigma_basis": "sigma_effective of the uncertainty budget (method class unknown, calibrated)",
    "x0": 0.222222,
    "hyperplane_delta": 0.01,
    "reaction_printed": "Liquid <-> Ag7Ca2",
    "reaction_type": "congruent melting",
    "phases_above": [
     "LIQUID"
    ],
    "phases_below": [
     "AG7CA2"
    ]
   }
  ],
  "dois": [
   "10.1016/j.jallcom.2014.05.141"
  ],
  "papers": [
   "doi:10.1016/j.jallcom.2014.05.141"
  ]
 },
 "orchid_uncertainty_budget": {
  "sigma_rule": "derived point: placed offset_K = max(2u, 10 K) beyond the invariant, u = the invariant temperature's sigma_effective; the constraint holds while the invariant's error is below offset_K (no sigma of its own)",
  "points": [
   {
    "source_observation": "ORC-6MZFMEKOR6",
    "temperature_K": {
     "sigma_printed": null,
     "sigma_reading": null,
     "sigma_method": null,
     "sigma_composition": null,
     "sigma_scatter": null,
     "sigma_conversion": null,
     "sigma_effective": null,
     "source_invariant_sigma_effective": 11.0,
     "source_invariant_sigma_basis": "sigma_effective of the uncertainty budget (method class unknown, calibrated)",
     "offset_K": 22.0,
     "sigma_effective_reason": "derived constraint, not a measurement"
    }
   },
   {
    "source_observation": "ORC-6MZFMEKOR6",
    "temperature_K": {
     "sigma_printed": null,
     "sigma_reading": null,
     "sigma_method": null,
     "sigma_composition": null,
     "sigma_scatter": null,
     "sigma_conversion": null,
     "sigma_effective": null,
     "source_invariant_sigma_effective": 11.0,
     "source_invariant_sigma_basis": "sigma_effective of the uncertainty budget (method class unknown, calibrated)",
     "offset_K": 22.0,
     "sigma_effective_reason": "derived constraint, not a measurement"
    }
   }
  ]
 }
}

File: espei/derived/invariant-brackets/AG-CA/AgCa-14Bra.zpf-01.json
{
 "components": [
  "AG",
  "CA",
  "VA"
 ],
 "phases": [
  "AG2CA",
  "AG7CA2",
  "AG9CA2_C15B",
  "LIQUID"
 ],
 "conditions": {
  "P": 101325,
  "T": [
   971.0,
   951.0,
   969.0,
   949.0,
   881.0,
   861.0
  ]
 },
 "output": "ZPF",
 "values": [
  [
   [
    "LIQUID",
    [
     "CA"
    ],
    [
     null
    ]
   ],
   [
    "AG7CA2",
    [
     "CA"
    ],
    [
     null
    ]
   ],
   [
    "__HYPERPLANE__",
    [
     "CA"
    ],
    [
     0.171818
    ]
   ],
   [
    "__HYPERPLANE__",
    [
     "CA"
    ],
    [
     0.191818
    ]
   ]
  ],
  [
   [
    "AG9CA2_C15B",
    [
     "CA"
    ],
    [
     null
    ]
   ],
   [
    "__HYPERPLANE__",
    [
     "CA"
    ],
    [
     0.171818
    ]
   ],
   [
    "__HYPERPLANE__",
    [
     "CA"
    ],
    [
     0.191818
    ]
   ]
  ],
  [
   [
    "LIQUID",
    [
     "CA"
    ],
    [
     null
    ]
   ],
   [
    "AG7CA2",
    [
     "CA"
    ],
    [
     null
    ]
   ],
   [
    "__HYPERPLANE__",
    [
     "CA"
    ],
    [
     0.171818
    ]
   ],
   [
    "__HYPERPLANE__",
    [
     "CA"
    ],
    [
     0.191818
    ]
   ]
  ],
  [
   [
    "AG9CA2_C15B",
    [
     "CA"
    ],
    [
     null
    ]
   ],
   [
    "__HYPERPLANE__",
    [
     "CA"
    ],
    [
     0.171818
    ]
   ],
   [
    "__HYPERPLANE__",
    [
     "CA"
    ],
    [
     0.191818
    ]
   ]
  ],
  [
   [
    "LIQUID",
    [
     "CA"
    ],
    [
     null
    ]
   ],
   [
    "AG7CA2",
    [
     "CA"
    ],
    [
     null
    ]
   ],
   [
    "__HYPERPLANE__",
    [
     "CA"
    ],
    [
     0.323333
    ]
   ],
   [
    "__HYPERPLANE__",
    [
     "CA"
    ],
    [
     0.343333
    ]
   ]
  ],
  [
   [
    "AG2CA",
    [
     "CA"
    ],
    [
     null
    ]
   ],
   [
    "__HYPERPLANE__",
    [
     "CA"
    ],
    [
     0.323333
    ]
   ],
   [
    "__HYPERPLANE__",
    [
     "CA"
    ],
    [
     0.343333
    ]
   ]
  ]
 ],
 "reference": "Braga 2014, doi:10.1016/j.jallcom.2014.05.141",
 "bibtex": "braga2014_8ee375",
 "tags": [
  "derived",
  "derived_bracket",
  "orchid",
  "via_assessment"
 ],
 "comment": "DERIVED phase constraints (not measured): invariant-temperature brackets from the printed invariant reactions of invariants/AG-CA/AgCa-14Bra.zpf-01.json (ORCHID literature values, Version 1, machine-extracted). Rule: README.md, 'Phase constraints'. Source ORCHID observation ids: ORC-4SKY4ZYCSO ORC-XFQENERPS2 ORC-YL5WJ5D5P4",
 "orchid": {
  "evidence_class": "derived",
  "derived_from": "invariants/AG-CA/AgCa-14Bra.zpf-01.json",
  "derivation": "invariant_bracket",
  "rule": "For each binary invariant reaction (eutectic, peritectic, monotectic, eutectoid, peritectoid, metatectic, syntectic, congruent melting or transformation, polymorphic) with printed temperature T and printed temperature uncertainty u (else u = 5 K, documented default), two ZPF points are written at the invariant composition x0: at T + max(2u, 10 K) the phase set stable above the reaction and at T - max(2u, 10 K) the set stable below. The reaction is read as printed with the cooling convention (left side = high temperature; a reaction written on heating, i.e. a single liquid formed from solids, is turned round). x0 is the composition of the phase alone on its side (eutectic: the liquid; peritectic: the product; congruent: the common composition); the other side's phases are written with their printed compositions (null where not printed or for line compounds, E2). The target hyperplane is estimated at x0 - d and x0 + d (d = min(0.01, half the distance to the nearest printed composition or to a pure element)) so that a line compound at x0 cannot make the hyperplane undefined (ESPEI 0.9.1 returns zero driving force when the equilibrium at the hyperplane composition is a single phase without internal degrees of freedom). A point is not written when another invariant of the system that shares a non-liquid phase (or a liquid within 0.05 in composition of x0) lies between T and the bracket temperature. These points encode the semantics of the printed reaction (which phases are stable on which side); they are DERIVED, not measured.",
  "points": [
   {
    "source_observation": "ORC-YL5WJ5D5P4",
    "side": "above",
    "T_invariant_K": 961.0,
    "offset_K": 10.0,
    "T_sigma_K": 1.0,
    "T_sigma_basis": "printed",
    "x0": 0.181818,
    "hyperplane_delta": 0.01,
    "reaction_printed": "Liquid + Ag7Ca2 <-> Ag9Ca2",
    "reaction_type": "peritectic",
    "phases_above": [
     "LIQUID",
     "AG7CA2"
    ],
    "phases_below": [
     "AG9CA2_C15B"
    ]
   },
   {
    "source_observation": "ORC-YL5WJ5D5P4",
    "side": "below",
    "T_invariant_K": 961.0,
    "offset_K": 10.0,
    "T_sigma_K": 1.0,
    "T_sigma_basis": "printed",
    "x0": 0.181818,
    "hyperplane_delta": 0.01,
    "reaction_printed": "Liquid + Ag7Ca2 <-> Ag9Ca2",
    "reaction_type": "peritectic",
    "phases_above": [
     "LIQUID",
     "AG7CA2"
    ],
    "phases_below": [
     "AG9CA2_C15B"
    ]
   },
   {
    "source_observation": "ORC-XFQENERPS2",
    "side": "above",
    "T_invariant_K": 959.0,
    "offset_K": 10.0,
    "T_sigma_K": 2.0,
    "T_sigma_basis": "printed",
    "x0": 0.181818,
    "hyperplane_delta": 0.01,
    "reaction_printed": "Liquid + Ag7Ca2 <-> Ag9Ca2",
    "reaction_type": "peritectic",
    "phases_above": [
     "LIQUID",
     "AG7CA2"
    ],
    "phases_below": [
     "AG9CA2_C15B"
    ]
   },
   {
    "source_observation": "ORC-XFQENERPS2",
    "side": "below",
    "T_invariant_K": 959.0,
    "offset_K": 10.0,
    "T_sigma_K": 2.0,
    "T_sigma_basis": "printed",
    "x0": 0.181818,
    "hyperplane_delta": 0.01,
    "reaction_printed": "Liquid + Ag7Ca2 <-> Ag9Ca2",
    "reaction_type": "peritectic",
    "phases_above": [
     "LIQUID",
     "AG7CA2"
    ],
    "phases_below": [
     "AG9CA2_C15B"
    ]
   },
   {
    "source_observation": "ORC-4SKY4ZYCSO",
    "side": "above",
    "T_invariant_K": 871.0,
    "offset_K": 10.0,
    "T_sigma_K": 1.0,
    "T_sigma_basis": "printed",
    "x0": 0.333333,
    "hyperplane_delta": 0.01,
    "reaction_printed": "Liquid + Ag7Ca2 <-> Ag2Ca",
    "reaction_type": "peritectic",
    "phases_above": [
     "LIQUID",
     "AG7CA2"
    ],
    "phases_below": [
     "AG2CA"
    ]
   },
   {
    "source_observation": "ORC-4SKY4ZYCSO",
    "side": "below",
    "T_invariant_K": 871.0,
    "offset_K": 10.0,
    "T_sigma_K": 1.0,
    "T_sigma_basis": "printed",
    "x0": 0.333333,
    "hyperplane_delta": 0.01,
    "reaction_printed": "Liquid + Ag7Ca2 <-> Ag2Ca",
    "reaction_type": "peritectic",
    "phases_above": [
     "LIQUID",
     "AG7CA2"
    ],
    "phases_below": [
     "AG2CA"
    ]
   }
  ],
  "dois": [
   "10.1016/j.jallcom.2014.05.141",
   "10.1139/v69-093"
  ],
  "papers": [
   "doi:10.1016/j.jallcom.2014.05.141",
   "doi:10.1139/v69-093"
  ]
 }
}

File: espei/derived/invariant-brackets/AG-CA/AgCa-14Bra.zpf-02.json
{
 "components": [
  "AG",
  "CA",
  "VA"
 ],
 "phases": [
  "AGCA_B33",
  "LIQUID"
 ],
 "conditions": {
  "P": 101325,
  "T": [
   958.0,
   918.0,
   851.0,
   776.0
  ]
 },
 "output": "ZPF",
 "values": [
  [
   [
    "LIQUID",
    [
     "CA"
    ],
    [
     0.5
    ]
   ],
   [
    "__HYPERPLANE__",
    [
     "CA"
    ],
    [
     0.49
    ]
   ],
   [
    "__HYPERPLANE__",
    [
     "CA"
    ],
    [
     0.51
    ]
   ]
  ],
  [
   [
    "AGCA_B33",
    [
     "CA"
    ],
    [
     null
    ]
   ],
   [
    "__HYPERPLANE__",
    [
     "CA"
    ],
    [
     0.49
    ]
   ],
   [
    "__HYPERPLANE__",
    [
     "CA"
    ],
    [
     0.51
    ]
   ]
  ],
  [
   [
    "LIQUID",
    [
     "CA"
    ],
    [
     0.625
    ]
   ],
   [
    "__HYPERPLANE__",
    [
     "CA"
    ],
    [
     0.615
    ]
   ],
   [
    "__HYPERPLANE__",
    [
     "CA"
    ],
    [
     0.635
    ]
   ]
  ],
  [
   [
    "LIQUID",
    [
     "CA"
    ],
    [
     0.75
    ]
   ],
   [
    "__HYPERPLANE__",
    [
     "CA"
    ],
    [
     0.74
    ]
   ],
   [
    "__HYPERPLANE__",
    [
     "CA"
    ],
    [
     0.76
    ]
   ]
  ]
 ],
 "reference": "Braga 2014, doi:10.1016/j.jallcom.2014.05.141",
 "bibtex": "braga2014_8ee375",
 "tags": [
  "derived",
  "derived_bracket",
  "orchid",
  "via_assessment"
 ],
 "comment": "DERIVED phase constraints (not measured): invariant-temperature brackets from the printed invariant reactions of invariants/AG-CA/AgCa-14Bra.zpf-02.json (ORCHID literature values, Version 1, machine-extracted). Rule: README.md, 'Phase constraints'. Source ORCHID observation ids: ORC-BX77QEHNXB ORC-UTPIWMQGWX ORC-XPAMO7ROCI",
 "orchid": {
  "evidence_class": "derived",
  "derived_from": "invariants/AG-CA/AgCa-14Bra.zpf-02.json",
  "derivation": "invariant_bracket",
  "rule": "For each binary invariant reaction (eutectic, peritectic, monotectic, eutectoid, peritectoid, metatectic, syntectic, congruent melting or transformation, polymorphic) with printed temperature T and printed temperature uncertainty u (u = sigma_effective of the value's uncertainty budget: the printed sigma or the method floor, whichever is larger; else the printed sigma; else 5 K, documented default), two ZPF points are written at the invariant composition x0: at T + max(2u, 10 K) the phase set stable above the reaction and at T - max(2u, 10 K) the set stable below. The reaction is read as printed with the cooling convention (left side = high temperature; a reaction written on heating, i.e. a single liquid formed from solids, is turned round). x0 is the composition of the phase alone on its side (eutectic: the liquid; peritectic: the product; congruent: the common composition); the other side's phases are written with their printed compositions (null where not printed or for line compounds, E2). The target hyperplane is estimated at x0 - d and x0 + d (d = min(0.01, half the distance to the nearest printed composition or to a pure element)) so that a line compound at x0 cannot make the hyperplane undefined (ESPEI 0.9.1 returns zero driving force when the equilibrium at the hyperplane composition is a single phase without internal degrees of freedom). A point is not written when another invariant of the system that shares a non-liquid phase (or a liquid within 0.05 in composition of x0) lies between T and the bracket temperature. These points encode the semantics of the printed reaction (which phases are stable on which side); they are DERIVED, not measured.",
  "points": [
   {
    "source_observation": "ORC-BX77QEHNXB",
    "side": "above",
    "T_invariant_K": 938.0,
    "offset_K": 20.0,
    "T_sigma_K": 10.0,
    "T_sigma_basis": "sigma_effective of the uncertainty budget (method class unknown, calibrated)",
    "x0": 0.5,
    "hyperplane_delta": 0.01,
    "reaction_printed": "Liquid <-> AgCa",
    "reaction_type": "congruent melting",
    "phases_above": [
     "LIQUID"
    ],
    "phases_below": [
     "AGCA_B33"
    ]
   },
   {
    "source_observation": "ORC-BX77QEHNXB",
    "side": "below",
    "T_invariant_K": 938.0,
    "offset_K": 20.0,
    "T_sigma_K": 10.0,
    "T_sigma_basis": "sigma_effective of the uncertainty budget (method class unknown, calibrated)",
    "x0": 0.5,
    "hyperplane_delta": 0.01,
    "reaction_printed": "Liquid <-> AgCa",
    "reaction_type": "congruent melting",
    "phases_above": [
     "LIQUID"
    ],
    "phases_below": [
     "AGCA_B33"
    ]
   },
   {
    "source_observation": "ORC-XPAMO7ROCI",
    "side": "above",
    "T_invariant_K": 831.0,
    "offset_K": 20.0,
    "T_sigma_K": 10.0,
    "T_sigma_basis": "sigma_effective of the uncertainty budget (method class unknown, calibrated)",
    "x0": 0.625,
    "hyperplane_delta": 0.01,
    "reaction_printed": "Liquid <-> Ag3Ca5",
    "reaction_type": "congruent melting",
    "phases_above": [
     "LIQUID"
    ],
    "phases_below": [
     "AG3CA5_D8L"
    ]
   },
   {
    "source_observation": "ORC-UTPIWMQGWX",
    "side": "above",
    "T_invariant_K": 756.0,
    "offset_K": 20.0,
    "T_sigma_K": 10.0,
    "T_sigma_basis": "sigma_effective of the uncertainty budget (method class unknown, calibrated)",
    "x0": 0.75,
    "hyperplane_delta": 0.01,
    "reaction_printed": "Liquid <-> AgCa3",
    "reaction_type": "congruent melting",
    "phases_above": [
     "LIQUID"
    ],
    "phases_below": [
     "AGCA3"
    ]
   }
  ],
  "dois": [
   "10.1016/j.jallcom.2014.05.141"
  ],
  "papers": [
   "doi:10.1016/j.jallcom.2014.05.141"
  ]
 },
 "orchid_uncertainty_budget": {
  "sigma_rule": "derived point: placed offset_K = max(2u, 10 K) beyond the invariant, u = the invariant temperature's sigma_effective; the constraint holds while the invariant's error is below offset_K (no sigma of its own)",
  "points": [
   {
    "source_observation": "ORC-BX77QEHNXB",
    "temperature_K": {
     "sigma_printed": null,
     "sigma_reading": null,
     "sigma_method": null,
     "sigma_composition": null,
     "sigma_scatter": null,
     "sigma_conversion": null,
     "sigma_effective": null,
     "source_invariant_sigma_effective": 10.0,
     "source_invariant_sigma_basis": "sigma_effective of the uncertainty budget (method class unknown, calibrated)",
     "offset_K": 20.0,
     "sigma_effective_reason": "derived constraint, not a measurement"
    }
   },
   {
    "source_observation": "ORC-BX77QEHNXB",
    "temperature_K": {
     "sigma_printed": null,
     "sigma_reading": null,
     "sigma_method": null,
     "sigma_composition": null,
     "sigma_scatter": null,
     "sigma_conversion": null,
     "sigma_effective": null,
     "source_invariant_sigma_effective": 10.0,
     "source_invariant_sigma_basis": "sigma_effective of the uncertainty budget (method class unknown, calibrated)",
     "offset_K": 20.0,
     "sigma_effective_reason": "derived constraint, not a measurement"
    }
   },
   {
    "source_observation": "ORC-XPAMO7ROCI",
    "temperature_K": {
     "sigma_printed": null,
     "sigma_reading": null,
     "sigma_method": null,
     "sigma_composition": null,
     "sigma_scatter": null,
     "sigma_conversion": null,
     "sigma_effective": null,
     "source_invariant_sigma_effective": 10.0,
     "source_invariant_sigma_basis": "sigma_effective of the uncertainty budget (method class unknown, calibrated)",
     "offset_K": 20.0,
     "sigma_effective_reason": "derived constraint, not a measurement"
    }
   },
   {
    "source_observation": "ORC-UTPIWMQGWX",
    "temperature_K": {
     "sigma_printed": null,
     "sigma_reading": null,
     "sigma_method": null,
     "sigma_composition": null,
     "sigma_scatter": null,
     "sigma_conversion": null,
     "sigma_effective": null,
     "source_invariant_sigma_effective": 10.0,
     "source_invariant_sigma_basis": "sigma_effective of the uncertainty budget (method class unknown, calibrated)",
     "offset_K": 20.0,
     "sigma_effective_reason": "derived constraint, not a measurement"
    }
   }
  ]
 }
}

File: espei/derived/invariant-brackets/AG-CE/AgCe-02Yin-LB.zpf-00.json
{
 "components": [
  "AG",
  "CE",
  "VA"
 ],
 "phases": [
  "AG2CE",
  "AG4CE",
  "AG51CE14",
  "AGCE",
  "FCC_A1",
  "LIQUID"
 ],
 "conditions": {
  "P": 101325,
  "T": [
   805.15,
   761.15,
   1075.15,
   1031.15,
   1150.15,
   1086.15,
   1051.15
  ]
 },
 "output": "ZPF",
 "values": [
  [
   [
    "LIQUID",
    [
     "CE"
    ],
    [
     0.816
    ]
   ],
   [
    "__HYPERPLANE__",
    [
     "CE"
    ],
    [
     0.806
    ]
   ],
   [
    "__HYPERPLANE__",
    [
     "CE"
    ],
    [
     0.826
    ]
   ]
  ],
  [
   [
    "AGCE",
    [
     "CE"
    ],
    [
     null
    ]
   ],
   [
    "FCC_A1",
    [
     "CE"
    ],
    [
     null
    ]
   ],
   [
    "__HYPERPLANE__",
    [
     "CE"
    ],
    [
     0.806
    ]
   ],
   [
    "__HYPERPLANE__",
    [
     "CE"
    ],
    [
     0.826
    ]
   ]
  ],
  [
   [
    "LIQUID",
    [
     "CE"
    ],
    [
     0.435
    ]
   ],
   [
    "__HYPERPLANE__",
    [
     "CE"
    ],
    [
     0.425
    ]
   ],
   [
    "__HYPERPLANE__",
    [
     "CE"
    ],
    [
     0.445
    ]
   ]
  ],
  [
   [
    "AG2CE",
    [
     "CE"
    ],
    [
     null
    ]
   ],
   [
    "AGCE",
    [
     "CE"
    ],
    [
     null
    ]
   ],
   [
    "__HYPERPLANE__",
    [
     "CE"
    ],
    [
     0.425
    ]
   ],
   [
    "__HYPERPLANE__",
    [
     "CE"
    ],
    [
     0.445
    ]
   ]
  ],
  [
   [
    "LIQUID",
    [
     "CE"
    ],
    [
     0.35
    ]
   ],
   [
    "AG51CE14",
    [
     "CE"
    ],
    [
     null
    ]
   ],
   [
    "__HYPERPLANE__",
    [
     "CE"
    ],
    [
     0.325
    ]
   ],
   [
    "__HYPERPLANE__",
    [
     "CE"
    ],
    [
     0.3416666667
    ]
   ]
  ],
  [
   [
    "AG4CE",
    [
     "CE"
    ],
    [
     null
    ]
   ],
   [
    "__HYPERPLANE__",
    [
     "CE"
    ],
    [
     0.1923076923
    ]
   ],
   [
    "__HYPERPLANE__",
    [
     "CE"
    ],
    [
     0.2076923077
    ]
   ]
  ],
  [
   [
    "FCC_A1",
    [
     "CE"
    ],
    [
     null
    ]
   ],
   [
    "AG4CE",
    [
     "CE"
    ],
    [
     null
    ]
   ],
   [
    "__HYPERPLANE__",
    [
     "CE"
    ],
    [
     0.09
    ]
   ],
   [
    "__HYPERPLANE__",
    [
     "CE"
    ],
    [
     0.11
    ]
   ]
  ]
 ],
 "reference": "Delfino 1975, doi:10.1016/0022-5088(75)90093-4",
 "bibtex": "delfino1975_2aba24",
 "tags": [
  "derived",
  "derived_bracket",
  "orchid",
  "via_assessment"
 ],
 "comment": "DERIVED phase constraints (not measured): invariant-temperature brackets from the printed invariant reactions of invariants/AG-CE/AgCe-02Yin-LB.zpf-00.json (ORCHID literature values, Version 1, machine-extracted). Rule: README.md, 'Phase constraints'. Source ORCHID observation ids: ORC-EBRCG7NVUR ORC-F5ZIDDMWV3 ORC-ITSV27SZJT ORC-LQOKJGCAOD ORC-S55OUO7XK6",
 "orchid": {
  "evidence_class": "derived",
  "derived_from": "invariants/AG-CE/AgCe-02Yin-LB.zpf-00.json",
  "derivation": "invariant_bracket",
  "rule": "For each binary invariant reaction (eutectic, peritectic, monotectic, eutectoid, peritectoid, metatectic, syntectic, congruent melting or transformation, polymorphic) with printed temperature T and printed temperature uncertainty u (u = sigma_effective of the value's uncertainty budget: the printed sigma or the method floor, whichever is larger; else the printed sigma; else 5 K, documented default), two ZPF points are written at the invariant composition x0: at T + max(2u, 10 K) the phase set stable above the reaction and at T - max(2u, 10 K) the set stable below. The reaction is read as printed with the cooling convention (left side = high temperature; a reaction written on heating, i.e. a single liquid formed from solids, is turned round). x0 is the composition of the phase alone on its side (eutectic: the liquid; peritectic: the product; congruent: the common composition); the other side's phases are written with their printed compositions (null where not printed or for line compounds, E2). The target hyperplane is estimated at x0 - d and x0 + d (d = min(0.01, half the distance to the nearest printed composition or to a pure element)) so that a line compound at x0 cannot make the hyperplane undefined (ESPEI 0.9.1 returns zero driving force when the equilibrium at the hyperplane composition is a single phase without internal degrees of freedom). A point is not written when another invariant of the system that shares a non-liquid phase (or a liquid within 0.05 in composition of x0) lies between T and the bracket temperature. These points encode the semantics of the printed reaction (which phases are stable on which side); they are DERIVED, not measured.",
  "points": [
   {
    "source_observation": "ORC-EBRCG7NVUR",
    "side": "above",
    "T_invariant_K": 783.15,
    "offset_K": 22.0,
    "T_sigma_K": 11.0,
    "T_sigma_basis": "sigma_effective of the uncertainty budget (method class unknown, calibrated)",
    "x0": 0.816,
    "hyperplane_delta": 0.01,
    "reaction_printed": "L->AgCe+γ-Ce",
    "reaction_type": null,
    "phases_above": [
     "LIQUID"
    ],
    "phases_below": [
     "AGCE",
     "FCC_A1"
    ]
   },
   {
    "source_observation": "ORC-EBRCG7NVUR",
    "side": "below",
    "T_invariant_K": 783.15,
    "offset_K": 22.0,
    "T_sigma_K": 11.0,
    "T_sigma_basis": "sigma_effective of the uncertainty budget (method class unknown, calibrated)",
    "x0": 0.816,
    "hyperplane_delta": 0.01,
    "reaction_printed": "L->AgCe+γ-Ce",
    "reaction_type": null,
    "phases_above": [
     "LIQUID"
    ],
    "phases_below": [
     "AGCE",
     "FCC_A1"
    ]
   },
   {
    "source_observation": "ORC-ITSV27SZJT",
    "side": "above",
    "T_invariant_K": 1053.15,
    "offset_K": 22.0,
    "T_sigma_K": 11.0,
    "T_sigma_basis": "sigma_effective of the uncertainty budget (method class unknown, calibrated)",
    "x0": 0.435,
    "hyperplane_delta": 0.01,
    "reaction_printed": "L->Ag2Ce+AgCe",
    "reaction_type": null,
    "phases_above": [
     "LIQUID"
    ],
    "phases_below": [
     "AG2CE",
     "AGCE"
    ]
   },
   {
    "source_observation": "ORC-ITSV27SZJT",
    "side": "below",
    "T_invariant_K": 1053.15,
    "offset_K": 22.0,
    "T_sigma_K": 11.0,
    "T_sigma_basis": "sigma_effective of the uncertainty budget (method class unknown, calibrated)",
    "x0": 0.435,
    "hyperplane_delta": 0.01,
    "reaction_printed": "L->Ag2Ce+AgCe",
    "reaction_type": null,
    "phases_above": [
     "LIQUID"
    ],
    "phases_below": [
     "AG2CE",
     "AGCE"
    ]
   },
   {
    "source_observation": "ORC-S55OUO7XK6",
    "side": "above",
    "T_invariant_K": 1128.15,
    "offset_K": 22.0,
    "T_sigma_K": 11.0,
    "T_sigma_basis": "sigma_effective of the uncertainty budget (method class unknown, calibrated)",
    "x0": 0.3333333333333333,
    "hyperplane_delta": 0.008333333333333331,
    "reaction_printed": "L+Ag51Ce14->Ag2Ce",
    "reaction_type": null,
    "phases_above": [
     "LIQUID",
     "AG51CE14"
    ],
    "phases_below": [
     "AG2CE"
    ]
   },
   {
    "source_observation": "ORC-LQOKJGCAOD",
    "side": "below",
    "T_invariant_K": 1108.15,
    "offset_K": 22.0,
    "T_sigma_K": 11.0,
    "T_sigma_basis": "sigma_effective of the uncertainty budget (method class unknown, calibrated)",
    "x0": 0.2,
    "hyperplane_delta": 0.007692307692307693,
    "reaction_printed": "L+Ag51Ce14->Ag4Ce",
    "reaction_type": null,
    "phases_above": [
     "LIQUID",
     "AG51CE14"
    ],
    "phases_below": [
     "AG4CE"
    ]
   },
   {
    "source_observation": "ORC-F5ZIDDMWV3",
    "side": "below",
    "T_invariant_K": 1073.15,
    "offset_K": 22.0,
    "T_sigma_K": 11.0,
    "T_sigma_basis": "sigma_effective of the uncertainty budget (method class unknown, calibrated)",
    "x0": 0.1,
    "hyperplane_delta": 0.01,
    "reaction_printed": "L->Ag+Ag4Ce",
    "reaction_type": null,
    "phases_above": [
     "LIQUID"
    ],
    "phases_below": [
     "FCC_A1",
     "AG4CE"
    ]
   }
  ],
  "dois": [
   "10.1016/0022-5088(75)90093-4",
   "10.1016/0022-5088(80)90028-4",
   "10.1016/0022-5088(83)90239-4",
   "10.1016/s0925-8388(01)01757-1"
  ],
  "papers": [
   "doi:10.1016/0022-5088(75)90093-4",
   "doi:10.1016/s0925-8388(01)01757-1",
   "doi:10.1016/0022-5088(83)90239-4",
   "doi:10.1016/0022-5088(80)90028-4"
  ]
 },
 "orchid_uncertainty_budget": {
  "sigma_rule": "derived point: placed offset_K = max(2u, 10 K) beyond the invariant, u = the invariant temperature's sigma_effective; the constraint holds while the invariant's error is below offset_K (no sigma of its own)",
  "points": [
   {
    "source_observation": "ORC-EBRCG7NVUR",
    "temperature_K": {
     "sigma_printed": null,
     "sigma_reading": null,
     "sigma_method": null,
     "sigma_composition": null,
     "sigma_scatter": null,
     "sigma_conversion": null,
     "sigma_effective": null,
     "source_invariant_sigma_effective": 11.0,
     "source_invariant_sigma_basis": "sigma_effective of the uncertainty budget (method class unknown, calibrated)",
     "offset_K": 22.0,
     "sigma_effective_reason": "derived constraint, not a measurement"
    }
   },
   {
    "source_observation": "ORC-EBRCG7NVUR",
    "temperature_K": {
     "sigma_printed": null,
     "sigma_reading": null,
     "sigma_method": null,
     "sigma_composition": null,
     "sigma_scatter": null,
     "sigma_conversion": null,
     "sigma_effective": null,
     "source_invariant_sigma_effective": 11.0,
     "source_invariant_sigma_basis": "sigma_effective of the uncertainty budget (method class unknown, calibrated)",
     "offset_K": 22.0,
     "sigma_effective_reason": "derived constraint, not a measurement"
    }
   },
   {
    "source_observation": "ORC-ITSV27SZJT",
    "temperature_K": {
     "sigma_printed": null,
     "sigma_reading": null,
     "sigma_method": null,
     "sigma_composition": null,
     "sigma_scatter": null,
     "sigma_conversion": null,
     "sigma_effective": null,
     "source_invariant_sigma_effective": 11.0,
     "source_invariant_sigma_basis": "sigma_effective of the uncertainty budget (method class unknown, calibrated)",
     "offset_K": 22.0,
     "sigma_effective_reason": "derived constraint, not a measurement"
    }
   },
   {
    "source_observation": "ORC-ITSV27SZJT",
    "temperature_K": {
     "sigma_printed": null,
     "sigma_reading": null,
     "sigma_method": null,
     "sigma_composition": null,
     "sigma_scatter": null,
     "sigma_conversion": null,
     "sigma_effective": null,
     "source_invariant_sigma_effective": 11.0,
     "source_invariant_sigma_basis": "sigma_effective of the uncertainty budget (method class unknown, calibrated)",
     "offset_K": 22.0,
     "sigma_effective_reason": "derived constraint, not a measurement"
    }
   },
   {
    "source_observation": "ORC-S55OUO7XK6",
    "temperature_K": {
     "sigma_printed": null,
     "sigma_reading": null,
     "sigma_method": null,
     "sigma_composition": null,
     "sigma_scatter": null,
     "sigma_conversion": null,
     "sigma_effective": null,
     "source_invariant_sigma_effective": 11.0,
     "source_invariant_sigma_basis": "sigma_effective of the uncertainty budget (method class unknown, calibrated)",
     "offset_K": 22.0,
     "sigma_effective_reason": "derived constraint, not a measurement"
    }
   },
   {
    "source_observation": "ORC-LQOKJGCAOD",
    "temperature_K": {
     "sigma_printed": null,
     "sigma_reading": null,
     "sigma_method": null,
     "sigma_composition": null,
     "sigma_scatter": null,
     "sigma_conversion": null,
     "sigma_effective": null,
     "source_invariant_sigma_effective": 11.0,
     "source_invariant_sigma_basis": "sigma_effective of the uncertainty budget (method class unknown, calibrated)",
     "offset_K": 22.0,
     "sigma_effective_reason": "derived constraint, not a measurement"
    }
   },
   {
    "source_observation": "ORC-F5ZIDDMWV3",
    "temperature_K": {
     "sigma_printed": null,
     "sigma_reading": null,
     "sigma_method": null,
     "sigma_composition": null,
     "sigma_scatter": null,
     "sigma_conversion": null,
     "sigma_effective": null,
     "source_invariant_sigma_effective": 11.0,
     "source_invariant_sigma_basis": "sigma_effective of the uncertainty budget (method class unknown, calibrated)",
     "offset_K": 22.0,
     "sigma_effective_reason": "derived constraint, not a measurement"
    }
   }
  ]
 }
}
