Repository: orchid-calphad/orchid-data

# ORCHID ESPEI datasets from the literature

ESPEI-format datasets built from the ORCHID literature values (Version 1, machine-extracted) and from DFT (literature, Materials Project, OQMD). Every literature value is traced to its published ORCHID observation id (`literature/`, field `id`) and the DOI of its source, passes the same inclusion rules as the published literature values, and carries its uncertainty in physical units next to the ESPEI weight derived from it.

| folder | datasets | values | systems | content |
|---|---:|---:|---:|---|
| experimental | 1679 | 5549 | 246 | experimental thermochemical tables and phase-composition (ZPF) tables |

File: espei/derived/invariant-brackets/AG-ER/AgEr-10Lon.zpf-00.json
{
 "components": [
  "AG",
  "ER",
  "VA"
 ],
 "phases": [
  "AG2ER_C11B",
  "AG51ER14",
  "AGER_B2",
  "FCC_A1",
  "HCP_A3",
  "LIQUID"
 ],
 "conditions": {
  "P": 101325,
  "T": [
   1065.0,
   1025.0,
   1183.0,
   1143.0,
   1286.0,
   1246.0,
   1225.0,
   1185.0
  ]
 },
 "output": "ZPF",
 "values": [
  [
   [
    "LIQUID",
    [
     "ER"
    ],
    [
     0.115
    ]
   ],
   [
    "__HYPERPLANE__",
    [
     "ER"
    ],
    [
     0.105
    ]
   ],
   [
    "__HYPERPLANE__",
    [
     "ER"
    ],
    [
     0.125
    ]
   ]
  ],
  [
   [
    "FCC_A1",
    [
     "ER"
    ],
    [
     null
    ]
   ],
   [
    "AG51ER14",
    [
     "ER"
    ],
    [
     null
    ]
   ],
   [
    "__HYPERPLANE__",
    [
     "ER"
    ],
    [
     0.105
    ]
   ],
   [
    "__HYPERPLANE__",
    [
     "ER"
    ],
    [
     0.125
    ]
   ]
  ],
  [
   [
    "LIQUID",
    [
     "ER"
    ],
    [
     0.265
    ]
   ],
   [
    "__HYPERPLANE__",
    [
     "ER"
    ],
    [
     0.255
    ]
   ],
   [
    "__HYPERPLANE__",
    [
     "ER"
    ],
    [
     0.275
    ]
   ]
  ],
  [
   [
    "AG51ER14",
    [
     "ER"
    ],
    [
     null
    ]
   ],
   [
    "AG2ER_C11B",
    [
     "ER"
    ],
    [
     null
    ]
   ],
   [
    "__HYPERPLANE__",
    [
     "ER"
    ],
    [
     0.255
    ]
   ],
   [
    "__HYPERPLANE__",
    [
     "ER"
    ],
    [
     0.275
    ]
   ]
  ],
  [
   [
    "LIQUID",
    [
     "ER"
    ],
    [
     0.37
    ]
   ],
   [
    "__HYPERPLANE__",
    [
     "ER"
    ],
    [
     0.36
    ]
   ],
   [
    "__HYPERPLANE__",
    [
     "ER"
    ],
    [
     0.38
    ]
   ]
  ],
  [
   [
    "AG2ER_C11B",
    [
     "ER"
    ],
    [
     null
    ]
   ],
   [
    "AGER_B2",
    [
     "ER"
    ],
    [
     null
    ]
   ],
   [
    "__HYPERPLANE__",
    [
     "ER"
    ],
    [
     0.36
    ]
   ],
   [
    "__HYPERPLANE__",
    [
     "ER"
    ],
    [
     0.38
    ]
   ]
  ],
  [
   [
    "LIQUID",
    [
     "ER"
    ],
    [
     0.76
    ]
   ],
   [
    "__HYPERPLANE__",
    [
     "ER"
    ],
    [
     0.75
    ]
   ],
   [
    "__HYPERPLANE__",
    [
     "ER"
    ],
    [
     0.77
    ]
   ]
  ],
  [
   [
    "AGER_B2",
    [
     "ER"
    ],
    [
     null
    ]
   ],
   [
    "HCP_A3",
    [
     "ER"
    ],
    [
     null
    ]
   ],
   [
    "__HYPERPLANE__",
    [
     "ER"
    ],
    [
     0.75
    ]
   ],
   [
    "__HYPERPLANE__",
    [
     "ER"
    ],
    [
     0.77
    ]
   ]
  ]
 ],
 "reference": "Gebhardt 1969, doi:10.1016/0022-5088(69)90178-7",
 "bibtex": "gebhardt1969_364bb0",
 "tags": [
  "derived",
  "derived_bracket",
  "orchid",
  "via_assessment"
 ],
 "comment": "DERIVED phase constraints (not measured): invariant-temperature brackets from the printed invariant reactions of invariants/AG-ER/AgEr-10Lon.zpf-00.json (ORCHID literature values, Version 1, machine-extracted). Rule: README.md, 'Phase constraints'. Source ORCHID observation ids: ORC-2RMTABTG7T ORC-7VINYZES4M ORC-C423VOFGVK ORC-JRWEZCIP4C",
 "orchid": {
  "evidence_class": "derived",
  "derived_from": "invariants/AG-ER/AgEr-10Lon.zpf-00.json",
  "derivation": "invariant_bracket",
  "rule": "For each binary invariant reaction (eutectic, peritectic, monotectic, eutectoid, peritectoid, metatectic, syntectic, congruent melting or transformation, polymorphic) with printed temperature T and printed temperature uncertainty u (u = sigma_effective of the value's uncertainty budget: the printed sigma or the method floor, whichever is larger; else the printed sigma; else 5 K, documented default), two ZPF points are written at the invariant composition x0: at T + max(2u, 10 K) the phase set stable above the reaction and at T - max(2u, 10 K) the set stable below. The reaction is read as printed with the cooling convention (left side = high temperature; a reaction written on heating, i.e. a single liquid formed from solids, is turned round). x0 is the composition of the phase alone on its side (eutectic: the liquid; peritectic: the product; congruent: the common composition); the other side's phases are written with their printed compositions (null where not printed or for line compounds, E2). The target hyperplane is estimated at x0 - d and x0 + d (d = min(0.01, half the distance to the nearest printed composition or to a pure element)) so that a line compound at x0 cannot make the hyperplane undefined (ESPEI 0.9.1 returns zero driving force when the equilibrium at the hyperplane composition is a single phase without internal degrees of freedom). A point is not written when another invariant of the system that shares a non-liquid phase (or a liquid within 0.05 in composition of x0) lies between T and the bracket temperature. These points encode the semantics of the printed reaction (which phases are stable on which side); they are DERIVED, not measured.",
  "points": [
   {
    "source_observation": "ORC-JRWEZCIP4C",
    "side": "above",
    "T_invariant_K": 1045,
    "offset_K": 20.0,
    "T_sigma_K": 10.0,
    "T_sigma_basis": "sigma_effective of the uncertainty budget (method class unknown, calibrated)",
    "x0": 0.115,
    "hyperplane_delta": 0.01,
    "reaction_printed": "L -> Fcc(Ag) + Ag51Er14",
    "reaction_type": "eutectic",
    "phases_above": [
     "LIQUID"
    ],
    "phases_below": [
     "FCC_A1",
     "AG51ER14"
    ]
   },
   {
    "source_observation": "ORC-JRWEZCIP4C",
    "side": "below",
    "T_invariant_K": 1045,
    "offset_K": 20.0,
    "T_sigma_K": 10.0,
    "T_sigma_basis": "sigma_effective of the uncertainty budget (method class unknown, calibrated)",
    "x0": 0.115,
    "hyperplane_delta": 0.01,
    "reaction_printed": "L -> Fcc(Ag) + Ag51Er14",
    "reaction_type": "eutectic",
    "phases_above": [
     "LIQUID"
    ],
    "phases_below": [
     "FCC_A1",
     "AG51ER14"
    ]
   },
   {
    "source_observation": "ORC-2RMTABTG7T",
    "side": "above",
    "T_invariant_K": 1163,
    "offset_K": 20.0,
    "T_sigma_K": 10.0,
    "T_sigma_basis": "sigma_effective of the uncertainty budget (method class unknown, calibrated)",
    "x0": 0.265,
    "hyperplane_delta": 0.01,
    "reaction_printed": "L -> Ag51Er14 + Ag2Er",
    "reaction_type": "eutectic",
    "phases_above": [
     "LIQUID"
    ],
    "phases_below": [
     "AG51ER14",
     "AG2ER_C11B"
    ]
   },
   {
    "source_observation": "ORC-2RMTABTG7T",
    "side": "below",
    "T_invariant_K": 1163,
    "offset_K": 20.0,
    "T_sigma_K": 10.0,
    "T_sigma_basis": "sigma_effective of the uncertainty budget (method class unknown, calibrated)",
    "x0": 0.265,
    "hyperplane_delta": 0.01,
    "reaction_printed": "L -> Ag51Er14 + Ag2Er",
    "reaction_type": "eutectic",
    "phases_above": [
     "LIQUID"
    ],
    "phases_below": [
     "AG51ER14",
     "AG2ER_C11B"
    ]
   },
   {
    "source_observation": "ORC-C423VOFGVK",
    "side": "above",
    "T_invariant_K": 1266,
    "offset_K": 20.0,
    "T_sigma_K": 10.0,
    "T_sigma_basis": "sigma_effective of the uncertainty budget (method class unknown, calibrated)",
    "x0": 0.37,
    "hyperplane_delta": 0.01,
    "reaction_printed": "L -> Ag2Er + AgEr",
    "reaction_type": "eutectic",
    "phases_above": [
     "LIQUID"
    ],
    "phases_below": [
     "AG2ER_C11B",
     "AGER_B2"
    ]
   },
   {
    "source_observation": "ORC-C423VOFGVK",
    "side": "below",
    "T_invariant_K": 1266,
    "offset_K": 20.0,
    "T_sigma_K": 10.0,
    "T_sigma_basis": "sigma_effective of the uncertainty budget (method class unknown, calibrated)",
    "x0": 0.37,
    "hyperplane_delta": 0.01,
    "reaction_printed": "L -> Ag2Er + AgEr",
    "reaction_type": "eutectic",
    "phases_above": [
     "LIQUID"
    ],
    "phases_below": [
     "AG2ER_C11B",
     "AGER_B2"
    ]
   },
   {
    "source_observation": "ORC-7VINYZES4M",
    "side": "above",
    "T_invariant_K": 1205,
    "offset_K": 20.0,
    "T_sigma_K": 10.0,
    "T_sigma_basis": "sigma_effective of the uncertainty budget (method class unknown, calibrated)",
    "x0": 0.76,
    "hyperplane_delta": 0.01,
    "reaction_printed": "L -> AgEr + Hcp(Er)",
    "reaction_type": "eutectic",
    "phases_above": [
     "LIQUID"
    ],
    "phases_below": [
     "AGER_B2",
     "HCP_A3"
    ]
   },
   {
    "source_observation": "ORC-7VINYZES4M",
    "side": "below",
    "T_invariant_K": 1205,
    "offset_K": 20.0,
    "T_sigma_K": 10.0,
    "T_sigma_basis": "sigma_effective of the uncertainty budget (method class unknown, calibrated)",
    "x0": 0.76,
    "hyperplane_delta": 0.01,
    "reaction_printed": "L -> AgEr + Hcp(Er)",
    "reaction_type": "eutectic",
    "phases_above": [
     "LIQUID"
    ],
    "phases_below": [
     "AGER_B2",
     "HCP_A3"
    ]
   }
  ],
  "dois": [
   "10.1016/0022-5088(69)90178-7",
   "10.1016/j.jallcom.2009.09.036"
  ],
  "papers": [
   "doi:10.1016/0022-5088(69)90178-7",
   "doi:10.1016/j.jallcom.2009.09.036"
  ]
 },
 "orchid_uncertainty_budget": {
  "sigma_rule": "derived point: placed offset_K = max(2u, 10 K) beyond the invariant, u = the invariant temperature's sigma_effective; the constraint holds while the invariant's error is below offset_K (no sigma of its own)",
  "points": [
   {
    "source_observation": "ORC-JRWEZCIP4C",
    "temperature_K": {
     "sigma_printed": null,
     "sigma_reading": null,
     "sigma_method": null,
     "sigma_composition": null,
     "sigma_scatter": null,
     "sigma_conversion": null,
     "sigma_effective": null,
     "source_invariant_sigma_effective": 10.0,
     "source_invariant_sigma_basis": "sigma_effective of the uncertainty budget (method class unknown, calibrated)",
     "offset_K": 20.0,
     "sigma_effective_reason": "derived constraint, not a measurement"
    }
   },
   {
    "source_observation": "ORC-JRWEZCIP4C",
    "temperature_K": {
     "sigma_printed": null,
     "sigma_reading": null,
     "sigma_method": null,
     "sigma_composition": null,
     "sigma_scatter": null,
     "sigma_conversion": null,
     "sigma_effective": null,
     "source_invariant_sigma_effective": 10.0,
     "source_invariant_sigma_basis": "sigma_effective of the uncertainty budget (method class unknown, calibrated)",
     "offset_K": 20.0,
     "sigma_effective_reason": "derived constraint, not a measurement"
    }
   },
   {
    "source_observation": "ORC-2RMTABTG7T",
    "temperature_K": {
     "sigma_printed": null,
     "sigma_reading": null,
     "sigma_method": null,
     "sigma_composition": null,
     "sigma_scatter": null,
     "sigma_conversion": null,
     "sigma_effective": null,
     "source_invariant_sigma_effective": 10.0,
     "source_invariant_sigma_basis": "sigma_effective of the uncertainty budget (method class unknown, calibrated)",
     "offset_K": 20.0,
     "sigma_effective_reason": "derived constraint, not a measurement"
    }
   },
   {
    "source_observation": "ORC-2RMTABTG7T",
    "temperature_K": {
     "sigma_printed": null,
     "sigma_reading": null,
     "sigma_method": null,
     "sigma_composition": null,
     "sigma_scatter": null,
     "sigma_conversion": null,
     "sigma_effective": null,
     "source_invariant_sigma_effective": 10.0,
     "source_invariant_sigma_basis": "sigma_effective of the uncertainty budget (method class unknown, calibrated)",
     "offset_K": 20.0,
     "sigma_effective_reason": "derived constraint, not a measurement"
    }
   },
   {
    "source_observation": "ORC-C423VOFGVK",
    "temperature_K": {
     "sigma_printed": null,
     "sigma_reading": null,
     "sigma_method": null,
     "sigma_composition": null,
     "sigma_scatter": null,
     "sigma_conversion": null,
     "sigma_effective": null,
     "source_invariant_sigma_effective": 10.0,
     "source_invariant_sigma_basis": "sigma_effective of the uncertainty budget (method class unknown, calibrated)",
     "offset_K": 20.0,
     "sigma_effective_reason": "derived constraint, not a measurement"
    }
   },
   {
    "source_observation": "ORC-C423VOFGVK",
    "temperature_K": {
     "sigma_printed": null,
     "sigma_reading": null,
     "sigma_method": null,
     "sigma_composition": null,
     "sigma_scatter": null,
     "sigma_conversion": null,
     "sigma_effective": null,
     "source_invariant_sigma_effective": 10.0,
     "source_invariant_sigma_basis": "sigma_effective of the uncertainty budget (method class unknown, calibrated)",
     "offset_K": 20.0,
     "sigma_effective_reason": "derived constraint, not a measurement"
    }
   },
   {
    "source_observation": "ORC-7VINYZES4M",
    "temperature_K": {
     "sigma_printed": null,
     "sigma_reading": null,
     "sigma_method": null,
     "sigma_composition": null,
     "sigma_scatter": null,
     "sigma_conversion": null,
     "sigma_effective": null,
     "source_invariant_sigma_effective": 10.0,
     "source_invariant_sigma_basis": "sigma_effective of the uncertainty budget (method class unknown, calibrated)",
     "offset_K": 20.0,
     "sigma_effective_reason": "derived constraint, not a measurement"
    }
   },
   {
    "source_observation": "ORC-7VINYZES4M",
    "temperature_K": {
     "sigma_printed": null,
     "sigma_reading": null,
     "sigma_method": null,
     "sigma_composition": null,
     "sigma_scatter": null,
     "sigma_conversion": null,
     "sigma_effective": null,
     "source_invariant_sigma_effective": 10.0,
     "source_invariant_sigma_basis": "sigma_effective of the uncertainty budget (method class unknown, calibrated)",
     "offset_K": 20.0,
     "sigma_effective_reason": "derived constraint, not a measurement"
    }
   }
  ]
 }
}

File: espei/derived/invariant-brackets/AG-ER/AgEr-10Wan.zpf-00.json
{
 "components": [
  "AG",
  "ER",
  "VA"
 ],
 "phases": [
  "AG2ER_C11B",
  "AG51ER14",
  "AGER_B2",
  "FCC_A1",
  "HCP_A3",
  "LIQUID"
 ],
 "conditions": {
  "P": 101325,
  "T": [
   1215.15,
   1195.15,
   1478.15,
   1458.15,
   1276.15,
   1256.15,
   1303.15,
   1283.15,
   1173.15,
   1153.15,
   1213.15,
   1193.15,
   1078.15,
   1058.15
  ]
 },
 "output": "ZPF",
 "values": [
  [
   [
    "LIQUID",
    [
     "ER"
    ],
    [
     0.76
    ]
   ],
   [
    "__HYPERPLANE__",
    [
     "ER"
    ],
    [
     0.75
    ]
   ],
   [
    "__HYPERPLANE__",
    [
     "ER"
    ],
    [
     0.77
    ]
   ]
  ],
  [
   [
    "HCP_A3",
    [
     "ER"
    ],
    [
     1.0
    ]
   ],
   [
    "AGER_B2",
    [
     "ER"
    ],
    [
     null
    ]
   ],
   [
    "__HYPERPLANE__",
    [
     "ER"
    ],
    [
     0.75
    ]
   ],
   [
    "__HYPERPLANE__",
    [
     "ER"
    ],
    [
     0.77
    ]
   ]
  ],
  [
   [
    "LIQUID",
    [
     "ER"
    ],
    [
     0.5
    ]
   ],
   [
    "__HYPERPLANE__",
    [
     "ER"
    ],
    [
     0.49
    ]
   ],
   [
    "__HYPERPLANE__",
    [
     "ER"
    ],
    [
     0.51
    ]
   ]
  ],
  [
   [
    "AGER_B2",
    [
     "ER"
    ],
    [
     null
    ]
   ],
   [
    "__HYPERPLANE__",
    [
     "ER"
    ],
    [
     0.49
    ]
   ],
   [
    "__HYPERPLANE__",
    [
     "ER"
    ],
    [
     0.51
    ]
   ]
  ],
  [
   [
    "LIQUID",
    [
     "ER"
    ],
    [
     0.37
    ]
   ],
   [
    "__HYPERPLANE__",
    [
     "ER"
    ],
    [
     0.36
    ]
   ],
   [
    "__HYPERPLANE__",
    [
     "ER"
    ],
    [
     0.38
    ]
   ]
  ],
  [
   [
    "AGER_B2",
    [
     "ER"
    ],
    [
     null
    ]
   ],
   [
    "AG2ER_C11B",
    [
     "ER"
    ],
    [
     null
    ]
   ],
   [
    "__HYPERPLANE__",
    [
     "ER"
    ],
    [
     0.36
    ]
   ],
   [
    "__HYPERPLANE__",
    [
     "ER"
    ],
    [
     0.38
    ]
   ]
  ],
  [
   [
    "LIQUID",
    [
     "ER"
    ],
    [
     0.333
    ]
   ],
   [
    "__HYPERPLANE__",
    [
     "ER"
    ],
    [
     0.323
    ]
   ],
   [
    "__HYPERPLANE__",
    [
     "ER"
    ],
    [
     0.343
    ]
   ]
  ],
  [
   [
    "AG2ER_C11B",
    [
     "ER"
    ],
    [
     null
    ]
   ],
   [
    "__HYPERPLANE__",
    [
     "ER"
    ],
    [
     0.323
    ]
   ],
   [
    "__HYPERPLANE__",
    [
     "ER"
    ],
    [
     0.343
    ]
   ]
  ],
  [
   [
    "LIQUID",
    [
     "ER"
    ],
    [
     0.265
    ]
   ],
   [
    "__HYPERPLANE__",
    [
     "ER"
    ],
    [
     0.255
    ]
   ],
   [
    "__HYPERPLANE__",
    [
     "ER"
    ],
    [
     0.275
    ]
   ]
  ],
  [
   [
    "AG51ER14",
    [
     "ER"
    ],
    [
     0.2153846153846154
    ]
   ],
   [
    "AG2ER_C11B",
    [
     "ER"
    ],
    [
     null
    ]
   ],
   [
    "__HYPERPLANE__",
    [
     "ER"
    ],
    [
     0.255
    ]
   ],
   [
    "__HYPERPLANE__",
    [
     "ER"
    ],
    [
     0.275
    ]
   ]
  ],
  [
   [
    "LIQUID",
    [
     "ER"
    ],
    [
     0.215
    ]
   ],
   [
    "__HYPERPLANE__",
    [
     "ER"
    ],
    [
     0.205
    ]
   ],
   [
    "__HYPERPLANE__",
    [
     "ER"
    ],
    [
     0.225
    ]
   ]
  ],
  [
   [
    "AG51ER14",
    [
     "ER"
    ],
    [
     0.215
    ]
   ],
   [
    "__HYPERPLANE__",
    [
     "ER"
    ],
    [
     0.205
    ]
   ],
   [
    "__HYPERPLANE__",
    [
     "ER"
    ],
    [
     0.225
    ]
   ]
  ],
  [
   [
    "LIQUID",
    [
     "ER"
    ],
    [
     0.115
    ]
   ],
   [
    "__HYPERPLANE__",
    [
     "ER"
    ],
    [
     0.105
    ]
   ],
   [
    "__HYPERPLANE__",
    [
     "ER"
    ],
    [
     0.125
    ]
   ]
  ],
  [
   [
    "AG51ER14",
    [
     "ER"
    ],
    [
     0.2153846153846154
    ]
   ],
   [
    "FCC_A1",
    [
     "ER"
    ],
    [
     0.036
    ]
   ],
   [
    "__HYPERPLANE__",
    [
     "ER"
    ],
    [
     0.105
    ]
   ],
   [
    "__HYPERPLANE__",
    [
     "ER"
    ],
    [
     0.125
    ]
   ]
  ]
 ],
 "reference": "Wang 2010, doi:10.1016/j.jallcom.2009.10.039",
 "bibtex": "wang2010_44ccf6",
 "tags": [
  "derived",
  "derived_bracket",
  "orchid",
  "via_assessment"
 ],
 "comment": "DERIVED phase constraints (not measured): invariant-temperature brackets from the printed invariant reactions of invariants/AG-ER/AgEr-10Wan.zpf-00.json (ORCHID literature values, Version 1, machine-extracted). Rule: README.md, 'Phase constraints'. Source ORCHID observation ids: ORC-DWFCO5VBJ7 ORC-F6FONCWJV7 ORC-NVLHWSBRLV ORC-PDMFMF5525 ORC-SU2DZ5Y4I2 ORC-WKSWP2BHIP ORC-XTEVGMHDVM",
 "orchid": {
  "evidence_class": "derived",
  "derived_from": "invariants/AG-ER/AgEr-10Wan.zpf-00.json",
  "derivation": "invariant_bracket",
  "rule": "For each binary invariant reaction (eutectic, peritectic, monotectic, eutectoid, peritectoid, metatectic, syntectic, congruent melting or transformation, polymorphic) with printed temperature T and printed temperature uncertainty u (else u = 5 K, documented default), two ZPF points are written at the invariant composition x0: at T + max(2u, 10 K) the phase set stable above the reaction and at T - max(2u, 10 K) the set stable below. The reaction is read as printed with the cooling convention (left side = high temperature; a reaction written on heating, i.e. a single liquid formed from solids, is turned round). x0 is the composition of the phase alone on its side (eutectic: the liquid; peritectic: the product; congruent: the common composition); the other side's phases are written with their printed compositions (null where not printed or for line compounds, E2). The target hyperplane is estimated at x0 - d and x0 + d (d = min(0.01, half the distance to the nearest printed composition or to a pure element)) so that a line compound at x0 cannot make the hyperplane undefined (ESPEI 0.9.1 returns zero driving force when the equilibrium at the hyperplane composition is a single phase without internal degrees of freedom). A point is not written when another invariant of the system that shares a non-liquid phase (or a liquid within 0.05 in composition of x0) lies between T and the bracket temperature. These points encode the semantics of the printed reaction (which phases are stable on which side); they are DERIVED, not measured.",
  "points": [
   {
    "source_observation": "ORC-PDMFMF5525",
    "side": "above",
    "T_invariant_K": 1205.15,
    "offset_K": 10.0,
    "T_sigma_K": 5.0,
    "T_sigma_basis": "default (no printed temperature uncertainty)",
    "x0": 0.76,
    "hyperplane_delta": 0.01,
    "reaction_printed": "L -> (Er) + AgEr",
    "reaction_type": "eutectic",
    "phases_above": [
     "LIQUID"
    ],
    "phases_below": [
     "HCP_A3",
     "AGER_B2"
    ]
   },
   {
    "source_observation": "ORC-PDMFMF5525",
    "side": "below",
    "T_invariant_K": 1205.15,
    "offset_K": 10.0,
    "T_sigma_K": 5.0,
    "T_sigma_basis": "default (no printed temperature uncertainty)",
    "x0": 0.76,
    "hyperplane_delta": 0.01,
    "reaction_printed": "L -> (Er) + AgEr",
    "reaction_type": "eutectic",
    "phases_above": [
     "LIQUID"
    ],
    "phases_below": [
     "HCP_A3",
     "AGER_B2"
    ]
   },
   {
    "source_observation": "ORC-DWFCO5VBJ7",
    "side": "above",
    "T_invariant_K": 1468.15,
    "offset_K": 10.0,
    "T_sigma_K": 5.0,
    "T_sigma_basis": "default (no printed temperature uncertainty)",
    "x0": 0.5,
    "hyperplane_delta": 0.01,
    "reaction_printed": "L -> AgEr",
    "reaction_type": "congruent melting",
    "phases_above": [
     "LIQUID"
    ],
    "phases_below": [
     "AGER_B2"
    ]
   },
   {
    "source_observation": "ORC-DWFCO5VBJ7",
    "side": "below",
    "T_invariant_K": 1468.15,
    "offset_K": 10.0,
    "T_sigma_K": 5.0,
    "T_sigma_basis": "default (no printed temperature uncertainty)",
    "x0": 0.5,
    "hyperplane_delta": 0.01,
    "reaction_printed": "L -> AgEr",
    "reaction_type": "congruent melting",
    "phases_above": [
     "LIQUID"
    ],
    "phases_below": [
     "AGER_B2"
    ]
   },
   {
    "source_observation": "ORC-SU2DZ5Y4I2",
    "side": "above",
    "T_invariant_K": 1266.15,
    "offset_K": 10.0,
    "T_sigma_K": 5.0,
    "T_sigma_basis": "default (no printed temperature uncertainty)",
    "x0": 0.37,
    "hyperplane_delta": 0.01,
    "reaction_printed": "L -> AgEr + Ag2Er",
    "reaction_type": "eutectic",
    "phases_above": [
     "LIQUID"
    ],
    "phases_below": [
     "AGER_B2",
     "AG2ER_C11B"
    ]
   },
   {
    "source_observation": "ORC-SU2DZ5Y4I2",
    "side": "below",
    "T_invariant_K": 1266.15,
    "offset_K": 10.0,
    "T_sigma_K": 5.0,
    "T_sigma_basis": "default (no printed temperature uncertainty)",
    "x0": 0.37,
    "hyperplane_delta": 0.01,
    "reaction_printed": "L -> AgEr + Ag2Er",
    "reaction_type": "eutectic",
    "phases_above": [
     "LIQUID"
    ],
    "phases_below": [
     "AGER_B2",
     "AG2ER_C11B"
    ]
   },
   {
    "source_observation": "ORC-WKSWP2BHIP",
    "side": "above",
    "T_invariant_K": 1293.15,
    "offset_K": 10.0,
    "T_sigma_K": 5.0,
    "T_sigma_basis": "default (no printed temperature uncertainty)",
    "x0": 0.333,
    "hyperplane_delta": 0.01,
    "reaction_printed": "L -> Ag2Er",
    "reaction_type": "congruent melting",
    "phases_above": [
     "LIQUID"
    ],
    "phases_below": [
     "AG2ER_C11B"
    ]
   },
   {
    "source_observation": "ORC-WKSWP2BHIP",
    "side": "below",
    "T_invariant_K": 1293.15,
    "offset_K": 10.0,
    "T_sigma_K": 5.0,
    "T_sigma_basis": "default (no printed temperature uncertainty)",
    "x0": 0.333,
    "hyperplane_delta": 0.01,
    "reaction_printed": "L -> Ag2Er",
    "reaction_type": "congruent melting",
    "phases_above": [
     "LIQUID"
    ],
    "phases_below": [
     "AG2ER_C11B"
    ]
   },
   {
    "source_observation": "ORC-F6FONCWJV7",
    "side": "above",
    "T_invariant_K": 1163.15,
    "offset_K": 10.0,
    "T_sigma_K": 5.0,
    "T_sigma_basis": "default (no printed temperature uncertainty)",
    "x0": 0.265,
    "hyperplane_delta": 0.01,
    "reaction_printed": "L -> Ag51Er14 + Ag2Er",
    "reaction_type": "peritectic",
    "phases_above": [
     "LIQUID"
    ],
    "phases_below": [
     "AG51ER14",
     "AG2ER_C11B"
    ]
   },
   {
    "source_observation": "ORC-F6FONCWJV7",
    "side": "below",
    "T_invariant_K": 1163.15,
    "offset_K": 10.0,
    "T_sigma_K": 5.0,
    "T_sigma_basis": "default (no printed temperature uncertainty)",
    "x0": 0.265,
    "hyperplane_delta": 0.01,
    "reaction_printed": "L -> Ag51Er14 + Ag2Er",
    "reaction_type": "peritectic",
    "phases_above": [
     "LIQUID"
    ],
    "phases_below": [
     "AG51ER14",
     "AG2ER_C11B"
    ]
   },
   {
    "source_observation": "ORC-NVLHWSBRLV",
    "side": "above",
    "T_invariant_K": 1203.15,
    "offset_K": 10.0,
    "T_sigma_K": 5.0,
    "T_sigma_basis": "default (no printed temperature uncertainty)",
    "x0": 0.215,
    "hyperplane_delta": 0.01,
    "reaction_printed": "L -> Ag51Er14",
    "reaction_type": "congruent melting",
    "phases_above": [
     "LIQUID"
    ],
    "phases_below": [
     "AG51ER14"
    ]
   },
   {
    "source_observation": "ORC-NVLHWSBRLV",
    "side": "below",
    "T_invariant_K": 1203.15,
    "offset_K": 10.0,
    "T_sigma_K": 5.0,
    "T_sigma_basis": "default (no printed temperature uncertainty)",
    "x0": 0.215,
    "hyperplane_delta": 0.01,
    "reaction_printed": "L -> Ag51Er14",
    "reaction_type": "congruent melting",
    "phases_above": [
     "LIQUID"
    ],
    "phases_below": [
     "AG51ER14"
    ]
   },
   {
    "source_observation": "ORC-XTEVGMHDVM",
    "side": "above",
    "T_invariant_K": 1068.15,
    "offset_K": 10.0,
    "T_sigma_K": 5.0,
    "T_sigma_basis": "default (no printed temperature uncertainty)",
    "x0": 0.115,
    "hyperplane_delta": 0.01,
    "reaction_printed": "L -> Ag51Er14 + (Ag)",
    "reaction_type": "eutectic",
    "phases_above": [
     "LIQUID"
    ],
    "phases_below": [
     "AG51ER14",
     "FCC_A1"
    ]
   },
   {
    "source_observation": "ORC-XTEVGMHDVM",
    "side": "below",
    "T_invariant_K": 1068.15,
    "offset_K": 10.0,
    "T_sigma_K": 5.0,
    "T_sigma_basis": "default (no printed temperature uncertainty)",
    "x0": 0.115,
    "hyperplane_delta": 0.01,
    "reaction_printed": "L -> Ag51Er14 + (Ag)",
    "reaction_type": "eutectic",
    "phases_above": [
     "LIQUID"
    ],
    "phases_below": [
     "AG51ER14",
     "FCC_A1"
    ]
   }
  ],
  "dois": [
   "10.1007/bf02871168",
   "10.1016/0022-5088(69)90178-7",
   "10.1016/j.jallcom.2009.10.039"
  ],
  "papers": [
   "doi:10.1016/j.jallcom.2009.10.039",
   "doi:10.1007/bf02871168",
   "doi:10.1016/0022-5088(69)90178-7"
  ]
 }
}

File: espei/derived/invariant-brackets/AG-ER/AgEr-10Wan.zpf-01.json
{
 "components": [
  "AG",
  "ER",
  "VA"
 ],
 "phases": [
  "AG2ER_C11B",
  "AG51ER14",
  "FCC_A1",
  "LIQUID"
 ],
 "conditions": {
  "P": 101325,
  "T": [
   1183.15,
   1143.15,
   1223.15,
   1183.15,
   1065.15,
   1025.15
  ]
 },
 "output": "ZPF",
 "values": [
  [
   [
    "LIQUID",
    [
     "ER"
    ],
    [
     0.265
    ]
   ],
   [
    "__HYPERPLANE__",
    [
     "ER"
    ],
    [
     0.2575
    ]
   ],
   [
    "__HYPERPLANE__",
    [
     "ER"
    ],
    [
     0.2725
    ]
   ]
  ],
  [
   [
    "AG51ER14",
    [
     "ER"
    ],
    [
     0.25
    ]
   ],
   [
    "AG2ER_C11B",
    [
     "ER"
    ],
    [
     null
    ]
   ],
   [
    "__HYPERPLANE__",
    [
     "ER"
    ],
    [
     0.2575
    ]
   ],
   [
    "__HYPERPLANE__",
    [
     "ER"
    ],
    [
     0.2725
    ]
   ]
  ],
  [
   [
    "LIQUID",
    [
     "ER"
    ],
    [
     0.25
    ]
   ],
   [
    "__HYPERPLANE__",
    [
     "ER"
    ],
    [
     0.24
    ]
   ],
   [
    "__HYPERPLANE__",
    [
     "ER"
    ],
    [
     0.26
    ]
   ]
  ],
  [
   [
    "AG51ER14",
    [
     "ER"
    ],
    [
     0.25
    ]
   ],
   [
    "__HYPERPLANE__",
    [
     "ER"
    ],
    [
     0.24
    ]
   ],
   [
    "__HYPERPLANE__",
    [
     "ER"
    ],
    [
     0.26
    ]
   ]
  ],
  [
   [
    "LIQUID",
    [
     "ER"
    ],
    [
     0.115
    ]
   ],
   [
    "__HYPERPLANE__",
    [
     "ER"
    ],
    [
     0.105
    ]
   ],
   [
    "__HYPERPLANE__",
    [
     "ER"
    ],
    [
     0.125
    ]
   ]
  ],
  [
   [
    "AG51ER14",
    [
     "ER"
    ],
    [
     0.25
    ]
   ],
   [
    "FCC_A1",
    [
     "ER"
    ],
    [
     0.05
    ]
   ],
   [
    "__HYPERPLANE__",
    [
     "ER"
    ],
    [
     0.105
    ]
   ],
   [
    "__HYPERPLANE__",
    [
     "ER"
    ],
    [
     0.125
    ]
   ]
  ]
 ],
 "reference": "Gebhardt 1969, doi:10.1016/0022-5088(69)90178-7",
 "bibtex": "gebhardt1969_364bb0",
 "tags": [
  "derived",
  "derived_bracket",
  "orchid",
  "via_assessment"
 ],
 "comment": "DERIVED phase constraints (not measured): invariant-temperature brackets from the printed invariant reactions of invariants/AG-ER/AgEr-10Wan.zpf-01.json (ORCHID literature values, Version 1, machine-extracted). Rule: README.md, 'Phase constraints'. Source ORCHID observation ids: ORC-D5KDOQZ64Y ORC-G7W4YFBTW3 ORC-Q7KEL6NV7T",
 "orchid": {
  "evidence_class": "derived",
  "derived_from": "invariants/AG-ER/AgEr-10Wan.zpf-01.json",
  "derivation": "invariant_bracket",
  "rule": "For each binary invariant reaction (eutectic, peritectic, monotectic, eutectoid, peritectoid, metatectic, syntectic, congruent melting or transformation, polymorphic) with printed temperature T and printed temperature uncertainty u (u = sigma_effective of the value's uncertainty budget: the printed sigma or the method floor, whichever is larger; else the printed sigma; else 5 K, documented default), two ZPF points are written at the invariant composition x0: at T + max(2u, 10 K) the phase set stable above the reaction and at T - max(2u, 10 K) the set stable below. The reaction is read as printed with the cooling convention (left side = high temperature; a reaction written on heating, i.e. a single liquid formed from solids, is turned round). x0 is the composition of the phase alone on its side (eutectic: the liquid; peritectic: the product; congruent: the common composition); the other side's phases are written with their printed compositions (null where not printed or for line compounds, E2). The target hyperplane is estimated at x0 - d and x0 + d (d = min(0.01, half the distance to the nearest printed composition or to a pure element)) so that a line compound at x0 cannot make the hyperplane undefined (ESPEI 0.9.1 returns zero driving force when the equilibrium at the hyperplane composition is a single phase without internal degrees of freedom). A point is not written when another invariant of the system that shares a non-liquid phase (or a liquid within 0.05 in composition of x0) lies between T and the bracket temperature. These points encode the semantics of the printed reaction (which phases are stable on which side); they are DERIVED, not measured.",
  "points": [
   {
    "source_observation": "ORC-D5KDOQZ64Y",
    "side": "above",
    "T_invariant_K": 1163.15,
    "offset_K": 20.0,
    "T_sigma_K": 10.0,
    "T_sigma_basis": "sigma_effective of the uncertainty budget (method class unknown, calibrated)",
    "x0": 0.265,
    "hyperplane_delta": 0.007500000000000007,
    "reaction_printed": "L -> Ag51Er14 + Ag2Er",
    "reaction_type": "peritectic",
    "phases_above": [
     "LIQUID"
    ],
    "phases_below": [
     "AG51ER14",
     "AG2ER_C11B"
    ]
   },
   {
    "source_observation": "ORC-D5KDOQZ64Y",
    "side": "below",
    "T_invariant_K": 1163.15,
    "offset_K": 20.0,
    "T_sigma_K": 10.0,
    "T_sigma_basis": "sigma_effective of the uncertainty budget (method class unknown, calibrated)",
    "x0": 0.265,
    "hyperplane_delta": 0.007500000000000007,
    "reaction_printed": "L -> Ag51Er14 + Ag2Er",
    "reaction_type": "peritectic",
    "phases_above": [
     "LIQUID"
    ],
    "phases_below": [
     "AG51ER14",
     "AG2ER_C11B"
    ]
   },
   {
    "source_observation": "ORC-G7W4YFBTW3",
    "side": "above",
    "T_invariant_K": 1203.15,
    "offset_K": 20.0,
    "T_sigma_K": 10.0,
    "T_sigma_basis": "sigma_effective of the uncertainty budget (method class unknown, calibrated)",
    "x0": 0.25,
    "hyperplane_delta": 0.01,
    "reaction_printed": "L -> Ag51Er14",
    "reaction_type": "congruent melting",
    "phases_above": [
     "LIQUID"
    ],
    "phases_below": [
     "AG51ER14"
    ]
   },
   {
    "source_observation": "ORC-G7W4YFBTW3",
    "side": "below",
    "T_invariant_K": 1203.15,
    "offset_K": 20.0,
    "T_sigma_K": 10.0,
    "T_sigma_basis": "sigma_effective of the uncertainty budget (method class unknown, calibrated)",
    "x0": 0.25,
    "hyperplane_delta": 0.01,
    "reaction_printed": "L -> Ag51Er14",
    "reaction_type": "congruent melting",
    "phases_above": [
     "LIQUID"
    ],
    "phases_below": [
     "AG51ER14"
    ]
   },
   {
    "source_observation": "ORC-Q7KEL6NV7T",
    "side": "above",
    "T_invariant_K": 1045.15,
    "offset_K": 20.0,
    "T_sigma_K": 10.0,
    "T_sigma_basis": "sigma_effective of the uncertainty budget (method class unknown, calibrated)",
    "x0": 0.115,
    "hyperplane_delta": 0.01,
    "reaction_printed": "L -> Ag51Er14 + (Ag)",
    "reaction_type": "eutectic",
    "phases_above": [
     "LIQUID"
    ],
    "phases_below": [
     "AG51ER14",
     "FCC_A1"
    ]
   },
   {
    "source_observation": "ORC-Q7KEL6NV7T",
    "side": "below",
    "T_invariant_K": 1045.15,
    "offset_K": 20.0,
    "T_sigma_K": 10.0,
    "T_sigma_basis": "sigma_effective of the uncertainty budget (method class unknown, calibrated)",
    "x0": 0.115,
    "hyperplane_delta": 0.01,
    "reaction_printed": "L -> Ag51Er14 + (Ag)",
    "reaction_type": "eutectic",
    "phases_above": [
     "LIQUID"
    ],
    "phases_below": [
     "AG51ER14",
     "FCC_A1"
    ]
   }
  ],
  "dois": [
   "10.1016/0022-5088(69)90178-7",
   "10.1016/j.jallcom.2009.10.039"
  ],
  "papers": [
   "doi:10.1016/0022-5088(69)90178-7",
   "doi:10.1016/j.jallcom.2009.10.039"
  ]
 },
 "orchid_uncertainty_budget": {
  "sigma_rule": "derived point: placed offset_K = max(2u, 10 K) beyond the invariant, u = the invariant temperature's sigma_effective; the constraint holds while the invariant's error is below offset_K (no sigma of its own)",
  "points": [
   {
    "source_observation": "ORC-D5KDOQZ64Y",
    "temperature_K": {
     "sigma_printed": null,
     "sigma_reading": null,
     "sigma_method": null,
     "sigma_composition": null,
     "sigma_scatter": null,
     "sigma_conversion": null,
     "sigma_effective": null,
     "source_invariant_sigma_effective": 10.0,
     "source_invariant_sigma_basis": "sigma_effective of the uncertainty budget (method class unknown, calibrated)",
     "offset_K": 20.0,
     "sigma_effective_reason": "derived constraint, not a measurement"
    }
   },
   {
    "source_observation": "ORC-D5KDOQZ64Y",
    "temperature_K": {
     "sigma_printed": null,
     "sigma_reading": null,
     "sigma_method": null,
     "sigma_composition": null,
     "sigma_scatter": null,
     "sigma_conversion": null,
     "sigma_effective": null,
     "source_invariant_sigma_effective": 10.0,
     "source_invariant_sigma_basis": "sigma_effective of the uncertainty budget (method class unknown, calibrated)",
     "offset_K": 20.0,
     "sigma_effective_reason": "derived constraint, not a measurement"
    }
   },
   {
    "source_observation": "ORC-G7W4YFBTW3",
    "temperature_K": {
     "sigma_printed": null,
     "sigma_reading": null,
     "sigma_method": null,
     "sigma_composition": null,
     "sigma_scatter": null,
     "sigma_conversion": null,
     "sigma_effective": null,
     "source_invariant_sigma_effective": 10.0,
     "source_invariant_sigma_basis": "sigma_effective of the uncertainty budget (method class unknown, calibrated)",
     "offset_K": 20.0,
     "sigma_effective_reason": "derived constraint, not a measurement"
    }
   },
   {
    "source_observation": "ORC-G7W4YFBTW3",
    "temperature_K": {
     "sigma_printed": null,
     "sigma_reading": null,
     "sigma_method": null,
     "sigma_composition": null,
     "sigma_scatter": null,
     "sigma_conversion": null,
     "sigma_effective": null,
     "source_invariant_sigma_effective": 10.0,
     "source_invariant_sigma_basis": "sigma_effective of the uncertainty budget (method class unknown, calibrated)",
     "offset_K": 20.0,
     "sigma_effective_reason": "derived constraint, not a measurement"
    }
   },
   {
    "source_observation": "ORC-Q7KEL6NV7T",
    "temperature_K": {
     "sigma_printed": null,
     "sigma_reading": null,
     "sigma_method": null,
     "sigma_composition": null,
     "sigma_scatter": null,
     "sigma_conversion": null,
     "sigma_effective": null,
     "source_invariant_sigma_effective": 10.0,
     "source_invariant_sigma_basis": "sigma_effective of the uncertainty budget (method class unknown, calibrated)",
     "offset_K": 20.0,
     "sigma_effective_reason": "derived constraint, not a measurement"
    }
   },
   {
    "source_observation": "ORC-Q7KEL6NV7T",
    "temperature_K": {
     "sigma_printed": null,
     "sigma_reading": null,
     "sigma_method": null,
     "sigma_composition": null,
     "sigma_scatter": null,
     "sigma_conversion": null,
     "sigma_effective": null,
     "source_invariant_sigma_effective": 10.0,
     "source_invariant_sigma_basis": "sigma_effective of the uncertainty budget (method class unknown, calibrated)",
     "offset_K": 20.0,
     "sigma_effective_reason": "derived constraint, not a measurement"
    }
   }
  ]
 }
}

File: espei/derived/invariant-brackets/AG-GA/AgGa-06Zha.zpf-00.json
{
 "components": [
  "AG",
  "GA",
  "VA"
 ],
 "phases": [
  "AG2GA_C22",
  "FCC_A1",
  "HCP_A3",
  "LIQUID"
 ],
 "conditions": {
  "P": 101325,
  "T": [
   894.0,
   874.0,
   678.0,
   658.0
  ]
 },
 "output": "ZPF",
 "values": [
  [
   [
    "FCC_A1",
    [
     "GA"
    ],
    [
     null
    ]
   ],
   [
    "LIQUID",
    [
     "GA"
    ],
    [
     0.283
    ]
   ],
   [
    "__HYPERPLANE__",
    [
     "GA"
    ],
    [
     0.212
    ]
   ],
   [
    "__HYPERPLANE__",
    [
     "GA"
    ],
    [
     0.232
    ]
   ]
  ],
  [
   [
    "HCP_A3",
    [
     "GA"
    ],
    [
     0.222
    ]
   ],
   [
    "__HYPERPLANE__",
    [
     "GA"
    ],
    [
     0.212
    ]
   ],
   [
    "__HYPERPLANE__",
    [
     "GA"
    ],
    [
     0.232
    ]
   ]
  ],
  [
   [
    "HCP_A3",
    [
     "GA"
    ],
    [
     0.205
    ]
   ],
   [
    "__HYPERPLANE__",
    [
     "GA"
    ],
    [
     0.195
    ]
   ],
   [
    "__HYPERPLANE__",
    [
     "GA"
    ],
    [
     0.215
    ]
   ]
  ],
  [
   [
    "FCC_A1",
    [
     "GA"
    ],
    [
     0.176
    ]
   ],
   [
    "AG2GA_C22",
    [
     "GA"
    ],
    [
     0.256
    ]
   ],
   [
    "__HYPERPLANE__",
    [
     "GA"
    ],
    [
     0.195
    ]
   ],
   [
    "__HYPERPLANE__",
    [
     "GA"
    ],
    [
     0.215
    ]
   ]
  ]
 ],
 "reference": "Predel 1972, doi:10.1016/0001-6160(72)90097-1",
 "bibtex": "predel1972_de6838",
 "tags": [
  "derived",
  "derived_bracket",
  "orchid",
  "via_assessment"
 ],
 "comment": "DERIVED phase constraints (not measured): invariant-temperature brackets from the printed invariant reactions of invariants/AG-GA/AgGa-06Zha.zpf-00.json (ORCHID literature values, Version 1, machine-extracted). Rule: README.md, 'Phase constraints'. Source ORCHID observation ids: ORC-5A6WDEURGL ORC-7VB6FWSLT5",
 "orchid": {
  "evidence_class": "derived",
  "derived_from": "invariants/AG-GA/AgGa-06Zha.zpf-00.json",
  "derivation": "invariant_bracket",
  "rule": "For each binary invariant reaction (eutectic, peritectic, monotectic, eutectoid, peritectoid, metatectic, syntectic, congruent melting or transformation, polymorphic) with printed temperature T and printed temperature uncertainty u (else u = 5 K, documented default), two ZPF points are written at the invariant composition x0: at T + max(2u, 10 K) the phase set stable above the reaction and at T - max(2u, 10 K) the set stable below. The reaction is read as printed with the cooling convention (left side = high temperature; a reaction written on heating, i.e. a single liquid formed from solids, is turned round). x0 is the composition of the phase alone on its side (eutectic: the liquid; peritectic: the product; congruent: the common composition); the other side's phases are written with their printed compositions (null where not printed or for line compounds, E2). The target hyperplane is estimated at x0 - d and x0 + d (d = min(0.01, half the distance to the nearest printed composition or to a pure element)) so that a line compound at x0 cannot make the hyperplane undefined (ESPEI 0.9.1 returns zero driving force when the equilibrium at the hyperplane composition is a single phase without internal degrees of freedom). A point is not written when another invariant of the system that shares a non-liquid phase (or a liquid within 0.05 in composition of x0) lies between T and the bracket temperature. These points encode the semantics of the printed reaction (which phases are stable on which side); they are DERIVED, not measured.",
  "points": [
   {
    "source_observation": "ORC-5A6WDEURGL",
    "side": "above",
    "T_invariant_K": 884.0,
    "offset_K": 10.0,
    "T_sigma_K": 5.0,
    "T_sigma_basis": "default (no printed temperature uncertainty)",
    "x0": 0.222,
    "hyperplane_delta": 0.01,
    "reaction_printed": "fcc + L <-> hcp",
    "reaction_type": "peritectic",
    "phases_above": [
     "FCC_A1",
     "LIQUID"
    ],
    "phases_below": [
     "HCP_A3"
    ]
   },
   {
    "source_observation": "ORC-5A6WDEURGL",
    "side": "below",
    "T_invariant_K": 884.0,
    "offset_K": 10.0,
    "T_sigma_K": 5.0,
    "T_sigma_basis": "default (no printed temperature uncertainty)",
    "x0": 0.222,
    "hyperplane_delta": 0.01,
    "reaction_printed": "fcc + L <-> hcp",
    "reaction_type": "peritectic",
    "phases_above": [
     "FCC_A1",
     "LIQUID"
    ],
    "phases_below": [
     "HCP_A3"
    ]
   },
   {
    "source_observation": "ORC-7VB6FWSLT5",
    "side": "above",
    "T_invariant_K": 668.0,
    "offset_K": 10.0,
    "T_sigma_K": 5.0,
    "T_sigma_basis": "default (no printed temperature uncertainty)",
    "x0": 0.205,
    "hyperplane_delta": 0.01,
    "reaction_printed": "hcp <-> fcc + Ag2Ga",
    "reaction_type": "eutectoid",
    "phases_above": [
     "HCP_A3"
    ],
    "phases_below": [
     "FCC_A1",
     "AG2GA_C22"
    ]
   },
   {
    "source_observation": "ORC-7VB6FWSLT5",
    "side": "below",
    "T_invariant_K": 668.0,
    "offset_K": 10.0,
    "T_sigma_K": 5.0,
    "T_sigma_basis": "default (no printed temperature uncertainty)",
    "x0": 0.205,
    "hyperplane_delta": 0.01,
    "reaction_printed": "hcp <-> fcc + Ag2Ga",
    "reaction_type": "eutectoid",
    "phases_above": [
     "HCP_A3"
    ],
    "phases_below": [
     "FCC_A1",
     "AG2GA_C22"
    ]
   }
  ],
  "dois": [
   "10.1016/0001-6160(72)90097-1",
   "10.1016/j.calphad.2006.02.004"
  ],
  "papers": [
   "doi:10.1016/0001-6160(72)90097-1",
   "doi:10.1016/j.calphad.2006.02.004"
  ]
 }
}
