Repository: orchid-calphad/orchid-data

# ORCHID ESPEI datasets from the literature

ESPEI-format datasets built from the ORCHID literature values (Version 1, machine-extracted) and from DFT (literature, Materials Project, OQMD). Every literature value is traced to its published ORCHID observation id (`literature/`, field `id`) and the DOI of its source, passes the same inclusion rules as the published literature values, and carries its uncertainty in physical units next to the ESPEI weight derived from it.

| folder | datasets | values | systems | content |
|---|---:|---:|---:|---|
| experimental | 1679 | 5549 | 246 | experimental thermochemical tables and phase-composition (ZPF) tables |

File: espei/derived/invariant-brackets/AG-GA/AgGa-06Zha.zpf-01.json
{
 "components": [
  "AG",
  "GA",
  "VA"
 ],
 "phases": [
  "AG2GA_C22",
  "FCC_A1",
  "HCP_A3",
  "LIQUID"
 ],
 "conditions": {
  "P": 101325,
  "T": [
   907.0,
   863.0,
   653.0
  ]
 },
 "output": "ZPF",
 "values": [
  [
   [
    "FCC_A1",
    [
     "GA"
    ],
    [
     null
    ]
   ],
   [
    "LIQUID",
    [
     "GA"
    ],
    [
     0.281
    ]
   ],
   [
    "__HYPERPLANE__",
    [
     "GA"
    ],
    [
     0.21
    ]
   ],
   [
    "__HYPERPLANE__",
    [
     "GA"
    ],
    [
     0.23
    ]
   ]
  ],
  [
   [
    "HCP_A3",
    [
     "GA"
    ],
    [
     0.22
    ]
   ],
   [
    "__HYPERPLANE__",
    [
     "GA"
    ],
    [
     0.21
    ]
   ],
   [
    "__HYPERPLANE__",
    [
     "GA"
    ],
    [
     0.23
    ]
   ]
  ],
  [
   [
    "FCC_A1",
    [
     "GA"
    ],
    [
     0.192
    ]
   ],
   [
    "AG2GA_C22",
    [
     "GA"
    ],
    [
     0.254
    ]
   ],
   [
    "__HYPERPLANE__",
    [
     "GA"
    ],
    [
     0.217
    ]
   ],
   [
    "__HYPERPLANE__",
    [
     "GA"
    ],
    [
     0.237
    ]
   ]
  ]
 ],
 "reference": "Feschotte 1991, doi:10.1016/0022-5088(91)90272-6",
 "bibtex": "feschotte1991_3155d7",
 "tags": [
  "derived",
  "derived_bracket",
  "orchid",
  "via_assessment"
 ],
 "comment": "DERIVED phase constraints (not measured): invariant-temperature brackets from the printed invariant reactions of invariants/AG-GA/AgGa-06Zha.zpf-01.json (ORCHID literature values, Version 1, machine-extracted). Rule: README.md, 'Phase constraints'. Source ORCHID observation ids: ORC-MN6QWE4KAJ ORC-PNNUUHIY26",
 "orchid": {
  "evidence_class": "derived",
  "derived_from": "invariants/AG-GA/AgGa-06Zha.zpf-01.json",
  "derivation": "invariant_bracket",
  "rule": "For each binary invariant reaction (eutectic, peritectic, monotectic, eutectoid, peritectoid, metatectic, syntectic, congruent melting or transformation, polymorphic) with printed temperature T and printed temperature uncertainty u (u = sigma_effective of the value's uncertainty budget: the printed sigma or the method floor, whichever is larger; else the printed sigma; else 5 K, documented default), two ZPF points are written at the invariant composition x0: at T + max(2u, 10 K) the phase set stable above the reaction and at T - max(2u, 10 K) the set stable below. The reaction is read as printed with the cooling convention (left side = high temperature; a reaction written on heating, i.e. a single liquid formed from solids, is turned round). x0 is the composition of the phase alone on its side (eutectic: the liquid; peritectic: the product; congruent: the common composition); the other side's phases are written with their printed compositions (null where not printed or for line compounds, E2). The target hyperplane is estimated at x0 - d and x0 + d (d = min(0.01, half the distance to the nearest printed composition or to a pure element)) so that a line compound at x0 cannot make the hyperplane undefined (ESPEI 0.9.1 returns zero driving force when the equilibrium at the hyperplane composition is a single phase without internal degrees of freedom). A point is not written when another invariant of the system that shares a non-liquid phase (or a liquid within 0.05 in composition of x0) lies between T and the bracket temperature. These points encode the semantics of the printed reaction (which phases are stable on which side); they are DERIVED, not measured.",
  "points": [
   {
    "source_observation": "ORC-MN6QWE4KAJ",
    "side": "above",
    "T_invariant_K": 885.0,
    "offset_K": 22.0,
    "T_sigma_K": 11.0,
    "T_sigma_basis": "sigma_effective of the uncertainty budget (method class unknown, calibrated)",
    "x0": 0.22,
    "hyperplane_delta": 0.01,
    "reaction_printed": "fcc + L <-> hcp",
    "reaction_type": "peritectic",
    "phases_above": [
     "FCC_A1",
     "LIQUID"
    ],
    "phases_below": [
     "HCP_A3"
    ]
   },
   {
    "source_observation": "ORC-MN6QWE4KAJ",
    "side": "below",
    "T_invariant_K": 885.0,
    "offset_K": 22.0,
    "T_sigma_K": 11.0,
    "T_sigma_basis": "sigma_effective of the uncertainty budget (method class unknown, calibrated)",
    "x0": 0.22,
    "hyperplane_delta": 0.01,
    "reaction_printed": "fcc + L <-> hcp",
    "reaction_type": "peritectic",
    "phases_above": [
     "FCC_A1",
     "LIQUID"
    ],
    "phases_below": [
     "HCP_A3"
    ]
   },
   {
    "source_observation": "ORC-PNNUUHIY26",
    "side": "below",
    "T_invariant_K": 675.0,
    "offset_K": 22.0,
    "T_sigma_K": 11.0,
    "T_sigma_basis": "sigma_effective of the uncertainty budget (method class unknown, calibrated)",
    "x0": 0.227,
    "hyperplane_delta": 0.01,
    "reaction_printed": "hcp <-> fcc + Ag2Ga",
    "reaction_type": "eutectoid",
    "phases_above": [
     "HCP_A3"
    ],
    "phases_below": [
     "FCC_A1",
     "AG2GA_C22"
    ]
   }
  ],
  "dois": [
   "10.1016/0022-5088(91)90272-6",
   "10.1016/j.calphad.2006.02.004"
  ],
  "papers": [
   "doi:10.1016/0022-5088(91)90272-6",
   "doi:10.1016/j.calphad.2006.02.004"
  ]
 },
 "orchid_uncertainty_budget": {
  "sigma_rule": "derived point: placed offset_K = max(2u, 10 K) beyond the invariant, u = the invariant temperature's sigma_effective; the constraint holds while the invariant's error is below offset_K (no sigma of its own)",
  "points": [
   {
    "source_observation": "ORC-MN6QWE4KAJ",
    "temperature_K": {
     "sigma_printed": null,
     "sigma_reading": null,
     "sigma_method": null,
     "sigma_composition": null,
     "sigma_scatter": null,
     "sigma_conversion": null,
     "sigma_effective": null,
     "source_invariant_sigma_effective": 11.0,
     "source_invariant_sigma_basis": "sigma_effective of the uncertainty budget (method class unknown, calibrated)",
     "offset_K": 22.0,
     "sigma_effective_reason": "derived constraint, not a measurement"
    }
   },
   {
    "source_observation": "ORC-MN6QWE4KAJ",
    "temperature_K": {
     "sigma_printed": null,
     "sigma_reading": null,
     "sigma_method": null,
     "sigma_composition": null,
     "sigma_scatter": null,
     "sigma_conversion": null,
     "sigma_effective": null,
     "source_invariant_sigma_effective": 11.0,
     "source_invariant_sigma_basis": "sigma_effective of the uncertainty budget (method class unknown, calibrated)",
     "offset_K": 22.0,
     "sigma_effective_reason": "derived constraint, not a measurement"
    }
   },
   {
    "source_observation": "ORC-PNNUUHIY26",
    "temperature_K": {
     "sigma_printed": null,
     "sigma_reading": null,
     "sigma_method": null,
     "sigma_composition": null,
     "sigma_scatter": null,
     "sigma_conversion": null,
     "sigma_effective": null,
     "source_invariant_sigma_effective": 11.0,
     "source_invariant_sigma_basis": "sigma_effective of the uncertainty budget (method class unknown, calibrated)",
     "offset_K": 22.0,
     "sigma_effective_reason": "derived constraint, not a measurement"
    }
   }
  ]
 }
}

File: espei/derived/invariant-brackets/AG-GA/AgGa-06Zha.zpf-05.json
{
 "components": [
  "AG",
  "GA",
  "VA"
 ],
 "phases": [
  "AG2GA_C22",
  "FCC_A1",
  "HCP_A3",
  "LIQUID"
 ],
 "conditions": {
  "P": 101325,
  "T": [
   903.0,
   863.0,
   671.0,
   631.0
  ]
 },
 "output": "ZPF",
 "values": [
  [
   [
    "FCC_A1",
    [
     "GA"
    ],
    [
     0.187
    ]
   ],
   [
    "LIQUID",
    [
     "GA"
    ],
    [
     0.283
    ]
   ],
   [
    "__HYPERPLANE__",
    [
     "GA"
    ],
    [
     0.21
    ]
   ],
   [
    "__HYPERPLANE__",
    [
     "GA"
    ],
    [
     0.23
    ]
   ]
  ],
  [
   [
    "HCP_A3",
    [
     "GA"
    ],
    [
     0.22
    ]
   ],
   [
    "__HYPERPLANE__",
    [
     "GA"
    ],
    [
     0.21
    ]
   ],
   [
    "__HYPERPLANE__",
    [
     "GA"
    ],
    [
     0.23
    ]
   ]
  ],
  [
   [
    "HCP_A3",
    [
     "GA"
    ],
    [
     0.205
    ]
   ],
   [
    "__HYPERPLANE__",
    [
     "GA"
    ],
    [
     0.195
    ]
   ],
   [
    "__HYPERPLANE__",
    [
     "GA"
    ],
    [
     0.215
    ]
   ]
  ],
  [
   [
    "FCC_A1",
    [
     "GA"
    ],
    [
     0.176
    ]
   ],
   [
    "AG2GA_C22",
    [
     "GA"
    ],
    [
     0.256
    ]
   ],
   [
    "__HYPERPLANE__",
    [
     "GA"
    ],
    [
     0.195
    ]
   ],
   [
    "__HYPERPLANE__",
    [
     "GA"
    ],
    [
     0.215
    ]
   ]
  ]
 ],
 "reference": "Zhang 2006, doi:10.1016/j.calphad.2006.02.004",
 "bibtex": "zhang2006_ca2345",
 "tags": [
  "derived",
  "derived_bracket",
  "orchid",
  "via_assessment"
 ],
 "comment": "DERIVED phase constraints (not measured): invariant-temperature brackets from the printed invariant reactions of invariants/AG-GA/AgGa-06Zha.zpf-05.json (ORCHID literature values, Version 1, machine-extracted). Rule: README.md, 'Phase constraints'. Source ORCHID observation ids: ORC-5OPLWJP7QB ORC-N4O4OMRDUM",
 "orchid": {
  "evidence_class": "derived",
  "derived_from": "invariants/AG-GA/AgGa-06Zha.zpf-05.json",
  "derivation": "invariant_bracket",
  "rule": "For each binary invariant reaction (eutectic, peritectic, monotectic, eutectoid, peritectoid, metatectic, syntectic, congruent melting or transformation, polymorphic) with printed temperature T and printed temperature uncertainty u (u = sigma_effective of the value's uncertainty budget: the printed sigma or the method floor, whichever is larger; else the printed sigma; else 5 K, documented default), two ZPF points are written at the invariant composition x0: at T + max(2u, 10 K) the phase set stable above the reaction and at T - max(2u, 10 K) the set stable below. The reaction is read as printed with the cooling convention (left side = high temperature; a reaction written on heating, i.e. a single liquid formed from solids, is turned round). x0 is the composition of the phase alone on its side (eutectic: the liquid; peritectic: the product; congruent: the common composition); the other side's phases are written with their printed compositions (null where not printed or for line compounds, E2). The target hyperplane is estimated at x0 - d and x0 + d (d = min(0.01, half the distance to the nearest printed composition or to a pure element)) so that a line compound at x0 cannot make the hyperplane undefined (ESPEI 0.9.1 returns zero driving force when the equilibrium at the hyperplane composition is a single phase without internal degrees of freedom). A point is not written when another invariant of the system that shares a non-liquid phase (or a liquid within 0.05 in composition of x0) lies between T and the bracket temperature. These points encode the semantics of the printed reaction (which phases are stable on which side); they are DERIVED, not measured.",
  "points": [
   {
    "source_observation": "ORC-5OPLWJP7QB",
    "side": "above",
    "T_invariant_K": 883.0,
    "offset_K": 20.0,
    "T_sigma_K": 10.0,
    "T_sigma_basis": "sigma_effective of the uncertainty budget (method class unknown, calibrated)",
    "x0": 0.22,
    "hyperplane_delta": 0.01,
    "reaction_printed": "fcc + L <-> hcp",
    "reaction_type": "peritectic",
    "phases_above": [
     "FCC_A1",
     "LIQUID"
    ],
    "phases_below": [
     "HCP_A3"
    ]
   },
   {
    "source_observation": "ORC-5OPLWJP7QB",
    "side": "below",
    "T_invariant_K": 883.0,
    "offset_K": 20.0,
    "T_sigma_K": 10.0,
    "T_sigma_basis": "sigma_effective of the uncertainty budget (method class unknown, calibrated)",
    "x0": 0.22,
    "hyperplane_delta": 0.01,
    "reaction_printed": "fcc + L <-> hcp",
    "reaction_type": "peritectic",
    "phases_above": [
     "FCC_A1",
     "LIQUID"
    ],
    "phases_below": [
     "HCP_A3"
    ]
   },
   {
    "source_observation": "ORC-N4O4OMRDUM",
    "side": "above",
    "T_invariant_K": 651.0,
    "offset_K": 20.0,
    "T_sigma_K": 10.0,
    "T_sigma_basis": "sigma_effective of the uncertainty budget (method class unknown, calibrated)",
    "x0": 0.205,
    "hyperplane_delta": 0.01,
    "reaction_printed": "hcp <-> fcc + Ag2Ga",
    "reaction_type": "eutectoid",
    "phases_above": [
     "HCP_A3"
    ],
    "phases_below": [
     "FCC_A1",
     "AG2GA_C22"
    ]
   },
   {
    "source_observation": "ORC-N4O4OMRDUM",
    "side": "below",
    "T_invariant_K": 651.0,
    "offset_K": 20.0,
    "T_sigma_K": 10.0,
    "T_sigma_basis": "sigma_effective of the uncertainty budget (method class unknown, calibrated)",
    "x0": 0.205,
    "hyperplane_delta": 0.01,
    "reaction_printed": "hcp <-> fcc + Ag2Ga",
    "reaction_type": "eutectoid",
    "phases_above": [
     "HCP_A3"
    ],
    "phases_below": [
     "FCC_A1",
     "AG2GA_C22"
    ]
   }
  ],
  "dois": [
   "10.1016/j.calphad.2006.02.004"
  ],
  "papers": [
   "doi:10.1016/j.calphad.2006.02.004"
  ]
 },
 "orchid_uncertainty_budget": {
  "sigma_rule": "derived point: placed offset_K = max(2u, 10 K) beyond the invariant, u = the invariant temperature's sigma_effective; the constraint holds while the invariant's error is below offset_K (no sigma of its own)",
  "points": [
   {
    "source_observation": "ORC-5OPLWJP7QB",
    "temperature_K": {
     "sigma_printed": null,
     "sigma_reading": null,
     "sigma_method": null,
     "sigma_composition": null,
     "sigma_scatter": null,
     "sigma_conversion": null,
     "sigma_effective": null,
     "source_invariant_sigma_effective": 10.0,
     "source_invariant_sigma_basis": "sigma_effective of the uncertainty budget (method class unknown, calibrated)",
     "offset_K": 20.0,
     "sigma_effective_reason": "derived constraint, not a measurement"
    }
   },
   {
    "source_observation": "ORC-5OPLWJP7QB",
    "temperature_K": {
     "sigma_printed": null,
     "sigma_reading": null,
     "sigma_method": null,
     "sigma_composition": null,
     "sigma_scatter": null,
     "sigma_conversion": null,
     "sigma_effective": null,
     "source_invariant_sigma_effective": 10.0,
     "source_invariant_sigma_basis": "sigma_effective of the uncertainty budget (method class unknown, calibrated)",
     "offset_K": 20.0,
     "sigma_effective_reason": "derived constraint, not a measurement"
    }
   },
   {
    "source_observation": "ORC-N4O4OMRDUM",
    "temperature_K": {
     "sigma_printed": null,
     "sigma_reading": null,
     "sigma_method": null,
     "sigma_composition": null,
     "sigma_scatter": null,
     "sigma_conversion": null,
     "sigma_effective": null,
     "source_invariant_sigma_effective": 10.0,
     "source_invariant_sigma_basis": "sigma_effective of the uncertainty budget (method class unknown, calibrated)",
     "offset_K": 20.0,
     "sigma_effective_reason": "derived constraint, not a measurement"
    }
   },
   {
    "source_observation": "ORC-N4O4OMRDUM",
    "temperature_K": {
     "sigma_printed": null,
     "sigma_reading": null,
     "sigma_method": null,
     "sigma_composition": null,
     "sigma_scatter": null,
     "sigma_conversion": null,
     "sigma_effective": null,
     "source_invariant_sigma_effective": 10.0,
     "source_invariant_sigma_basis": "sigma_effective of the uncertainty budget (method class unknown, calibrated)",
     "offset_K": 20.0,
     "sigma_effective_reason": "derived constraint, not a measurement"
    }
   }
  ]
 }
}

File: espei/derived/invariant-brackets/AG-GD/AgGd-08Wan.zpf-00.json
{
 "components": [
  "AG",
  "GD",
  "VA"
 ],
 "phases": [
  "AG2GD_C11B",
  "AG51GD14",
  "AGGD_B2",
  "FCC_A1",
  "HCP_A3",
  "LIQUID"
 ],
 "conditions": {
  "P": 101325,
  "T": [
   1063.0,
   1043.0,
   1113.0,
   1088.0,
   1073.0,
   1053.0
  ]
 },
 "output": "ZPF",
 "values": [
  [
   [
    "LIQUID",
    [
     "GD"
    ],
    [
     0.11
    ]
   ],
   [
    "__HYPERPLANE__",
    [
     "GD"
    ],
    [
     0.1
    ]
   ],
   [
    "__HYPERPLANE__",
    [
     "GD"
    ],
    [
     0.12
    ]
   ]
  ],
  [
   [
    "FCC_A1",
    [
     "GD"
    ],
    [
     null
    ]
   ],
   [
    "AG51GD14",
    [
     "GD"
    ],
    [
     null
    ]
   ],
   [
    "__HYPERPLANE__",
    [
     "GD"
    ],
    [
     0.1
    ]
   ],
   [
    "__HYPERPLANE__",
    [
     "GD"
    ],
    [
     0.12
    ]
   ]
  ],
  [
   [
    "LIQUID",
    [
     "GD"
    ],
    [
     0.35000000000000003
    ]
   ],
   [
    "AG51GD14",
    [
     "GD"
    ],
    [
     null
    ]
   ],
   [
    "__HYPERPLANE__",
    [
     "GD"
    ],
    [
     0.325
    ]
   ],
   [
    "__HYPERPLANE__",
    [
     "GD"
    ],
    [
     0.3416666667
    ]
   ]
  ],
  [
   [
    "AG2GD_C11B",
    [
     "GD"
    ],
    [
     null
    ]
   ],
   [
    "AGGD_B2",
    [
     "GD"
    ],
    [
     null
    ]
   ],
   [
    "__HYPERPLANE__",
    [
     "GD"
    ],
    [
     0.365
    ]
   ],
   [
    "__HYPERPLANE__",
    [
     "GD"
    ],
    [
     0.385
    ]
   ]
  ],
  [
   [
    "LIQUID",
    [
     "GD"
    ],
    [
     0.77
    ]
   ],
   [
    "__HYPERPLANE__",
    [
     "GD"
    ],
    [
     0.76
    ]
   ],
   [
    "__HYPERPLANE__",
    [
     "GD"
    ],
    [
     0.78
    ]
   ]
  ],
  [
   [
    "AGGD_B2",
    [
     "GD"
    ],
    [
     null
    ]
   ],
   [
    "HCP_A3",
    [
     "GD"
    ],
    [
     null
    ]
   ],
   [
    "__HYPERPLANE__",
    [
     "GD"
    ],
    [
     0.76
    ]
   ],
   [
    "__HYPERPLANE__",
    [
     "GD"
    ],
    [
     0.78
    ]
   ]
  ]
 ],
 "reference": "Kiessler 1972, doi:10.1016/0022-5088(72)90049-5",
 "bibtex": "kiessler1972_7de51e",
 "tags": [
  "derived",
  "derived_bracket",
  "orchid",
  "via_assessment"
 ],
 "comment": "DERIVED phase constraints (not measured): invariant-temperature brackets from the printed invariant reactions of invariants/AG-GD/AgGd-08Wan.zpf-00.json (ORCHID literature values, Version 1, machine-extracted). Rule: README.md, 'Phase constraints'. Source ORCHID observation ids: ORC-3LRGP37UA5 ORC-5OMEOOHAKY ORC-SCQDTP4JEY ORC-U3QV6EYCIC",
 "orchid": {
  "evidence_class": "derived",
  "derived_from": "invariants/AG-GD/AgGd-08Wan.zpf-00.json",
  "derivation": "invariant_bracket",
  "rule": "For each binary invariant reaction (eutectic, peritectic, monotectic, eutectoid, peritectoid, metatectic, syntectic, congruent melting or transformation, polymorphic) with printed temperature T and printed temperature uncertainty u (else u = 5 K, documented default), two ZPF points are written at the invariant composition x0: at T + max(2u, 10 K) the phase set stable above the reaction and at T - max(2u, 10 K) the set stable below. The reaction is read as printed with the cooling convention (left side = high temperature; a reaction written on heating, i.e. a single liquid formed from solids, is turned round). x0 is the composition of the phase alone on its side (eutectic: the liquid; peritectic: the product; congruent: the common composition); the other side's phases are written with their printed compositions (null where not printed or for line compounds, E2). The target hyperplane is estimated at x0 - d and x0 + d (d = min(0.01, half the distance to the nearest printed composition or to a pure element)) so that a line compound at x0 cannot make the hyperplane undefined (ESPEI 0.9.1 returns zero driving force when the equilibrium at the hyperplane composition is a single phase without internal degrees of freedom). A point is not written when another invariant of the system that shares a non-liquid phase (or a liquid within 0.05 in composition of x0) lies between T and the bracket temperature. These points encode the semantics of the printed reaction (which phases are stable on which side); they are DERIVED, not measured.",
  "points": [
   {
    "source_observation": "ORC-5OMEOOHAKY",
    "side": "above",
    "T_invariant_K": 1053,
    "offset_K": 10.0,
    "T_sigma_K": 5.0,
    "T_sigma_basis": "default (no printed temperature uncertainty)",
    "x0": 0.11,
    "hyperplane_delta": 0.01,
    "reaction_printed": "L -> Fcc(Ag) + Ag51Gd14",
    "reaction_type": "eutectic",
    "phases_above": [
     "LIQUID"
    ],
    "phases_below": [
     "FCC_A1",
     "AG51GD14"
    ]
   },
   {
    "source_observation": "ORC-5OMEOOHAKY",
    "side": "below",
    "T_invariant_K": 1053,
    "offset_K": 10.0,
    "T_sigma_K": 5.0,
    "T_sigma_basis": "default (no printed temperature uncertainty)",
    "x0": 0.11,
    "hyperplane_delta": 0.01,
    "reaction_printed": "L -> Fcc(Ag) + Ag51Gd14",
    "reaction_type": "eutectic",
    "phases_above": [
     "LIQUID"
    ],
    "phases_below": [
     "FCC_A1",
     "AG51GD14"
    ]
   },
   {
    "source_observation": "ORC-U3QV6EYCIC",
    "side": "above",
    "T_invariant_K": 1103,
    "offset_K": 10.0,
    "T_sigma_K": 5.0,
    "T_sigma_basis": "default (no printed temperature uncertainty)",
    "x0": 0.3333333333333333,
    "hyperplane_delta": 0.00833333333333336,
    "reaction_printed": "L + Ag51Gd14 -> Ag2Gd",
    "reaction_type": "peritectic",
    "phases_above": [
     "LIQUID",
     "AG51GD14"
    ],
    "phases_below": [
     "AG2GD_C11B"
    ]
   },
   {
    "source_observation": "ORC-3LRGP37UA5",
    "side": "below",
    "T_invariant_K": 1098,
    "offset_K": 10.0,
    "T_sigma_K": 5.0,
    "T_sigma_basis": "default (no printed temperature uncertainty)",
    "x0": 0.375,
    "hyperplane_delta": 0.01,
    "reaction_printed": "L -> Ag2Gd + AgGd",
    "reaction_type": "eutectic",
    "phases_above": [
     "LIQUID"
    ],
    "phases_below": [
     "AG2GD_C11B",
     "AGGD_B2"
    ]
   },
   {
    "source_observation": "ORC-SCQDTP4JEY",
    "side": "above",
    "T_invariant_K": 1063,
    "offset_K": 10.0,
    "T_sigma_K": 5.0,
    "T_sigma_basis": "default (no printed temperature uncertainty)",
    "x0": 0.77,
    "hyperplane_delta": 0.01,
    "reaction_printed": "L -> AgGd + Gd",
    "reaction_type": "eutectic",
    "phases_above": [
     "LIQUID"
    ],
    "phases_below": [
     "AGGD_B2",
     "HCP_A3"
    ]
   },
   {
    "source_observation": "ORC-SCQDTP4JEY",
    "side": "below",
    "T_invariant_K": 1063,
    "offset_K": 10.0,
    "T_sigma_K": 5.0,
    "T_sigma_basis": "default (no printed temperature uncertainty)",
    "x0": 0.77,
    "hyperplane_delta": 0.01,
    "reaction_printed": "L -> AgGd + Gd",
    "reaction_type": "eutectic",
    "phases_above": [
     "LIQUID"
    ],
    "phases_below": [
     "AGGD_B2",
     "HCP_A3"
    ]
   }
  ],
  "dois": [
   "10.1016/0022-5088(72)90049-5",
   "10.1016/j.jallcom.2007.11.049"
  ],
  "papers": [
   "doi:10.1016/0022-5088(72)90049-5",
   "doi:10.1016/j.jallcom.2007.11.049"
  ]
 }
}

File: espei/derived/invariant-brackets/AG-GD/AgGd-09Wan.zpf-00.json
{
 "components": [
  "AG",
  "GD",
  "VA"
 ],
 "phases": [
  "AG2GD_C11B",
  "AG51GD14",
  "AGGD_B2",
  "FCC_A1",
  "HCP_A3",
  "LIQUID"
 ],
 "conditions": {
  "P": 101325,
  "T": [
   1073.15,
   1053.15,
   1383.15,
   1363.15,
   1088.15,
   1113.15,
   1258.15,
   1238.15,
   1088.15,
   1068.15
  ]
 },
 "output": "ZPF",
 "values": [
  [
   [
    "LIQUID",
    [
     "GD"
    ],
    [
     0.775
    ]
   ],
   [
    "__HYPERPLANE__",
    [
     "GD"
    ],
    [
     0.765
    ]
   ],
   [
    "__HYPERPLANE__",
    [
     "GD"
    ],
    [
     0.785
    ]
   ]
  ],
  [
   [
    "HCP_A3",
    [
     "GD"
    ],
    [
     1.0
    ]
   ],
   [
    "AGGD_B2",
    [
     "GD"
    ],
    [
     null
    ]
   ],
   [
    "__HYPERPLANE__",
    [
     "GD"
    ],
    [
     0.765
    ]
   ],
   [
    "__HYPERPLANE__",
    [
     "GD"
    ],
    [
     0.785
    ]
   ]
  ],
  [
   [
    "LIQUID",
    [
     "GD"
    ],
    [
     0.5
    ]
   ],
   [
    "__HYPERPLANE__",
    [
     "GD"
    ],
    [
     0.49
    ]
   ],
   [
    "__HYPERPLANE__",
    [
     "GD"
    ],
    [
     0.51
    ]
   ]
  ],
  [
   [
    "AGGD_B2",
    [
     "GD"
    ],
    [
     null
    ]
   ],
   [
    "__HYPERPLANE__",
    [
     "GD"
    ],
    [
     0.49
    ]
   ],
   [
    "__HYPERPLANE__",
    [
     "GD"
    ],
    [
     0.51
    ]
   ]
  ],
  [
   [
    "AGGD_B2",
    [
     "GD"
    ],
    [
     null
    ]
   ],
   [
    "AG2GD_C11B",
    [
     "GD"
    ],
    [
     null
    ]
   ],
   [
    "__HYPERPLANE__",
    [
     "GD"
    ],
    [
     0.36
    ]
   ],
   [
    "__HYPERPLANE__",
    [
     "GD"
    ],
    [
     0.38
    ]
   ]
  ],
  [
   [
    "LIQUID",
    [
     "GD"
    ],
    [
     0.35
    ]
   ],
   [
    "AG51GD14",
    [
     "GD"
    ],
    [
     null
    ]
   ],
   [
    "__HYPERPLANE__",
    [
     "GD"
    ],
    [
     0.325
    ]
   ],
   [
    "__HYPERPLANE__",
    [
     "GD"
    ],
    [
     0.3416666667
    ]
   ]
  ],
  [
   [
    "LIQUID",
    [
     "GD"
    ],
    [
     0.215
    ]
   ],
   [
    "__HYPERPLANE__",
    [
     "GD"
    ],
    [
     0.205
    ]
   ],
   [
    "__HYPERPLANE__",
    [
     "GD"
    ],
    [
     0.225
    ]
   ]
  ],
  [
   [
    "AG51GD14",
    [
     "GD"
    ],
    [
     null
    ]
   ],
   [
    "__HYPERPLANE__",
    [
     "GD"
    ],
    [
     0.205
    ]
   ],
   [
    "__HYPERPLANE__",
    [
     "GD"
    ],
    [
     0.225
    ]
   ]
  ],
  [
   [
    "LIQUID",
    [
     "GD"
    ],
    [
     0.11
    ]
   ],
   [
    "__HYPERPLANE__",
    [
     "GD"
    ],
    [
     0.1
    ]
   ],
   [
    "__HYPERPLANE__",
    [
     "GD"
    ],
    [
     0.12
    ]
   ]
  ],
  [
   [
    "AG51GD14",
    [
     "GD"
    ],
    [
     null
    ]
   ],
   [
    "FCC_A1",
    [
     "GD"
    ],
    [
     0.0095
    ]
   ],
   [
    "__HYPERPLANE__",
    [
     "GD"
    ],
    [
     0.1
    ]
   ],
   [
    "__HYPERPLANE__",
    [
     "GD"
    ],
    [
     0.12
    ]
   ]
  ]
 ],
 "reference": "Wang 2009, doi:10.1016/j.jallcom.2008.09.129",
 "bibtex": "wang2009_c3f5ea",
 "tags": [
  "derived",
  "derived_bracket",
  "orchid",
  "via_assessment"
 ],
 "comment": "DERIVED phase constraints (not measured): invariant-temperature brackets from the printed invariant reactions of invariants/AG-GD/AgGd-09Wan.zpf-00.json (ORCHID literature values, Version 1, machine-extracted). Rule: README.md, 'Phase constraints'. Source ORCHID observation ids: ORC-5ZHRNG3Z7S ORC-6G3BS34JPE ORC-6YSRTUR5S4 ORC-6YXZRZ7VJ2 ORC-VNDG7KNGQF ORC-VUMSDCJP5W",
 "orchid": {
  "evidence_class": "derived",
  "derived_from": "invariants/AG-GD/AgGd-09Wan.zpf-00.json",
  "derivation": "invariant_bracket",
  "rule": "For each binary invariant reaction (eutectic, peritectic, monotectic, eutectoid, peritectoid, metatectic, syntectic, congruent melting or transformation, polymorphic) with printed temperature T and printed temperature uncertainty u (else u = 5 K, documented default), two ZPF points are written at the invariant composition x0: at T + max(2u, 10 K) the phase set stable above the reaction and at T - max(2u, 10 K) the set stable below. The reaction is read as printed with the cooling convention (left side = high temperature; a reaction written on heating, i.e. a single liquid formed from solids, is turned round). x0 is the composition of the phase alone on its side (eutectic: the liquid; peritectic: the product; congruent: the common composition); the other side's phases are written with their printed compositions (null where not printed or for line compounds, E2). The target hyperplane is estimated at x0 - d and x0 + d (d = min(0.01, half the distance to the nearest printed composition or to a pure element)) so that a line compound at x0 cannot make the hyperplane undefined (ESPEI 0.9.1 returns zero driving force when the equilibrium at the hyperplane composition is a single phase without internal degrees of freedom). A point is not written when another invariant of the system that shares a non-liquid phase (or a liquid within 0.05 in composition of x0) lies between T and the bracket temperature. These points encode the semantics of the printed reaction (which phases are stable on which side); they are DERIVED, not measured.",
  "points": [
   {
    "source_observation": "ORC-6YXZRZ7VJ2",
    "side": "above",
    "T_invariant_K": 1063.15,
    "offset_K": 10.0,
    "T_sigma_K": 5.0,
    "T_sigma_basis": "default (no printed temperature uncertainty)",
    "x0": 0.775,
    "hyperplane_delta": 0.01,
    "reaction_printed": "L ↔ αGd + AgGd",
    "reaction_type": "eutectic",
    "phases_above": [
     "LIQUID"
    ],
    "phases_below": [
     "HCP_A3",
     "AGGD_B2"
    ]
   },
   {
    "source_observation": "ORC-6YXZRZ7VJ2",
    "side": "below",
    "T_invariant_K": 1063.15,
    "offset_K": 10.0,
    "T_sigma_K": 5.0,
    "T_sigma_basis": "default (no printed temperature uncertainty)",
    "x0": 0.775,
    "hyperplane_delta": 0.01,
    "reaction_printed": "L ↔ αGd + AgGd",
    "reaction_type": "eutectic",
    "phases_above": [
     "LIQUID"
    ],
    "phases_below": [
     "HCP_A3",
     "AGGD_B2"
    ]
   },
   {
    "source_observation": "ORC-6YSRTUR5S4",
    "side": "above",
    "T_invariant_K": 1373.15,
    "offset_K": 10.0,
    "T_sigma_K": 5.0,
    "T_sigma_basis": "default (no printed temperature uncertainty)",
    "x0": 0.5,
    "hyperplane_delta": 0.01,
    "reaction_printed": "L ↔ AgGd",
    "reaction_type": "congruent melting",
    "phases_above": [
     "LIQUID"
    ],
    "phases_below": [
     "AGGD_B2"
    ]
   },
   {
    "source_observation": "ORC-6YSRTUR5S4",
    "side": "below",
    "T_invariant_K": 1373.15,
    "offset_K": 10.0,
    "T_sigma_K": 5.0,
    "T_sigma_basis": "default (no printed temperature uncertainty)",
    "x0": 0.5,
    "hyperplane_delta": 0.01,
    "reaction_printed": "L ↔ AgGd",
    "reaction_type": "congruent melting",
    "phases_above": [
     "LIQUID"
    ],
    "phases_below": [
     "AGGD_B2"
    ]
   },
   {
    "source_observation": "ORC-5ZHRNG3Z7S",
    "side": "below",
    "T_invariant_K": 1098.15,
    "offset_K": 10.0,
    "T_sigma_K": 5.0,
    "T_sigma_basis": "default (no printed temperature uncertainty)",
    "x0": 0.37,
    "hyperplane_delta": 0.01,
    "reaction_printed": "L ↔ AgGd + Ag2Gd",
    "reaction_type": "eutectic",
    "phases_above": [
     "LIQUID"
    ],
    "phases_below": [
     "AGGD_B2",
     "AG2GD_C11B"
    ]
   },
   {
    "source_observation": "ORC-VUMSDCJP5W",
    "side": "above",
    "T_invariant_K": 1103.15,
    "offset_K": 10.0,
    "T_sigma_K": 5.0,
    "T_sigma_basis": "default (no printed temperature uncertainty)",
    "x0": 0.3333333333333333,
    "hyperplane_delta": 0.008333333333333331,
    "reaction_printed": "L + Ag51Gd14 ↔ Ag2Gd",
    "reaction_type": "peritectic",
    "phases_above": [
     "LIQUID",
     "AG51GD14"
    ],
    "phases_below": [
     "AG2GD_C11B"
    ]
   },
   {
    "source_observation": "ORC-VNDG7KNGQF",
    "side": "above",
    "T_invariant_K": 1248.15,
    "offset_K": 10.0,
    "T_sigma_K": 5.0,
    "T_sigma_basis": "default (no printed temperature uncertainty)",
    "x0": 0.215,
    "hyperplane_delta": 0.01,
    "reaction_printed": "L ↔ Ag51Gd14",
    "reaction_type": "congruent melting",
    "phases_above": [
     "LIQUID"
    ],
    "phases_below": [
     "AG51GD14"
    ]
   },
   {
    "source_observation": "ORC-VNDG7KNGQF",
    "side": "below",
    "T_invariant_K": 1248.15,
    "offset_K": 10.0,
    "T_sigma_K": 5.0,
    "T_sigma_basis": "default (no printed temperature uncertainty)",
    "x0": 0.215,
    "hyperplane_delta": 0.01,
    "reaction_printed": "L ↔ Ag51Gd14",
    "reaction_type": "congruent melting",
    "phases_above": [
     "LIQUID"
    ],
    "phases_below": [
     "AG51GD14"
    ]
   },
   {
    "source_observation": "ORC-6G3BS34JPE",
    "side": "above",
    "T_invariant_K": 1078.15,
    "offset_K": 10.0,
    "T_sigma_K": 3.0,
    "T_sigma_basis": "printed",
    "x0": 0.11,
    "hyperplane_delta": 0.01,
    "reaction_printed": "L ↔ Ag51Gd14 + (Ag)",
    "reaction_type": "eutectic",
    "phases_above": [
     "LIQUID"
    ],
    "phases_below": [
     "AG51GD14",
     "FCC_A1"
    ]
   },
   {
    "source_observation": "ORC-6G3BS34JPE",
    "side": "below",
    "T_invariant_K": 1078.15,
    "offset_K": 10.0,
    "T_sigma_K": 3.0,
    "T_sigma_basis": "printed",
    "x0": 0.11,
    "hyperplane_delta": 0.01,
    "reaction_printed": "L ↔ Ag51Gd14 + (Ag)",
    "reaction_type": "eutectic",
    "phases_above": [
     "LIQUID"
    ],
    "phases_below": [
     "AG51GD14",
     "FCC_A1"
    ]
   }
  ],
  "dois": [
   "10.1007/bf02869227",
   "10.1016/0022-5088(72)90049-5",
   "10.1016/j.jallcom.2008.09.129"
  ],
  "papers": [
   "doi:10.1016/j.jallcom.2008.09.129",
   "doi:10.1007/bf02869227",
   "doi:10.1016/0022-5088(72)90049-5"
  ]
 }
}

File: espei/derived/invariant-brackets/AG-GD/AgGd-09Wan.zpf-01.json
{
 "components": [
  "AG",
  "GD",
  "VA"
 ],
 "phases": [
  "AG51GD14",
  "FCC_A1",
  "LIQUID"
 ],
 "conditions": {
  "P": 101325,
  "T": [
   1123.15,
   1268.15,
   1228.15,
   1068.15,
   1028.15
  ]
 },
 "output": "ZPF",
 "values": [
  [
   [
    "LIQUID",
    [
     "GD"
    ],
    [
     0.35
    ]
   ],
   [
    "AG51GD14",
    [
     "GD"
    ],
    [
     null
    ]
   ],
   [
    "__HYPERPLANE__",
    [
     "GD"
    ],
    [
     0.325
    ]
   ],
   [
    "__HYPERPLANE__",
    [
     "GD"
    ],
    [
     0.3416666667
    ]
   ]
  ],
  [
   [
    "LIQUID",
    [
     "GD"
    ],
    [
     0.25
    ]
   ],
   [
    "__HYPERPLANE__",
    [
     "GD"
    ],
    [
     0.24
    ]
   ],
   [
    "__HYPERPLANE__",
    [
     "GD"
    ],
    [
     0.26
    ]
   ]
  ],
  [
   [
    "AG51GD14",
    [
     "GD"
    ],
    [
     null
    ]
   ],
   [
    "__HYPERPLANE__",
    [
     "GD"
    ],
    [
     0.24
    ]
   ],
   [
    "__HYPERPLANE__",
    [
     "GD"
    ],
    [
     0.26
    ]
   ]
  ],
  [
   [
    "LIQUID",
    [
     "GD"
    ],
    [
     0.11
    ]
   ],
   [
    "__HYPERPLANE__",
    [
     "GD"
    ],
    [
     0.1
    ]
   ],
   [
    "__HYPERPLANE__",
    [
     "GD"
    ],
    [
     0.12
    ]
   ]
  ],
  [
   [
    "AG51GD14",
    [
     "GD"
    ],
    [
     null
    ]
   ],
   [
    "FCC_A1",
    [
     "GD"
    ],
    [
     null
    ]
   ],
   [
    "__HYPERPLANE__",
    [
     "GD"
    ],
    [
     0.1
    ]
   ],
   [
    "__HYPERPLANE__",
    [
     "GD"
    ],
    [
     0.12
    ]
   ]
  ]
 ],
 "reference": "Kiessler 1972, doi:10.1016/0022-5088(72)90049-5",
 "bibtex": "kiessler1972_7de51e",
 "tags": [
  "derived",
  "derived_bracket",
  "orchid",
  "via_assessment"
 ],
 "comment": "DERIVED phase constraints (not measured): invariant-temperature brackets from the printed invariant reactions of invariants/AG-GD/AgGd-09Wan.zpf-01.json (ORCHID literature values, Version 1, machine-extracted). Rule: README.md, 'Phase constraints'. Source ORCHID observation ids: ORC-GJADGE63LD ORC-IA7WBJZKMI ORC-QHUYKS3XYE",
 "orchid": {
  "evidence_class": "derived",
  "derived_from": "invariants/AG-GD/AgGd-09Wan.zpf-01.json",
  "derivation": "invariant_bracket",
  "rule": "For each binary invariant reaction (eutectic, peritectic, monotectic, eutectoid, peritectoid, metatectic, syntectic, congruent melting or transformation, polymorphic) with printed temperature T and printed temperature uncertainty u (u = sigma_effective of the value's uncertainty budget: the printed sigma or the method floor, whichever is larger; else the printed sigma; else 5 K, documented default), two ZPF points are written at the invariant composition x0: at T + max(2u, 10 K) the phase set stable above the reaction and at T - max(2u, 10 K) the set stable below. The reaction is read as printed with the cooling convention (left side = high temperature; a reaction written on heating, i.e. a single liquid formed from solids, is turned round). x0 is the composition of the phase alone on its side (eutectic: the liquid; peritectic: the product; congruent: the common composition); the other side's phases are written with their printed compositions (null where not printed or for line compounds, E2). The target hyperplane is estimated at x0 - d and x0 + d (d = min(0.01, half the distance to the nearest printed composition or to a pure element)) so that a line compound at x0 cannot make the hyperplane undefined (ESPEI 0.9.1 returns zero driving force when the equilibrium at the hyperplane composition is a single phase without internal degrees of freedom). A point is not written when another invariant of the system that shares a non-liquid phase (or a liquid within 0.05 in composition of x0) lies between T and the bracket temperature. These points encode the semantics of the printed reaction (which phases are stable on which side); they are DERIVED, not measured.",
  "points": [
   {
    "source_observation": "ORC-GJADGE63LD",
    "side": "above",
    "T_invariant_K": 1103.15,
    "offset_K": 20.0,
    "T_sigma_K": 10.0,
    "T_sigma_basis": "sigma_effective of the uncertainty budget (method class unknown, calibrated)",
    "x0": 0.3333333333333333,
    "hyperplane_delta": 0.008333333333333331,
    "reaction_printed": "L + Ag51Gd14 ↔ Ag2Gd",
    "reaction_type": "peritectic",
    "phases_above": [
     "LIQUID",
     "AG51GD14"
    ],
    "phases_below": [
     "AG2GD_C11B"
    ]
   },
   {
    "source_observation": "ORC-QHUYKS3XYE",
    "side": "above",
    "T_invariant_K": 1248.15,
    "offset_K": 20.0,
    "T_sigma_K": 10.0,
    "T_sigma_basis": "sigma_effective of the uncertainty budget (method class unknown, calibrated)",
    "x0": 0.25,
    "hyperplane_delta": 0.01,
    "reaction_printed": "L ↔ Ag51Gd14",
    "reaction_type": "congruent melting",
    "phases_above": [
     "LIQUID"
    ],
    "phases_below": [
     "AG51GD14"
    ]
   },
   {
    "source_observation": "ORC-QHUYKS3XYE",
    "side": "below",
    "T_invariant_K": 1248.15,
    "offset_K": 20.0,
    "T_sigma_K": 10.0,
    "T_sigma_basis": "sigma_effective of the uncertainty budget (method class unknown, calibrated)",
    "x0": 0.25,
    "hyperplane_delta": 0.01,
    "reaction_printed": "L ↔ Ag51Gd14",
    "reaction_type": "congruent melting",
    "phases_above": [
     "LIQUID"
    ],
    "phases_below": [
     "AG51GD14"
    ]
   },
   {
    "source_observation": "ORC-IA7WBJZKMI",
    "side": "above",
    "T_invariant_K": 1048.15,
    "offset_K": 20.0,
    "T_sigma_K": 10.0,
    "T_sigma_basis": "sigma_effective of the uncertainty budget (method class unknown, calibrated)",
    "x0": 0.11,
    "hyperplane_delta": 0.01,
    "reaction_printed": "L ↔ Ag51Gd14 + (Ag)",
    "reaction_type": "eutectic",
    "phases_above": [
     "LIQUID"
    ],
    "phases_below": [
     "AG51GD14",
     "FCC_A1"
    ]
   },
   {
    "source_observation": "ORC-IA7WBJZKMI",
    "side": "below",
    "T_invariant_K": 1048.15,
    "offset_K": 20.0,
    "T_sigma_K": 10.0,
    "T_sigma_basis": "sigma_effective of the uncertainty budget (method class unknown, calibrated)",
    "x0": 0.11,
    "hyperplane_delta": 0.01,
    "reaction_printed": "L ↔ Ag51Gd14 + (Ag)",
    "reaction_type": "eutectic",
    "phases_above": [
     "LIQUID"
    ],
    "phases_below": [
     "AG51GD14",
     "FCC_A1"
    ]
   }
  ],
  "dois": [
   "10.1016/0022-5088(72)90049-5",
   "10.1016/j.jallcom.2008.09.129"
  ],
  "papers": [
   "doi:10.1016/0022-5088(72)90049-5",
   "doi:10.1016/j.jallcom.2008.09.129"
  ]
 },
 "orchid_uncertainty_budget": {
  "sigma_rule": "derived point: placed offset_K = max(2u, 10 K) beyond the invariant, u = the invariant temperature's sigma_effective; the constraint holds while the invariant's error is below offset_K (no sigma of its own)",
  "points": [
   {
    "source_observation": "ORC-GJADGE63LD",
    "temperature_K": {
     "sigma_printed": null,
     "sigma_reading": null,
     "sigma_method": null,
     "sigma_composition": null,
     "sigma_scatter": null,
     "sigma_conversion": null,
     "sigma_effective": null,
     "source_invariant_sigma_effective": 10.0,
     "source_invariant_sigma_basis": "sigma_effective of the uncertainty budget (method class unknown, calibrated)",
     "offset_K": 20.0,
     "sigma_effective_reason": "derived constraint, not a measurement"
    }
   },
   {
    "source_observation": "ORC-QHUYKS3XYE",
    "temperature_K": {
     "sigma_printed": null,
     "sigma_reading": null,
     "sigma_method": null,
     "sigma_composition": null,
     "sigma_scatter": null,
     "sigma_conversion": null,
     "sigma_effective": null,
     "source_invariant_sigma_effective": 10.0,
     "source_invariant_sigma_basis": "sigma_effective of the uncertainty budget (method class unknown, calibrated)",
     "offset_K": 20.0,
     "sigma_effective_reason": "derived constraint, not a measurement"
    }
   },
   {
    "source_observation": "ORC-QHUYKS3XYE",
    "temperature_K": {
     "sigma_printed": null,
     "sigma_reading": null,
     "sigma_method": null,
     "sigma_composition": null,
     "sigma_scatter": null,
     "sigma_conversion": null,
     "sigma_effective": null,
     "source_invariant_sigma_effective": 10.0,
     "source_invariant_sigma_basis": "sigma_effective of the uncertainty budget (method class unknown, calibrated)",
     "offset_K": 20.0,
     "sigma_effective_reason": "derived constraint, not a measurement"
    }
   },
   {
    "source_observation": "ORC-IA7WBJZKMI",
    "temperature_K": {
     "sigma_printed": null,
     "sigma_reading": null,
     "sigma_method": null,
     "sigma_composition": null,
     "sigma_scatter": null,
     "sigma_conversion": null,
     "sigma_effective": null,
     "source_invariant_sigma_effective": 10.0,
     "source_invariant_sigma_basis": "sigma_effective of the uncertainty budget (method class unknown, calibrated)",
     "offset_K": 20.0,
     "sigma_effective_reason": "derived constraint, not a measurement"
    }
   },
   {
    "source_observation": "ORC-IA7WBJZKMI",
    "temperature_K": {
     "sigma_printed": null,
     "sigma_reading": null,
     "sigma_method": null,
     "sigma_composition": null,
     "sigma_scatter": null,
     "sigma_conversion": null,
     "sigma_effective": null,
     "source_invariant_sigma_effective": 10.0,
     "source_invariant_sigma_basis": "sigma_effective of the uncertainty budget (method class unknown, calibrated)",
     "offset_K": 20.0,
     "sigma_effective_reason": "derived constraint, not a measurement"
    }
   }
  ]
 }
}
