Repository: orchid-calphad/orchid-data

# ORCHID ESPEI datasets from the literature

ESPEI-format datasets built from the ORCHID literature values (Version 1, machine-extracted) and from DFT (literature, Materials Project, OQMD). Every literature value is traced to its published ORCHID observation id (`literature/`, field `id`) and the DOI of its source, passes the same inclusion rules as the published literature values, and carries its uncertainty in physical units next to the ESPEI weight derived from it.

| folder | datasets | values | systems | content |
|---|---:|---:|---:|---|
| experimental | 1679 | 5549 | 246 | experimental thermochemical tables and phase-composition (ZPF) tables |

File: espei/derived/invariant-brackets/AG-HO/AgHo-09Wan.zpf-01.json
{
 "components": [
  "AG",
  "HO",
  "VA"
 ],
 "phases": [
  "AG2HO_C11B",
  "AG51HO14",
  "FCC_A1",
  "LIQUID"
 ],
 "conditions": {
  "P": 101325,
  "T": [
   1185.15,
   1141.15,
   1070.15,
   1026.15
  ]
 },
 "output": "ZPF",
 "values": [
  [
   [
    "LIQUID",
    [
     "HO"
    ],
    [
     0.265
    ]
   ],
   [
    "__HYPERPLANE__",
    [
     "HO"
    ],
    [
     0.255
    ]
   ],
   [
    "__HYPERPLANE__",
    [
     "HO"
    ],
    [
     0.275
    ]
   ]
  ],
  [
   [
    "AG51HO14",
    [
     "HO"
    ],
    [
     0.222
    ]
   ],
   [
    "AG2HO_C11B",
    [
     "HO"
    ],
    [
     null
    ]
   ],
   [
    "__HYPERPLANE__",
    [
     "HO"
    ],
    [
     0.255
    ]
   ],
   [
    "__HYPERPLANE__",
    [
     "HO"
    ],
    [
     0.275
    ]
   ]
  ],
  [
   [
    "LIQUID",
    [
     "HO"
    ],
    [
     0.115
    ]
   ],
   [
    "__HYPERPLANE__",
    [
     "HO"
    ],
    [
     0.105
    ]
   ],
   [
    "__HYPERPLANE__",
    [
     "HO"
    ],
    [
     0.125
    ]
   ]
  ],
  [
   [
    "AG51HO14",
    [
     "HO"
    ],
    [
     0.222
    ]
   ],
   [
    "FCC_A1",
    [
     "HO"
    ],
    [
     0.016
    ]
   ],
   [
    "__HYPERPLANE__",
    [
     "HO"
    ],
    [
     0.105
    ]
   ],
   [
    "__HYPERPLANE__",
    [
     "HO"
    ],
    [
     0.125
    ]
   ]
  ]
 ],
 "reference": "Gebhardt 1966, doi:10.1016/0022-5088(66)90079-8",
 "bibtex": "gebhardt1966_833a5a",
 "tags": [
  "derived",
  "derived_bracket",
  "orchid",
  "via_assessment"
 ],
 "comment": "DERIVED phase constraints (not measured): invariant-temperature brackets from the printed invariant reactions of invariants/AG-HO/AgHo-09Wan.zpf-01.json (ORCHID literature values, Version 1, machine-extracted). Rule: README.md, 'Phase constraints'. Source ORCHID observation ids: ORC-6CZFUDQWGV ORC-IX7X3RM4RP",
 "orchid": {
  "evidence_class": "derived",
  "derived_from": "invariants/AG-HO/AgHo-09Wan.zpf-01.json",
  "derivation": "invariant_bracket",
  "rule": "For each binary invariant reaction (eutectic, peritectic, monotectic, eutectoid, peritectoid, metatectic, syntectic, congruent melting or transformation, polymorphic) with printed temperature T and printed temperature uncertainty u (u = sigma_effective of the value's uncertainty budget: the printed sigma or the method floor, whichever is larger; else the printed sigma; else 5 K, documented default), two ZPF points are written at the invariant composition x0: at T + max(2u, 10 K) the phase set stable above the reaction and at T - max(2u, 10 K) the set stable below. The reaction is read as printed with the cooling convention (left side = high temperature; a reaction written on heating, i.e. a single liquid formed from solids, is turned round). x0 is the composition of the phase alone on its side (eutectic: the liquid; peritectic: the product; congruent: the common composition); the other side's phases are written with their printed compositions (null where not printed or for line compounds, E2). The target hyperplane is estimated at x0 - d and x0 + d (d = min(0.01, half the distance to the nearest printed composition or to a pure element)) so that a line compound at x0 cannot make the hyperplane undefined (ESPEI 0.9.1 returns zero driving force when the equilibrium at the hyperplane composition is a single phase without internal degrees of freedom). A point is not written when another invariant of the system that shares a non-liquid phase (or a liquid within 0.05 in composition of x0) lies between T and the bracket temperature. These points encode the semantics of the printed reaction (which phases are stable on which side); they are DERIVED, not measured.",
  "points": [
   {
    "source_observation": "ORC-IX7X3RM4RP",
    "side": "above",
    "T_invariant_K": 1163.15,
    "offset_K": 22.0,
    "T_sigma_K": 11.0,
    "T_sigma_basis": "sigma_effective of the uncertainty budget (method class unknown, calibrated)",
    "x0": 0.265,
    "hyperplane_delta": 0.01,
    "reaction_printed": "L -> Ag51Ho14 + Ag2Ho",
    "reaction_type": "peritectic",
    "phases_above": [
     "LIQUID"
    ],
    "phases_below": [
     "AG51HO14",
     "AG2HO_C11B"
    ]
   },
   {
    "source_observation": "ORC-IX7X3RM4RP",
    "side": "below",
    "T_invariant_K": 1163.15,
    "offset_K": 22.0,
    "T_sigma_K": 11.0,
    "T_sigma_basis": "sigma_effective of the uncertainty budget (method class unknown, calibrated)",
    "x0": 0.265,
    "hyperplane_delta": 0.01,
    "reaction_printed": "L -> Ag51Ho14 + Ag2Ho",
    "reaction_type": "peritectic",
    "phases_above": [
     "LIQUID"
    ],
    "phases_below": [
     "AG51HO14",
     "AG2HO_C11B"
    ]
   },
   {
    "source_observation": "ORC-6CZFUDQWGV",
    "side": "above",
    "T_invariant_K": 1048.15,
    "offset_K": 22.0,
    "T_sigma_K": 11.0,
    "T_sigma_basis": "sigma_effective of the uncertainty budget (method class unknown, calibrated)",
    "x0": 0.115,
    "hyperplane_delta": 0.01,
    "reaction_printed": "L -> Ag51Ho14 + (Ag)",
    "reaction_type": "eutectic",
    "phases_above": [
     "LIQUID"
    ],
    "phases_below": [
     "AG51HO14",
     "FCC_A1"
    ]
   },
   {
    "source_observation": "ORC-6CZFUDQWGV",
    "side": "below",
    "T_invariant_K": 1048.15,
    "offset_K": 22.0,
    "T_sigma_K": 11.0,
    "T_sigma_basis": "sigma_effective of the uncertainty budget (method class unknown, calibrated)",
    "x0": 0.115,
    "hyperplane_delta": 0.01,
    "reaction_printed": "L -> Ag51Ho14 + (Ag)",
    "reaction_type": "eutectic",
    "phases_above": [
     "LIQUID"
    ],
    "phases_below": [
     "AG51HO14",
     "FCC_A1"
    ]
   }
  ],
  "dois": [
   "10.1016/0022-5088(66)90079-8",
   "10.1016/j.jallcom.2009.04.037"
  ],
  "papers": [
   "doi:10.1016/0022-5088(66)90079-8",
   "doi:10.1016/j.jallcom.2009.04.037"
  ]
 },
 "orchid_uncertainty_budget": {
  "sigma_rule": "derived point: placed offset_K = max(2u, 10 K) beyond the invariant, u = the invariant temperature's sigma_effective; the constraint holds while the invariant's error is below offset_K (no sigma of its own)",
  "points": [
   {
    "source_observation": "ORC-IX7X3RM4RP",
    "temperature_K": {
     "sigma_printed": null,
     "sigma_reading": null,
     "sigma_method": null,
     "sigma_composition": null,
     "sigma_scatter": null,
     "sigma_conversion": null,
     "sigma_effective": null,
     "source_invariant_sigma_effective": 11.0,
     "source_invariant_sigma_basis": "sigma_effective of the uncertainty budget (method class unknown, calibrated)",
     "offset_K": 22.0,
     "sigma_effective_reason": "derived constraint, not a measurement"
    }
   },
   {
    "source_observation": "ORC-IX7X3RM4RP",
    "temperature_K": {
     "sigma_printed": null,
     "sigma_reading": null,
     "sigma_method": null,
     "sigma_composition": null,
     "sigma_scatter": null,
     "sigma_conversion": null,
     "sigma_effective": null,
     "source_invariant_sigma_effective": 11.0,
     "source_invariant_sigma_basis": "sigma_effective of the uncertainty budget (method class unknown, calibrated)",
     "offset_K": 22.0,
     "sigma_effective_reason": "derived constraint, not a measurement"
    }
   },
   {
    "source_observation": "ORC-6CZFUDQWGV",
    "temperature_K": {
     "sigma_printed": null,
     "sigma_reading": null,
     "sigma_method": null,
     "sigma_composition": null,
     "sigma_scatter": null,
     "sigma_conversion": null,
     "sigma_effective": null,
     "source_invariant_sigma_effective": 11.0,
     "source_invariant_sigma_basis": "sigma_effective of the uncertainty budget (method class unknown, calibrated)",
     "offset_K": 22.0,
     "sigma_effective_reason": "derived constraint, not a measurement"
    }
   },
   {
    "source_observation": "ORC-6CZFUDQWGV",
    "temperature_K": {
     "sigma_printed": null,
     "sigma_reading": null,
     "sigma_method": null,
     "sigma_composition": null,
     "sigma_scatter": null,
     "sigma_conversion": null,
     "sigma_effective": null,
     "source_invariant_sigma_effective": 11.0,
     "source_invariant_sigma_basis": "sigma_effective of the uncertainty budget (method class unknown, calibrated)",
     "offset_K": 22.0,
     "sigma_effective_reason": "derived constraint, not a measurement"
    }
   }
  ]
 }
}

File: espei/derived/invariant-brackets/AG-IN/AgIn-18Muz.zpf-00.json
{
 "components": [
  "AG",
  "IN",
  "VA"
 ],
 "phases": [
  "BCC_A2",
  "FCC_A1",
  "HCP_A3",
  "LIQUID"
 ],
 "conditions": {
  "P": 101325,
  "T": [
   962.0,
   911.0
  ]
 },
 "output": "ZPF",
 "values": [
  [
   [
    "FCC_A1",
    [
     "IN"
    ],
    [
     0.18600000000000003
    ]
   ],
   [
    "BCC_A2",
    [
     "IN"
    ],
    [
     0.237
    ]
   ],
   [
    "__HYPERPLANE__",
    [
     "IN"
    ],
    [
     0.228
    ]
   ],
   [
    "__HYPERPLANE__",
    [
     "IN"
    ],
    [
     0.234
    ]
   ]
  ],
  [
   [
    "LIQUID",
    [
     "IN"
    ],
    [
     0.242
    ]
   ],
   [
    "HCP_A3",
    [
     "IN"
    ],
    [
     0.317
    ]
   ],
   [
    "__HYPERPLANE__",
    [
     "IN"
    ],
    [
     0.2445
    ]
   ],
   [
    "__HYPERPLANE__",
    [
     "IN"
    ],
    [
     0.2495
    ]
   ]
  ]
 ],
 "reference": "Weibke 1935, doi:10.1002/zaac.19352220205",
 "bibtex": "weibke1935_cd6518",
 "tags": [
  "derived",
  "derived_bracket",
  "orchid",
  "via_assessment"
 ],
 "comment": "DERIVED phase constraints (not measured): invariant-temperature brackets from the printed invariant reactions of invariants/AG-IN/AgIn-18Muz.zpf-00.json (ORCHID literature values, Version 1, machine-extracted). Rule: README.md, 'Phase constraints'. Source ORCHID observation ids: ORC-3UZCZHAE6P ORC-XQZWANXRUQ",
 "orchid": {
  "evidence_class": "derived",
  "derived_from": "invariants/AG-IN/AgIn-18Muz.zpf-00.json",
  "derivation": "invariant_bracket",
  "rule": "For each binary invariant reaction (eutectic, peritectic, monotectic, eutectoid, peritectoid, metatectic, syntectic, congruent melting or transformation, polymorphic) with printed temperature T and printed temperature uncertainty u (u = sigma_effective of the value's uncertainty budget: the printed sigma or the method floor, whichever is larger; else the printed sigma; else 5 K, documented default), two ZPF points are written at the invariant composition x0: at T + max(2u, 10 K) the phase set stable above the reaction and at T - max(2u, 10 K) the set stable below. The reaction is read as printed with the cooling convention (left side = high temperature; a reaction written on heating, i.e. a single liquid formed from solids, is turned round). x0 is the composition of the phase alone on its side (eutectic: the liquid; peritectic: the product; congruent: the common composition); the other side's phases are written with their printed compositions (null where not printed or for line compounds, E2). The target hyperplane is estimated at x0 - d and x0 + d (d = min(0.01, half the distance to the nearest printed composition or to a pure element)) so that a line compound at x0 cannot make the hyperplane undefined (ESPEI 0.9.1 returns zero driving force when the equilibrium at the hyperplane composition is a single phase without internal degrees of freedom). A point is not written when another invariant of the system that shares a non-liquid phase (or a liquid within 0.05 in composition of x0) lies between T and the bracket temperature. These points encode the semantics of the printed reaction (which phases are stable on which side); they are DERIVED, not measured.",
  "points": [
   {
    "source_observation": "ORC-3UZCZHAE6P",
    "side": "above",
    "T_invariant_K": 940,
    "offset_K": 22.0,
    "T_sigma_K": 11.0,
    "T_sigma_basis": "sigma_effective of the uncertainty budget (method class unknown, calibrated)",
    "x0": 0.231,
    "hyperplane_delta": 0.002999999999999989,
    "reaction_printed": "α + β -> ζ",
    "reaction_type": null,
    "phases_above": [
     "FCC_A1",
     "BCC_A2"
    ],
    "phases_below": [
     "HCP_A3"
    ]
   },
   {
    "source_observation": "ORC-XQZWANXRUQ",
    "side": "below",
    "T_invariant_K": 933,
    "offset_K": 22.0,
    "T_sigma_K": 11.0,
    "T_sigma_basis": "sigma_effective of the uncertainty budget (method class unknown, calibrated)",
    "x0": 0.247,
    "hyperplane_delta": 0.0025000000000000022,
    "reaction_printed": "β -> L + ζ",
    "reaction_type": null,
    "phases_above": [
     "BCC_A2"
    ],
    "phases_below": [
     "LIQUID",
     "HCP_A3"
    ]
   }
  ],
  "dois": [
   "10.1002/zaac.19352220205",
   "10.1007/s10853-018-1999-8"
  ],
  "papers": [
   "doi:10.1002/zaac.19352220205",
   "doi:10.1007/s10853-018-1999-8"
  ]
 },
 "orchid_uncertainty_budget": {
  "sigma_rule": "derived point: placed offset_K = max(2u, 10 K) beyond the invariant, u = the invariant temperature's sigma_effective; the constraint holds while the invariant's error is below offset_K (no sigma of its own)",
  "points": [
   {
    "source_observation": "ORC-3UZCZHAE6P",
    "temperature_K": {
     "sigma_printed": null,
     "sigma_reading": null,
     "sigma_method": null,
     "sigma_composition": null,
     "sigma_scatter": null,
     "sigma_conversion": null,
     "sigma_effective": null,
     "source_invariant_sigma_effective": 11.0,
     "source_invariant_sigma_basis": "sigma_effective of the uncertainty budget (method class unknown, calibrated)",
     "offset_K": 22.0,
     "sigma_effective_reason": "derived constraint, not a measurement"
    }
   },
   {
    "source_observation": "ORC-XQZWANXRUQ",
    "temperature_K": {
     "sigma_printed": null,
     "sigma_reading": null,
     "sigma_method": null,
     "sigma_composition": null,
     "sigma_scatter": null,
     "sigma_conversion": null,
     "sigma_effective": null,
     "source_invariant_sigma_effective": 11.0,
     "source_invariant_sigma_basis": "sigma_effective of the uncertainty budget (method class unknown, calibrated)",
     "offset_K": 22.0,
     "sigma_effective_reason": "derived constraint, not a measurement"
    }
   }
  ]
 }
}

File: espei/derived/invariant-brackets/AG-IN/AgIn-18Muz.zpf-01.json
{
 "components": [
  "AG",
  "IN",
  "VA"
 ],
 "phases": [
  "BCC_A2",
  "FCC_A1",
  "HCP_A3",
  "LIQUID"
 ],
 "conditions": {
  "P": 101325,
  "T": [
   977.0,
   957.0,
   954.0,
   923.0
  ]
 },
 "output": "ZPF",
 "values": [
  [
   [
    "LIQUID",
    [
     "IN"
    ],
    [
     0.21
    ]
   ],
   [
    "FCC_A1",
    [
     "IN"
    ],
    [
     0.3
    ]
   ],
   [
    "__HYPERPLANE__",
    [
     "IN"
    ],
    [
     0.24
    ]
   ],
   [
    "__HYPERPLANE__",
    [
     "IN"
    ],
    [
     0.26
    ]
   ]
  ],
  [
   [
    "BCC_A2",
    [
     "IN"
    ],
    [
     0.25
    ]
   ],
   [
    "__HYPERPLANE__",
    [
     "IN"
    ],
    [
     0.24
    ]
   ],
   [
    "__HYPERPLANE__",
    [
     "IN"
    ],
    [
     0.26
    ]
   ]
  ],
  [
   [
    "FCC_A1",
    [
     "IN"
    ],
    [
     0.209
    ]
   ],
   [
    "BCC_A2",
    [
     "IN"
    ],
    [
     0.265
    ]
   ],
   [
    "__HYPERPLANE__",
    [
     "IN"
    ],
    [
     0.2425
    ]
   ],
   [
    "__HYPERPLANE__",
    [
     "IN"
    ],
    [
     0.2575
    ]
   ]
  ],
  [
   [
    "LIQUID",
    [
     "IN"
    ],
    [
     0.28
    ]
   ],
   [
    "HCP_A3",
    [
     "IN"
    ],
    [
     0.325
    ]
   ],
   [
    "__HYPERPLANE__",
    [
     "IN"
    ],
    [
     0.29
    ]
   ],
   [
    "__HYPERPLANE__",
    [
     "IN"
    ],
    [
     0.31
    ]
   ]
  ]
 ],
 "reference": "Moser 2001, doi:10.1007/s11664-001-0138-4",
 "bibtex": "moser2001_1be8bb",
 "tags": [
  "derived",
  "derived_bracket",
  "orchid",
  "via_assessment"
 ],
 "comment": "DERIVED phase constraints (not measured): invariant-temperature brackets from the printed invariant reactions of invariants/AG-IN/AgIn-18Muz.zpf-01.json (ORCHID literature values, Version 1, machine-extracted). Rule: README.md, 'Phase constraints'. Source ORCHID observation ids: ORC-3HOJYZSAD2 ORC-CP73MKTVLF ORC-GYPM2ARS3F",
 "orchid": {
  "evidence_class": "derived",
  "derived_from": "invariants/AG-IN/AgIn-18Muz.zpf-01.json",
  "derivation": "invariant_bracket",
  "rule": "For each binary invariant reaction (eutectic, peritectic, monotectic, eutectoid, peritectoid, metatectic, syntectic, congruent melting or transformation, polymorphic) with printed temperature T and printed temperature uncertainty u (else u = 5 K, documented default), two ZPF points are written at the invariant composition x0: at T + max(2u, 10 K) the phase set stable above the reaction and at T - max(2u, 10 K) the set stable below. The reaction is read as printed with the cooling convention (left side = high temperature; a reaction written on heating, i.e. a single liquid formed from solids, is turned round). x0 is the composition of the phase alone on its side (eutectic: the liquid; peritectic: the product; congruent: the common composition); the other side's phases are written with their printed compositions (null where not printed or for line compounds, E2). The target hyperplane is estimated at x0 - d and x0 + d (d = min(0.01, half the distance to the nearest printed composition or to a pure element)) so that a line compound at x0 cannot make the hyperplane undefined (ESPEI 0.9.1 returns zero driving force when the equilibrium at the hyperplane composition is a single phase without internal degrees of freedom). A point is not written when another invariant of the system that shares a non-liquid phase (or a liquid within 0.05 in composition of x0) lies between T and the bracket temperature. These points encode the semantics of the printed reaction (which phases are stable on which side); they are DERIVED, not measured.",
  "points": [
   {
    "source_observation": "ORC-GYPM2ARS3F",
    "side": "above",
    "T_invariant_K": 967,
    "offset_K": 10.0,
    "T_sigma_K": 5.0,
    "T_sigma_basis": "default (no printed temperature uncertainty)",
    "x0": 0.25,
    "hyperplane_delta": 0.01,
    "reaction_printed": "L + α -> β",
    "reaction_type": null,
    "phases_above": [
     "LIQUID",
     "FCC_A1"
    ],
    "phases_below": [
     "BCC_A2"
    ]
   },
   {
    "source_observation": "ORC-GYPM2ARS3F",
    "side": "below",
    "T_invariant_K": 967,
    "offset_K": 10.0,
    "T_sigma_K": 5.0,
    "T_sigma_basis": "default (no printed temperature uncertainty)",
    "x0": 0.25,
    "hyperplane_delta": 0.01,
    "reaction_printed": "L + α -> β",
    "reaction_type": null,
    "phases_above": [
     "LIQUID",
     "FCC_A1"
    ],
    "phases_below": [
     "BCC_A2"
    ]
   },
   {
    "source_observation": "ORC-3HOJYZSAD2",
    "side": "above",
    "T_invariant_K": 944,
    "offset_K": 10.0,
    "T_sigma_K": 5.0,
    "T_sigma_basis": "default (no printed temperature uncertainty)",
    "x0": 0.25,
    "hyperplane_delta": 0.007500000000000007,
    "reaction_printed": "α + β -> ζ",
    "reaction_type": null,
    "phases_above": [
     "FCC_A1",
     "BCC_A2"
    ],
    "phases_below": [
     "HCP_A3"
    ]
   },
   {
    "source_observation": "ORC-CP73MKTVLF",
    "side": "below",
    "T_invariant_K": 933,
    "offset_K": 10.0,
    "T_sigma_K": 5.0,
    "T_sigma_basis": "default (no printed temperature uncertainty)",
    "x0": 0.3,
    "hyperplane_delta": 0.009999999999999981,
    "reaction_printed": "β -> L + ζ",
    "reaction_type": null,
    "phases_above": [
     "BCC_A2"
    ],
    "phases_below": [
     "LIQUID",
     "HCP_A3"
    ]
   }
  ],
  "dois": [
   "10.1007/s10853-018-1999-8",
   "10.1007/s11664-001-0138-4"
  ],
  "papers": [
   "doi:10.1007/s11664-001-0138-4",
   "doi:10.1007/s10853-018-1999-8"
  ]
 }
}

File: espei/derived/invariant-brackets/AG-IN/AgIn-18Muz.zpf-02.json
{
 "components": [
  "AG",
  "IN",
  "VA"
 ],
 "phases": [
  "AG9IN4_D83",
  "BCC_A2",
  "FCC_A1",
  "HCP_A3",
  "LIQUID"
 ],
 "conditions": {
  "P": 101325,
  "T": [
   976.1,
   956.1,
   954.5,
   934.5,
   924.4,
   488.3,
   468.3
  ]
 },
 "output": "ZPF",
 "values": [
  [
   [
    "LIQUID",
    [
     "IN"
    ],
    [
     0.19
    ]
   ],
   [
    "FCC_A1",
    [
     "IN"
    ],
    [
     0.282
    ]
   ],
   [
    "__HYPERPLANE__",
    [
     "IN"
    ],
    [
     0.239
    ]
   ],
   [
    "__HYPERPLANE__",
    [
     "IN"
    ],
    [
     0.259
    ]
   ]
  ],
  [
   [
    "BCC_A2",
    [
     "IN"
    ],
    [
     0.249
    ]
   ],
   [
    "__HYPERPLANE__",
    [
     "IN"
    ],
    [
     0.239
    ]
   ],
   [
    "__HYPERPLANE__",
    [
     "IN"
    ],
    [
     0.259
    ]
   ]
  ],
  [
   [
    "FCC_A1",
    [
     "IN"
    ],
    [
     0.192
    ]
   ],
   [
    "BCC_A2",
    [
     "IN"
    ],
    [
     0.233
    ]
   ],
   [
    "__HYPERPLANE__",
    [
     "IN"
    ],
    [
     0.2255
    ]
   ],
   [
    "__HYPERPLANE__",
    [
     "IN"
    ],
    [
     0.2305
    ]
   ]
  ],
  [
   [
    "HCP_A3",
    [
     "IN"
    ],
    [
     0.228
    ]
   ],
   [
    "__HYPERPLANE__",
    [
     "IN"
    ],
    [
     0.2255
    ]
   ],
   [
    "__HYPERPLANE__",
    [
     "IN"
    ],
    [
     0.2305
    ]
   ]
  ],
  [
   [
    "LIQUID",
    [
     "IN"
    ],
    [
     0.253
    ]
   ],
   [
    "HCP_A3",
    [
     "IN"
    ],
    [
     0.316
    ]
   ],
   [
    "__HYPERPLANE__",
    [
     "IN"
    ],
    [
     0.257
    ]
   ],
   [
    "__HYPERPLANE__",
    [
     "IN"
    ],
    [
     0.265
    ]
   ]
  ],
  [
   [
    "HCP_A3",
    [
     "IN"
    ],
    [
     0.387
    ]
   ],
   [
    "__HYPERPLANE__",
    [
     "IN"
    ],
    [
     0.377
    ]
   ],
   [
    "__HYPERPLANE__",
    [
     "IN"
    ],
    [
     0.397
    ]
   ]
  ],
  [
   [
    "LIQUID",
    [
     "IN"
    ],
    [
     0.332
    ]
   ],
   [
    "AG9IN4_D83",
    [
     "IN"
    ],
    [
     0.9500000000000001
    ]
   ],
   [
    "__HYPERPLANE__",
    [
     "IN"
    ],
    [
     0.377
    ]
   ],
   [
    "__HYPERPLANE__",
    [
     "IN"
    ],
    [
     0.397
    ]
   ]
  ]
 ],
 "reference": "Bahari 2009, doi:10.1016/j.jallcom.2008.10.030",
 "bibtex": "bahari2009_79ec76",
 "tags": [
  "derived",
  "derived_bracket",
  "orchid",
  "via_assessment"
 ],
 "comment": "DERIVED phase constraints (not measured): invariant-temperature brackets from the printed invariant reactions of invariants/AG-IN/AgIn-18Muz.zpf-02.json (ORCHID literature values, Version 1, machine-extracted). Rule: README.md, 'Phase constraints'. Source ORCHID observation ids: ORC-4IUBXY3676 ORC-5PCN6RG23M ORC-F2ZBI4VUKJ ORC-JRSIOS6CR5",
 "orchid": {
  "evidence_class": "derived",
  "derived_from": "invariants/AG-IN/AgIn-18Muz.zpf-02.json",
  "derivation": "invariant_bracket",
  "rule": "For each binary invariant reaction (eutectic, peritectic, monotectic, eutectoid, peritectoid, metatectic, syntectic, congruent melting or transformation, polymorphic) with printed temperature T and printed temperature uncertainty u (else u = 5 K, documented default), two ZPF points are written at the invariant composition x0: at T + max(2u, 10 K) the phase set stable above the reaction and at T - max(2u, 10 K) the set stable below. The reaction is read as printed with the cooling convention (left side = high temperature; a reaction written on heating, i.e. a single liquid formed from solids, is turned round). x0 is the composition of the phase alone on its side (eutectic: the liquid; peritectic: the product; congruent: the common composition); the other side's phases are written with their printed compositions (null where not printed or for line compounds, E2). The target hyperplane is estimated at x0 - d and x0 + d (d = min(0.01, half the distance to the nearest printed composition or to a pure element)) so that a line compound at x0 cannot make the hyperplane undefined (ESPEI 0.9.1 returns zero driving force when the equilibrium at the hyperplane composition is a single phase without internal degrees of freedom). A point is not written when another invariant of the system that shares a non-liquid phase (or a liquid within 0.05 in composition of x0) lies between T and the bracket temperature. These points encode the semantics of the printed reaction (which phases are stable on which side); they are DERIVED, not measured.",
  "points": [
   {
    "source_observation": "ORC-4IUBXY3676",
    "side": "above",
    "T_invariant_K": 966.1,
    "offset_K": 10.0,
    "T_sigma_K": 5.0,
    "T_sigma_basis": "default (no printed temperature uncertainty)",
    "x0": 0.249,
    "hyperplane_delta": 0.01,
    "reaction_printed": "L + α -> β",
    "reaction_type": null,
    "phases_above": [
     "LIQUID",
     "FCC_A1"
    ],
    "phases_below": [
     "BCC_A2"
    ]
   },
   {
    "source_observation": "ORC-4IUBXY3676",
    "side": "below",
    "T_invariant_K": 966.1,
    "offset_K": 10.0,
    "T_sigma_K": 5.0,
    "T_sigma_basis": "default (no printed temperature uncertainty)",
    "x0": 0.249,
    "hyperplane_delta": 0.01,
    "reaction_printed": "L + α -> β",
    "reaction_type": null,
    "phases_above": [
     "LIQUID",
     "FCC_A1"
    ],
    "phases_below": [
     "BCC_A2"
    ]
   },
   {
    "source_observation": "ORC-5PCN6RG23M",
    "side": "above",
    "T_invariant_K": 944.5,
    "offset_K": 10.0,
    "T_sigma_K": 5.0,
    "T_sigma_basis": "default (no printed temperature uncertainty)",
    "x0": 0.228,
    "hyperplane_delta": 0.0025000000000000022,
    "reaction_printed": "α + β -> ζ",
    "reaction_type": null,
    "phases_above": [
     "FCC_A1",
     "BCC_A2"
    ],
    "phases_below": [
     "HCP_A3"
    ]
   },
   {
    "source_observation": "ORC-5PCN6RG23M",
    "side": "below",
    "T_invariant_K": 944.5,
    "offset_K": 10.0,
    "T_sigma_K": 5.0,
    "T_sigma_basis": "default (no printed temperature uncertainty)",
    "x0": 0.228,
    "hyperplane_delta": 0.0025000000000000022,
    "reaction_printed": "α + β -> ζ",
    "reaction_type": null,
    "phases_above": [
     "FCC_A1",
     "BCC_A2"
    ],
    "phases_below": [
     "HCP_A3"
    ]
   },
   {
    "source_observation": "ORC-JRSIOS6CR5",
    "side": "below",
    "T_invariant_K": 934.4,
    "offset_K": 10.0,
    "T_sigma_K": 5.0,
    "T_sigma_basis": "default (no printed temperature uncertainty)",
    "x0": 0.261,
    "hyperplane_delta": 0.0040000000000000036,
    "reaction_printed": "β -> L + ζ",
    "reaction_type": null,
    "phases_above": [
     "BCC_A2"
    ],
    "phases_below": [
     "LIQUID",
     "HCP_A3"
    ]
   },
   {
    "source_observation": "ORC-F2ZBI4VUKJ",
    "side": "above",
    "T_invariant_K": 478.3,
    "offset_K": 10.0,
    "T_sigma_K": 5.0,
    "T_sigma_basis": "default (no printed temperature uncertainty)",
    "x0": 0.387,
    "hyperplane_delta": 0.01,
    "reaction_printed": "ζ -> L + γ-Ag9In4",
    "reaction_type": null,
    "phases_above": [
     "HCP_A3"
    ],
    "phases_below": [
     "LIQUID",
     "AG9IN4_D83"
    ]
   },
   {
    "source_observation": "ORC-F2ZBI4VUKJ",
    "side": "below",
    "T_invariant_K": 478.3,
    "offset_K": 10.0,
    "T_sigma_K": 5.0,
    "T_sigma_basis": "default (no printed temperature uncertainty)",
    "x0": 0.387,
    "hyperplane_delta": 0.01,
    "reaction_printed": "ζ -> L + γ-Ag9In4",
    "reaction_type": null,
    "phases_above": [
     "HCP_A3"
    ],
    "phases_below": [
     "LIQUID",
     "AG9IN4_D83"
    ]
   }
  ],
  "dois": [
   "10.1007/s10853-018-1999-8",
   "10.1016/j.jallcom.2008.10.030"
  ],
  "papers": [
   "doi:10.1016/j.jallcom.2008.10.030",
   "doi:10.1007/s10853-018-1999-8"
  ]
 }
}

File: espei/derived/invariant-brackets/AG-IN/AgIn-18Muz.zpf-03.json
{
 "components": [
  "AG",
  "IN",
  "VA"
 ],
 "phases": [
  "AG9IN4_D83",
  "BCC_A2",
  "FCC_A1",
  "HCP_A3",
  "LIQUID"
 ],
 "conditions": {
  "P": 101325,
  "T": [
   978.0,
   958.0,
   953.0,
   923.0,
   488.0,
   468.0
  ]
 },
 "output": "ZPF",
 "values": [
  [
   [
    "LIQUID",
    [
     "IN"
    ],
    [
     0.20800000000000002
    ]
   ],
   [
    "FCC_A1",
    [
     "IN"
    ],
    [
     0.311
    ]
   ],
   [
    "__HYPERPLANE__",
    [
     "IN"
    ],
    [
     0.254
    ]
   ],
   [
    "__HYPERPLANE__",
    [
     "IN"
    ],
    [
     0.274
    ]
   ]
  ],
  [
   [
    "BCC_A2",
    [
     "IN"
    ],
    [
     0.264
    ]
   ],
   [
    "__HYPERPLANE__",
    [
     "IN"
    ],
    [
     0.254
    ]
   ],
   [
    "__HYPERPLANE__",
    [
     "IN"
    ],
    [
     0.274
    ]
   ]
  ],
  [
   [
    "FCC_A1",
    [
     "IN"
    ],
    [
     0.204
    ]
   ],
   [
    "BCC_A2",
    [
     "IN"
    ],
    [
     0.275
    ]
   ],
   [
    "__HYPERPLANE__",
    [
     "IN"
    ],
    [
     0.2555
    ]
   ],
   [
    "__HYPERPLANE__",
    [
     "IN"
    ],
    [
     0.2685
    ]
   ]
  ],
  [
   [
    "LIQUID",
    [
     "IN"
    ],
    [
     0.298
    ]
   ],
   [
    "HCP_A3",
    [
     "IN"
    ],
    [
     0.336
    ]
   ],
   [
    "__HYPERPLANE__",
    [
     "IN"
    ],
    [
     0.315
    ]
   ],
   [
    "__HYPERPLANE__",
    [
     "IN"
    ],
    [
     0.329
    ]
   ]
  ],
  [
   [
    "HCP_A3",
    [
     "IN"
    ],
    [
     0.47600000000000003
    ]
   ],
   [
    "__HYPERPLANE__",
    [
     "IN"
    ],
    [
     0.466
    ]
   ],
   [
    "__HYPERPLANE__",
    [
     "IN"
    ],
    [
     0.486
    ]
   ]
  ],
  [
   [
    "LIQUID",
    [
     "IN"
    ],
    [
     0.353
    ]
   ],
   [
    "AG9IN4_D83",
    [
     "IN"
    ],
    [
     0.9279999999999999
    ]
   ],
   [
    "__HYPERPLANE__",
    [
     "IN"
    ],
    [
     0.466
    ]
   ],
   [
    "__HYPERPLANE__",
    [
     "IN"
    ],
    [
     0.486
    ]
   ]
  ]
 ],
 "reference": "Campbell 1970, doi:10.1139/v70-281",
 "bibtex": "campbell1970_f6aa72",
 "tags": [
  "derived",
  "derived_bracket",
  "orchid",
  "via_assessment"
 ],
 "comment": "DERIVED phase constraints (not measured): invariant-temperature brackets from the printed invariant reactions of invariants/AG-IN/AgIn-18Muz.zpf-03.json (ORCHID literature values, Version 1, machine-extracted). Rule: README.md, 'Phase constraints'. Source ORCHID observation ids: ORC-QTYCPITMC4 ORC-SJ4BC7LNCK ORC-USOLJQWAOI ORC-YQI3OS4YPK",
 "orchid": {
  "evidence_class": "derived",
  "derived_from": "invariants/AG-IN/AgIn-18Muz.zpf-03.json",
  "derivation": "invariant_bracket",
  "rule": "For each binary invariant reaction (eutectic, peritectic, monotectic, eutectoid, peritectoid, metatectic, syntectic, congruent melting or transformation, polymorphic) with printed temperature T and printed temperature uncertainty u (else u = 5 K, documented default), two ZPF points are written at the invariant composition x0: at T + max(2u, 10 K) the phase set stable above the reaction and at T - max(2u, 10 K) the set stable below. The reaction is read as printed with the cooling convention (left side = high temperature; a reaction written on heating, i.e. a single liquid formed from solids, is turned round). x0 is the composition of the phase alone on its side (eutectic: the liquid; peritectic: the product; congruent: the common composition); the other side's phases are written with their printed compositions (null where not printed or for line compounds, E2). The target hyperplane is estimated at x0 - d and x0 + d (d = min(0.01, half the distance to the nearest printed composition or to a pure element)) so that a line compound at x0 cannot make the hyperplane undefined (ESPEI 0.9.1 returns zero driving force when the equilibrium at the hyperplane composition is a single phase without internal degrees of freedom). A point is not written when another invariant of the system that shares a non-liquid phase (or a liquid within 0.05 in composition of x0) lies between T and the bracket temperature. These points encode the semantics of the printed reaction (which phases are stable on which side); they are DERIVED, not measured.",
  "points": [
   {
    "source_observation": "ORC-QTYCPITMC4",
    "side": "above",
    "T_invariant_K": 968,
    "offset_K": 10.0,
    "T_sigma_K": 5.0,
    "T_sigma_basis": "default (no printed temperature uncertainty)",
    "x0": 0.264,
    "hyperplane_delta": 0.01,
    "reaction_printed": "L + α -> β",
    "reaction_type": null,
    "phases_above": [
     "LIQUID",
     "FCC_A1"
    ],
    "phases_below": [
     "BCC_A2"
    ]
   },
   {
    "source_observation": "ORC-QTYCPITMC4",
    "side": "below",
    "T_invariant_K": 968,
    "offset_K": 10.0,
    "T_sigma_K": 5.0,
    "T_sigma_basis": "default (no printed temperature uncertainty)",
    "x0": 0.264,
    "hyperplane_delta": 0.01,
    "reaction_printed": "L + α -> β",
    "reaction_type": null,
    "phases_above": [
     "LIQUID",
     "FCC_A1"
    ],
    "phases_below": [
     "BCC_A2"
    ]
   },
   {
    "source_observation": "ORC-YQI3OS4YPK",
    "side": "above",
    "T_invariant_K": 943,
    "offset_K": 10.0,
    "T_sigma_K": 5.0,
    "T_sigma_basis": "default (no printed temperature uncertainty)",
    "x0": 0.262,
    "hyperplane_delta": 0.006500000000000006,
    "reaction_printed": "α + β -> ζ",
    "reaction_type": null,
    "phases_above": [
     "FCC_A1",
     "BCC_A2"
    ],
    "phases_below": [
     "HCP_A3"
    ]
   },
   {
    "source_observation": "ORC-USOLJQWAOI",
    "side": "below",
    "T_invariant_K": 933,
    "offset_K": 10.0,
    "T_sigma_K": 5.0,
    "T_sigma_basis": "default (no printed temperature uncertainty)",
    "x0": 0.322,
    "hyperplane_delta": 0.007000000000000006,
    "reaction_printed": "β -> L + ζ",
    "reaction_type": null,
    "phases_above": [
     "BCC_A2"
    ],
    "phases_below": [
     "LIQUID",
     "HCP_A3"
    ]
   },
   {
    "source_observation": "ORC-SJ4BC7LNCK",
    "side": "above",
    "T_invariant_K": 478,
    "offset_K": 10.0,
    "T_sigma_K": 5.0,
    "T_sigma_basis": "default (no printed temperature uncertainty)",
    "x0": 0.47600000000000003,
    "hyperplane_delta": 0.01,
    "reaction_printed": "ζ -> L + γ-Ag9In4",
    "reaction_type": null,
    "phases_above": [
     "HCP_A3"
    ],
    "phases_below": [
     "LIQUID",
     "AG9IN4_D83"
    ]
   },
   {
    "source_observation": "ORC-SJ4BC7LNCK",
    "side": "below",
    "T_invariant_K": 478,
    "offset_K": 10.0,
    "T_sigma_K": 5.0,
    "T_sigma_basis": "default (no printed temperature uncertainty)",
    "x0": 0.47600000000000003,
    "hyperplane_delta": 0.01,
    "reaction_printed": "ζ -> L + γ-Ag9In4",
    "reaction_type": null,
    "phases_above": [
     "HCP_A3"
    ],
    "phases_below": [
     "LIQUID",
     "AG9IN4_D83"
    ]
   }
  ],
  "dois": [
   "10.1007/s10853-018-1999-8",
   "10.1139/v70-281"
  ],
  "papers": [
   "doi:10.1139/v70-281",
   "doi:10.1007/s10853-018-1999-8"
  ]
 }
}
