Repository: orchid-calphad/orchid-data

# ORCHID ESPEI datasets from the literature

ESPEI-format datasets built from the ORCHID literature values (Version 1, machine-extracted) and from DFT (literature, Materials Project, OQMD). Every literature value is traced to its published ORCHID observation id (`literature/`, field `id`) and the DOI of its source, passes the same inclusion rules as the published literature values, and carries its uncertainty in physical units next to the ESPEI weight derived from it.

| folder | datasets | values | systems | content |
|---|---:|---:|---:|---|
| experimental | 1679 | 5549 | 246 | experimental thermochemical tables and phase-composition (ZPF) tables |

File: espei/derived/invariant-brackets/AL-B/AlB-99Cam.zpf-00.json
{
 "components": [
  "AL",
  "B",
  "VA"
 ],
 "phases": [
  "ALB12_ALPHA",
  "ALB2_C32",
  "LIQUID"
 ],
 "conditions": {
  "P": 101325,
  "T": [
   1323.15,
   1283.15
  ]
 },
 "output": "ZPF",
 "values": [
  [
   [
    "ALB2_C32",
    [
     "B"
    ],
    [
     null
    ]
   ],
   [
    "__HYPERPLANE__",
    [
     "B"
    ],
    [
     0.6566666667
    ]
   ],
   [
    "__HYPERPLANE__",
    [
     "B"
    ],
    [
     0.6766666667
    ]
   ]
  ],
  [
   [
    "ALB12_ALPHA",
    [
     "B"
    ],
    [
     null
    ]
   ],
   [
    "LIQUID",
    [
     "B"
    ],
    [
     0.006
    ]
   ],
   [
    "__HYPERPLANE__",
    [
     "B"
    ],
    [
     0.6566666667
    ]
   ],
   [
    "__HYPERPLANE__",
    [
     "B"
    ],
    [
     0.6766666667
    ]
   ]
  ]
 ],
 "reference": "Campbell 1999, doi:10.1361/105497199770340743",
 "bibtex": "campbell1999_ce0f46",
 "tags": [
  "derived",
  "derived_bracket",
  "orchid",
  "via_assessment"
 ],
 "comment": "DERIVED phase constraints (not measured): invariant-temperature brackets from the printed invariant reactions of invariants/AL-B/AlB-99Cam.zpf-00.json (ORCHID literature values, Version 1, machine-extracted). Rule: README.md, 'Phase constraints'. Source ORCHID observation ids: ORC-XDHOSJMSRL",
 "orchid": {
  "evidence_class": "derived",
  "derived_from": "invariants/AL-B/AlB-99Cam.zpf-00.json",
  "derivation": "invariant_bracket",
  "rule": "For each binary invariant reaction (eutectic, peritectic, monotectic, eutectoid, peritectoid, metatectic, syntectic, congruent melting or transformation, polymorphic) with printed temperature T and printed temperature uncertainty u (u = sigma_effective of the value's uncertainty budget: the printed sigma or the method floor, whichever is larger; else the printed sigma; else 5 K, documented default), two ZPF points are written at the invariant composition x0: at T + max(2u, 10 K) the phase set stable above the reaction and at T - max(2u, 10 K) the set stable below. The reaction is read as printed with the cooling convention (left side = high temperature; a reaction written on heating, i.e. a single liquid formed from solids, is turned round). x0 is the composition of the phase alone on its side (eutectic: the liquid; peritectic: the product; congruent: the common composition); the other side's phases are written with their printed compositions (null where not printed or for line compounds, E2). The target hyperplane is estimated at x0 - d and x0 + d (d = min(0.01, half the distance to the nearest printed composition or to a pure element)) so that a line compound at x0 cannot make the hyperplane undefined (ESPEI 0.9.1 returns zero driving force when the equilibrium at the hyperplane composition is a single phase without internal degrees of freedom). A point is not written when another invariant of the system that shares a non-liquid phase (or a liquid within 0.05 in composition of x0) lies between T and the bracket temperature. These points encode the semantics of the printed reaction (which phases are stable on which side); they are DERIVED, not measured.",
  "points": [
   {
    "source_observation": "ORC-XDHOSJMSRL",
    "side": "above",
    "T_invariant_K": 1303.15,
    "offset_K": 20.0,
    "T_sigma_K": 10.0,
    "T_sigma_basis": "sigma_effective of the uncertainty budget (method class unknown, calibrated)",
    "x0": 0.6666666666666666,
    "hyperplane_delta": 0.01,
    "reaction_printed": "AlB2 ↔ AlB12 + L",
    "reaction_type": "peritectic",
    "phases_above": [
     "ALB2_C32"
    ],
    "phases_below": [
     "ALB12_ALPHA",
     "LIQUID"
    ]
   },
   {
    "source_observation": "ORC-XDHOSJMSRL",
    "side": "below",
    "T_invariant_K": 1303.15,
    "offset_K": 20.0,
    "T_sigma_K": 10.0,
    "T_sigma_basis": "sigma_effective of the uncertainty budget (method class unknown, calibrated)",
    "x0": 0.6666666666666666,
    "hyperplane_delta": 0.01,
    "reaction_printed": "AlB2 ↔ AlB12 + L",
    "reaction_type": "peritectic",
    "phases_above": [
     "ALB2_C32"
    ],
    "phases_below": [
     "ALB12_ALPHA",
     "LIQUID"
    ]
   }
  ],
  "dois": [
   "10.1007/bf02645112",
   "10.1007/bf02649415",
   "10.1361/105497199770340743"
  ],
  "papers": [
   "doi:10.1361/105497199770340743",
   "doi:10.1007/bf02645112",
   "doi:10.1007/bf02649415"
  ]
 },
 "orchid_uncertainty_budget": {
  "sigma_rule": "derived point: placed offset_K = max(2u, 10 K) beyond the invariant, u = the invariant temperature's sigma_effective; the constraint holds while the invariant's error is below offset_K (no sigma of its own)",
  "points": [
   {
    "source_observation": "ORC-XDHOSJMSRL",
    "temperature_K": {
     "sigma_printed": null,
     "sigma_reading": null,
     "sigma_method": null,
     "sigma_composition": null,
     "sigma_scatter": null,
     "sigma_conversion": null,
     "sigma_effective": null,
     "source_invariant_sigma_effective": 10.0,
     "source_invariant_sigma_basis": "sigma_effective of the uncertainty budget (method class unknown, calibrated)",
     "offset_K": 20.0,
     "sigma_effective_reason": "derived constraint, not a measurement"
    }
   },
   {
    "source_observation": "ORC-XDHOSJMSRL",
    "temperature_K": {
     "sigma_printed": null,
     "sigma_reading": null,
     "sigma_method": null,
     "sigma_composition": null,
     "sigma_scatter": null,
     "sigma_conversion": null,
     "sigma_effective": null,
     "source_invariant_sigma_effective": 10.0,
     "source_invariant_sigma_basis": "sigma_effective of the uncertainty budget (method class unknown, calibrated)",
     "offset_K": 20.0,
     "sigma_effective_reason": "derived constraint, not a measurement"
    }
   }
  ]
 }
}

File: espei/derived/invariant-brackets/AL-B/AlB-99Cam.zpf-01.json
{
 "components": [
  "AL",
  "B",
  "VA"
 ],
 "phases": [
  "ALB12_ALPHA",
  "BETA_RHOMBO_B",
  "LIQUID"
 ],
 "conditions": {
  "P": 101325,
  "T": [
   2393.15,
   2253.15
  ]
 },
 "output": "ZPF",
 "values": [
  [
   [
    "ALB12_ALPHA",
    [
     "B"
    ],
    [
     null
    ]
   ],
   [
    "__HYPERPLANE__",
    [
     "B"
    ],
    [
     0.9130769231
    ]
   ],
   [
    "__HYPERPLANE__",
    [
     "B"
    ],
    [
     0.9330769231
    ]
   ]
  ],
  [
   [
    "BETA_RHOMBO_B",
    [
     "B"
    ],
    [
     0.97
    ]
   ],
   [
    "LIQUID",
    [
     "B"
    ],
    [
     null
    ]
   ],
   [
    "__HYPERPLANE__",
    [
     "B"
    ],
    [
     0.9130769231
    ]
   ],
   [
    "__HYPERPLANE__",
    [
     "B"
    ],
    [
     0.9330769231
    ]
   ]
  ]
 ],
 "reference": "Campbell 1999, doi:10.1361/105497199770340743",
 "bibtex": "campbell1999_ce0f46",
 "tags": [
  "derived",
  "derived_bracket",
  "orchid",
  "via_assessment"
 ],
 "comment": "DERIVED phase constraints (not measured): invariant-temperature brackets from the printed invariant reactions of invariants/AL-B/AlB-99Cam.zpf-01.json (ORCHID literature values, Version 1, machine-extracted). Rule: README.md, 'Phase constraints'. Source ORCHID observation ids: ORC-TPY5NR2SC3",
 "orchid": {
  "evidence_class": "derived",
  "derived_from": "invariants/AL-B/AlB-99Cam.zpf-01.json",
  "derivation": "invariant_bracket",
  "rule": "For each binary invariant reaction (eutectic, peritectic, monotectic, eutectoid, peritectoid, metatectic, syntectic, congruent melting or transformation, polymorphic) with printed temperature T and printed temperature uncertainty u (u = sigma_effective of the value's uncertainty budget: the printed sigma or the method floor, whichever is larger; else the printed sigma; else 5 K, documented default), two ZPF points are written at the invariant composition x0: at T + max(2u, 10 K) the phase set stable above the reaction and at T - max(2u, 10 K) the set stable below. The reaction is read as printed with the cooling convention (left side = high temperature; a reaction written on heating, i.e. a single liquid formed from solids, is turned round). x0 is the composition of the phase alone on its side (eutectic: the liquid; peritectic: the product; congruent: the common composition); the other side's phases are written with their printed compositions (null where not printed or for line compounds, E2). The target hyperplane is estimated at x0 - d and x0 + d (d = min(0.01, half the distance to the nearest printed composition or to a pure element)) so that a line compound at x0 cannot make the hyperplane undefined (ESPEI 0.9.1 returns zero driving force when the equilibrium at the hyperplane composition is a single phase without internal degrees of freedom). A point is not written when another invariant of the system that shares a non-liquid phase (or a liquid within 0.05 in composition of x0) lies between T and the bracket temperature. These points encode the semantics of the printed reaction (which phases are stable on which side); they are DERIVED, not measured.",
  "points": [
   {
    "source_observation": "ORC-TPY5NR2SC3",
    "side": "above",
    "T_invariant_K": 2323.15,
    "offset_K": 70.0,
    "T_sigma_K": 35.0,
    "T_sigma_basis": "sigma_effective of the uncertainty budget (method class unknown, calibrated)",
    "x0": 0.9230769230769231,
    "hyperplane_delta": 0.01,
    "reaction_printed": "AlB12 ↔ β + L",
    "reaction_type": "peritectic",
    "phases_above": [
     "ALB12_ALPHA"
    ],
    "phases_below": [
     "BETA_RHOMBO_B",
     "LIQUID"
    ]
   },
   {
    "source_observation": "ORC-TPY5NR2SC3",
    "side": "below",
    "T_invariant_K": 2323.15,
    "offset_K": 70.0,
    "T_sigma_K": 35.0,
    "T_sigma_basis": "sigma_effective of the uncertainty budget (method class unknown, calibrated)",
    "x0": 0.9230769230769231,
    "hyperplane_delta": 0.01,
    "reaction_printed": "AlB12 ↔ β + L",
    "reaction_type": "peritectic",
    "phases_above": [
     "ALB12_ALPHA"
    ],
    "phases_below": [
     "BETA_RHOMBO_B",
     "LIQUID"
    ]
   }
  ],
  "dois": [
   "10.1007/bf02649415",
   "10.1361/105497199770340743"
  ],
  "papers": [
   "doi:10.1361/105497199770340743",
   "doi:10.1007/bf02649415"
  ]
 },
 "orchid_uncertainty_budget": {
  "sigma_rule": "derived point: placed offset_K = max(2u, 10 K) beyond the invariant, u = the invariant temperature's sigma_effective; the constraint holds while the invariant's error is below offset_K (no sigma of its own)",
  "points": [
   {
    "source_observation": "ORC-TPY5NR2SC3",
    "temperature_K": {
     "sigma_printed": null,
     "sigma_reading": null,
     "sigma_method": null,
     "sigma_composition": null,
     "sigma_scatter": null,
     "sigma_conversion": null,
     "sigma_effective": null,
     "source_invariant_sigma_effective": 35.0,
     "source_invariant_sigma_basis": "sigma_effective of the uncertainty budget (method class unknown, calibrated)",
     "offset_K": 70.0,
     "sigma_effective_reason": "derived constraint, not a measurement"
    }
   },
   {
    "source_observation": "ORC-TPY5NR2SC3",
    "temperature_K": {
     "sigma_printed": null,
     "sigma_reading": null,
     "sigma_method": null,
     "sigma_composition": null,
     "sigma_scatter": null,
     "sigma_conversion": null,
     "sigma_effective": null,
     "source_invariant_sigma_effective": 35.0,
     "source_invariant_sigma_basis": "sigma_effective of the uncertainty budget (method class unknown, calibrated)",
     "offset_K": 70.0,
     "sigma_effective_reason": "derived constraint, not a measurement"
    }
   }
  ]
 }
}

File: espei/derived/invariant-brackets/AL-B/AlB-99Cam.zpf-02.json
{
 "components": [
  "AL",
  "B",
  "VA"
 ],
 "phases": [
  "AL2B3",
  "ALB2_C32",
  "FCC_A1"
 ],
 "conditions": {
  "P": 101325,
  "T": [
   808.15,
   788.15
  ]
 },
 "output": "ZPF",
 "values": [
  [
   [
    "FCC_A1",
    [
     "B"
    ],
    [
     4e-05
    ]
   ],
   [
    "ALB2_C32",
    [
     "B"
    ],
    [
     null
    ]
   ],
   [
    "__HYPERPLANE__",
    [
     "B"
    ],
    [
     0.59
    ]
   ],
   [
    "__HYPERPLANE__",
    [
     "B"
    ],
    [
     0.61
    ]
   ]
  ],
  [
   [
    "AL2B3",
    [
     "B"
    ],
    [
     null
    ]
   ],
   [
    "__HYPERPLANE__",
    [
     "B"
    ],
    [
     0.59
    ]
   ],
   [
    "__HYPERPLANE__",
    [
     "B"
    ],
    [
     0.61
    ]
   ]
  ]
 ],
 "reference": "Campbell 1999, doi:10.1361/105497199770340743",
 "bibtex": "campbell1999_ce0f46",
 "tags": [
  "derived",
  "derived_bracket",
  "orchid",
  "via_assessment"
 ],
 "comment": "DERIVED phase constraints (not measured): invariant-temperature brackets from the printed invariant reactions of invariants/AL-B/AlB-99Cam.zpf-02.json (ORCHID literature values, Version 1, machine-extracted). Rule: README.md, 'Phase constraints'. Source ORCHID observation ids: ORC-A7HDFU7DJT",
 "orchid": {
  "evidence_class": "derived",
  "derived_from": "invariants/AL-B/AlB-99Cam.zpf-02.json",
  "derivation": "invariant_bracket",
  "rule": "For each binary invariant reaction (eutectic, peritectic, monotectic, eutectoid, peritectoid, metatectic, syntectic, congruent melting or transformation, polymorphic) with printed temperature T and printed temperature uncertainty u (else u = 5 K, documented default), two ZPF points are written at the invariant composition x0: at T + max(2u, 10 K) the phase set stable above the reaction and at T - max(2u, 10 K) the set stable below. The reaction is read as printed with the cooling convention (left side = high temperature; a reaction written on heating, i.e. a single liquid formed from solids, is turned round). x0 is the composition of the phase alone on its side (eutectic: the liquid; peritectic: the product; congruent: the common composition); the other side's phases are written with their printed compositions (null where not printed or for line compounds, E2). The target hyperplane is estimated at x0 - d and x0 + d (d = min(0.01, half the distance to the nearest printed composition or to a pure element)) so that a line compound at x0 cannot make the hyperplane undefined (ESPEI 0.9.1 returns zero driving force when the equilibrium at the hyperplane composition is a single phase without internal degrees of freedom). A point is not written when another invariant of the system that shares a non-liquid phase (or a liquid within 0.05 in composition of x0) lies between T and the bracket temperature. These points encode the semantics of the printed reaction (which phases are stable on which side); they are DERIVED, not measured.",
  "points": [
   {
    "source_observation": "ORC-A7HDFU7DJT",
    "side": "above",
    "T_invariant_K": 798.15,
    "offset_K": 10.0,
    "T_sigma_K": 5.0,
    "T_sigma_basis": "default (no printed temperature uncertainty)",
    "x0": 0.6,
    "hyperplane_delta": 0.01,
    "reaction_printed": "Al + AlB2 ↔ Al2B3",
    "reaction_type": "peritectoid",
    "phases_above": [
     "FCC_A1",
     "ALB2_C32"
    ],
    "phases_below": [
     "AL2B3"
    ]
   },
   {
    "source_observation": "ORC-A7HDFU7DJT",
    "side": "below",
    "T_invariant_K": 798.15,
    "offset_K": 10.0,
    "T_sigma_K": 5.0,
    "T_sigma_basis": "default (no printed temperature uncertainty)",
    "x0": 0.6,
    "hyperplane_delta": 0.01,
    "reaction_printed": "Al + AlB2 ↔ Al2B3",
    "reaction_type": "peritectoid",
    "phases_above": [
     "FCC_A1",
     "ALB2_C32"
    ],
    "phases_below": [
     "AL2B3"
    ]
   }
  ],
  "dois": [
   "10.1016/0956-7151(92)90080-x",
   "10.1361/105497199770340743"
  ],
  "papers": [
   "doi:10.1361/105497199770340743",
   "doi:10.1016/0956-7151(92)90080-x"
  ]
 }
}

File: espei/derived/invariant-brackets/AL-BA/AlBa-16Bao.zpf-00.json
{
 "components": [
  "AL",
  "BA",
  "VA"
 ],
 "phases": [
  "AL13BA7",
  "AL4BA_D13",
  "LIQUID"
 ],
 "conditions": {
  "P": 101325,
  "T": [
   1209.0,
   1165.0
  ]
 },
 "output": "ZPF",
 "values": [
  [
   [
    "LIQUID",
    [
     "BA"
    ],
    [
     0.37
    ]
   ],
   [
    "AL4BA_D13",
    [
     "BA"
    ],
    [
     null
    ]
   ],
   [
    "__HYPERPLANE__",
    [
     "BA"
    ],
    [
     0.34
    ]
   ],
   [
    "__HYPERPLANE__",
    [
     "BA"
    ],
    [
     0.36
    ]
   ]
  ],
  [
   [
    "AL13BA7",
    [
     "BA"
    ],
    [
     null
    ]
   ],
   [
    "__HYPERPLANE__",
    [
     "BA"
    ],
    [
     0.34
    ]
   ],
   [
    "__HYPERPLANE__",
    [
     "BA"
    ],
    [
     0.36
    ]
   ]
  ]
 ],
 "reference": "Srikanth 1991, doi:10.1007/bf02679015",
 "bibtex": "srikanth1991_51f899",
 "tags": [
  "derived",
  "derived_bracket",
  "orchid",
  "via_assessment"
 ],
 "comment": "DERIVED phase constraints (not measured): invariant-temperature brackets from the printed invariant reactions of invariants/AL-BA/AlBa-16Bao.zpf-00.json (ORCHID literature values, Version 1, machine-extracted). Rule: README.md, 'Phase constraints'. Source ORCHID observation ids: ORC-ULGQROBETV",
 "orchid": {
  "evidence_class": "derived",
  "derived_from": "invariants/AL-BA/AlBa-16Bao.zpf-00.json",
  "derivation": "invariant_bracket",
  "rule": "For each binary invariant reaction (eutectic, peritectic, monotectic, eutectoid, peritectoid, metatectic, syntectic, congruent melting or transformation, polymorphic) with printed temperature T and printed temperature uncertainty u (u = sigma_effective of the value's uncertainty budget: the printed sigma or the method floor, whichever is larger; else the printed sigma; else 5 K, documented default), two ZPF points are written at the invariant composition x0: at T + max(2u, 10 K) the phase set stable above the reaction and at T - max(2u, 10 K) the set stable below. The reaction is read as printed with the cooling convention (left side = high temperature; a reaction written on heating, i.e. a single liquid formed from solids, is turned round). x0 is the composition of the phase alone on its side (eutectic: the liquid; peritectic: the product; congruent: the common composition); the other side's phases are written with their printed compositions (null where not printed or for line compounds, E2). The target hyperplane is estimated at x0 - d and x0 + d (d = min(0.01, half the distance to the nearest printed composition or to a pure element)) so that a line compound at x0 cannot make the hyperplane undefined (ESPEI 0.9.1 returns zero driving force when the equilibrium at the hyperplane composition is a single phase without internal degrees of freedom). A point is not written when another invariant of the system that shares a non-liquid phase (or a liquid within 0.05 in composition of x0) lies between T and the bracket temperature. These points encode the semantics of the printed reaction (which phases are stable on which side); they are DERIVED, not measured.",
  "points": [
   {
    "source_observation": "ORC-ULGQROBETV",
    "side": "above",
    "T_invariant_K": 1187,
    "offset_K": 22.0,
    "T_sigma_K": 11.0,
    "T_sigma_basis": "sigma_effective of the uncertainty budget (method class unknown, calibrated)",
    "x0": 0.35,
    "hyperplane_delta": 0.01,
    "reaction_printed": "Liquid + Al4Ba <-> Al13Ba7",
    "reaction_type": null,
    "phases_above": [
     "LIQUID",
     "AL4BA_D13"
    ],
    "phases_below": [
     "AL13BA7"
    ]
   },
   {
    "source_observation": "ORC-ULGQROBETV",
    "side": "below",
    "T_invariant_K": 1187,
    "offset_K": 22.0,
    "T_sigma_K": 11.0,
    "T_sigma_basis": "sigma_effective of the uncertainty budget (method class unknown, calibrated)",
    "x0": 0.35,
    "hyperplane_delta": 0.01,
    "reaction_printed": "Liquid + Al4Ba <-> Al13Ba7",
    "reaction_type": null,
    "phases_above": [
     "LIQUID",
     "AL4BA_D13"
    ],
    "phases_below": [
     "AL13BA7"
    ]
   }
  ],
  "dois": [
   "10.1007/bf02679015",
   "10.1007/s11669-016-0466-y",
   "10.1016/0022-5088(75)90212-x"
  ],
  "papers": [
   "doi:10.1007/bf02679015",
   "doi:10.1007/s11669-016-0466-y",
   "doi:10.1016/0022-5088(75)90212-x"
  ]
 },
 "orchid_uncertainty_budget": {
  "sigma_rule": "derived point: placed offset_K = max(2u, 10 K) beyond the invariant, u = the invariant temperature's sigma_effective; the constraint holds while the invariant's error is below offset_K (no sigma of its own)",
  "points": [
   {
    "source_observation": "ORC-ULGQROBETV",
    "temperature_K": {
     "sigma_printed": null,
     "sigma_reading": null,
     "sigma_method": null,
     "sigma_composition": null,
     "sigma_scatter": null,
     "sigma_conversion": null,
     "sigma_effective": null,
     "source_invariant_sigma_effective": 11.0,
     "source_invariant_sigma_basis": "sigma_effective of the uncertainty budget (method class unknown, calibrated)",
     "offset_K": 22.0,
     "sigma_effective_reason": "derived constraint, not a measurement"
    }
   },
   {
    "source_observation": "ORC-ULGQROBETV",
    "temperature_K": {
     "sigma_printed": null,
     "sigma_reading": null,
     "sigma_method": null,
     "sigma_composition": null,
     "sigma_scatter": null,
     "sigma_conversion": null,
     "sigma_effective": null,
     "source_invariant_sigma_effective": 11.0,
     "source_invariant_sigma_basis": "sigma_effective of the uncertainty budget (method class unknown, calibrated)",
     "offset_K": 22.0,
     "sigma_effective_reason": "derived constraint, not a measurement"
    }
   }
  ]
 }
}

File: espei/derived/invariant-brackets/AL-BA/AlBa-16Bao.zpf-01.json
{
 "components": [
  "AL",
  "BA",
  "VA"
 ],
 "phases": [
  "AL13BA7",
  "AL4BA_D13",
  "LIQUID"
 ],
 "conditions": {
  "P": 101325,
  "T": [
   1207.0,
   1167.0
  ]
 },
 "output": "ZPF",
 "values": [
  [
   [
    "LIQUID",
    [
     "BA"
    ],
    [
     0.34700000000000003
    ]
   ],
   [
    "AL4BA_D13",
    [
     "BA"
    ],
    [
     null
    ]
   ],
   [
    "__HYPERPLANE__",
    [
     "BA"
    ],
    [
     0.344
    ]
   ],
   [
    "__HYPERPLANE__",
    [
     "BA"
    ],
    [
     0.346
    ]
   ]
  ],
  [
   [
    "AL13BA7",
    [
     "BA"
    ],
    [
     null
    ]
   ],
   [
    "__HYPERPLANE__",
    [
     "BA"
    ],
    [
     0.344
    ]
   ],
   [
    "__HYPERPLANE__",
    [
     "BA"
    ],
    [
     0.346
    ]
   ]
  ]
 ],
 "reference": "Bruzzone 1975, doi:10.1016/0022-5088(75)90212-x",
 "bibtex": "bruzzone1975_97f5a5",
 "tags": [
  "derived",
  "derived_bracket",
  "orchid",
  "via_assessment"
 ],
 "comment": "DERIVED phase constraints (not measured): invariant-temperature brackets from the printed invariant reactions of invariants/AL-BA/AlBa-16Bao.zpf-01.json (ORCHID literature values, Version 1, machine-extracted). Rule: README.md, 'Phase constraints'. Source ORCHID observation ids: ORC-GR2RNY2YAC",
 "orchid": {
  "evidence_class": "derived",
  "derived_from": "invariants/AL-BA/AlBa-16Bao.zpf-01.json",
  "derivation": "invariant_bracket",
  "rule": "For each binary invariant reaction (eutectic, peritectic, monotectic, eutectoid, peritectoid, metatectic, syntectic, congruent melting or transformation, polymorphic) with printed temperature T and printed temperature uncertainty u (u = sigma_effective of the value's uncertainty budget: the printed sigma or the method floor, whichever is larger; else the printed sigma; else 5 K, documented default), two ZPF points are written at the invariant composition x0: at T + max(2u, 10 K) the phase set stable above the reaction and at T - max(2u, 10 K) the set stable below. The reaction is read as printed with the cooling convention (left side = high temperature; a reaction written on heating, i.e. a single liquid formed from solids, is turned round). x0 is the composition of the phase alone on its side (eutectic: the liquid; peritectic: the product; congruent: the common composition); the other side's phases are written with their printed compositions (null where not printed or for line compounds, E2). The target hyperplane is estimated at x0 - d and x0 + d (d = min(0.01, half the distance to the nearest printed composition or to a pure element)) so that a line compound at x0 cannot make the hyperplane undefined (ESPEI 0.9.1 returns zero driving force when the equilibrium at the hyperplane composition is a single phase without internal degrees of freedom). A point is not written when another invariant of the system that shares a non-liquid phase (or a liquid within 0.05 in composition of x0) lies between T and the bracket temperature. These points encode the semantics of the printed reaction (which phases are stable on which side); they are DERIVED, not measured.",
  "points": [
   {
    "source_observation": "ORC-GR2RNY2YAC",
    "side": "above",
    "T_invariant_K": 1187,
    "offset_K": 20.0,
    "T_sigma_K": 10.0,
    "T_sigma_basis": "sigma_effective of the uncertainty budget (method class unknown, calibrated)",
    "x0": 0.34500000000000003,
    "hyperplane_delta": 0.0010000000000000009,
    "reaction_printed": "Liquid + Al4Ba <-> Al13Ba7",
    "reaction_type": null,
    "phases_above": [
     "LIQUID",
     "AL4BA_D13"
    ],
    "phases_below": [
     "AL13BA7"
    ]
   },
   {
    "source_observation": "ORC-GR2RNY2YAC",
    "side": "below",
    "T_invariant_K": 1187,
    "offset_K": 20.0,
    "T_sigma_K": 10.0,
    "T_sigma_basis": "sigma_effective of the uncertainty budget (method class unknown, calibrated)",
    "x0": 0.34500000000000003,
    "hyperplane_delta": 0.0010000000000000009,
    "reaction_printed": "Liquid + Al4Ba <-> Al13Ba7",
    "reaction_type": null,
    "phases_above": [
     "LIQUID",
     "AL4BA_D13"
    ],
    "phases_below": [
     "AL13BA7"
    ]
   }
  ],
  "dois": [
   "10.1007/s11669-016-0466-y",
   "10.1016/0022-5088(75)90212-x"
  ],
  "papers": [
   "doi:10.1016/0022-5088(75)90212-x",
   "doi:10.1007/s11669-016-0466-y"
  ]
 },
 "orchid_uncertainty_budget": {
  "sigma_rule": "derived point: placed offset_K = max(2u, 10 K) beyond the invariant, u = the invariant temperature's sigma_effective; the constraint holds while the invariant's error is below offset_K (no sigma of its own)",
  "points": [
   {
    "source_observation": "ORC-GR2RNY2YAC",
    "temperature_K": {
     "sigma_printed": null,
     "sigma_reading": null,
     "sigma_method": null,
     "sigma_composition": null,
     "sigma_scatter": null,
     "sigma_conversion": null,
     "sigma_effective": null,
     "source_invariant_sigma_effective": 10.0,
     "source_invariant_sigma_basis": "sigma_effective of the uncertainty budget (method class unknown, calibrated)",
     "offset_K": 20.0,
     "sigma_effective_reason": "derived constraint, not a measurement"
    }
   },
   {
    "source_observation": "ORC-GR2RNY2YAC",
    "temperature_K": {
     "sigma_printed": null,
     "sigma_reading": null,
     "sigma_method": null,
     "sigma_composition": null,
     "sigma_scatter": null,
     "sigma_conversion": null,
     "sigma_effective": null,
     "source_invariant_sigma_effective": 10.0,
     "source_invariant_sigma_basis": "sigma_effective of the uncertainty budget (method class unknown, calibrated)",
     "offset_K": 20.0,
     "sigma_effective_reason": "derived constraint, not a measurement"
    }
   }
  ]
 }
}

File: espei/derived/invariant-brackets/AL-CA/AlCa-05Ozt.zpf-00.json
{
 "components": [
  "AL",
  "CA",
  "VA"
 ],
 "phases": [
  "AL4CA_D13",
  "FCC_A1",
  "LIQUID"
 ],
 "conditions": {
  "P": 101325,
  "T": [
   904.0,
   864.0
  ]
 },
 "output": "ZPF",
 "values": [
  [
   [
    "LIQUID",
    [
     "CA"
    ],
    [
     0.055999999999999994
    ]
   ],
   [
    "__HYPERPLANE__",
    [
     "CA"
    ],
    [
     0.046
    ]
   ],
   [
    "__HYPERPLANE__",
    [
     "CA"
    ],
    [
     0.066
    ]
   ]
  ],
  [
   [
    "FCC_A1",
    [
     "CA"
    ],
    [
     null
    ]
   ],
   [
    "AL4CA_D13",
    [
     "CA"
    ],
    [
     null
    ]
   ],
   [
    "__HYPERPLANE__",
    [
     "CA"
    ],
    [
     0.046
    ]
   ],
   [
    "__HYPERPLANE__",
    [
     "CA"
    ],
    [
     0.066
    ]
   ]
  ]
 ],
 "reference": "Donski 1908, doi:10.1002/zaac.19080570109",
 "bibtex": "donski1908_251880",
 "tags": [
  "derived",
  "derived_bracket",
  "orchid",
  "via_assessment"
 ],
 "comment": "DERIVED phase constraints (not measured): invariant-temperature brackets from the printed invariant reactions of invariants/AL-CA/AlCa-05Ozt.zpf-00.json (ORCHID literature values, Version 1, machine-extracted). Rule: README.md, 'Phase constraints'. Source ORCHID observation ids: ORC-PWCITDEOCO",
 "orchid": {
  "evidence_class": "derived",
  "derived_from": "invariants/AL-CA/AlCa-05Ozt.zpf-00.json",
  "derivation": "invariant_bracket",
  "rule": "For each binary invariant reaction (eutectic, peritectic, monotectic, eutectoid, peritectoid, metatectic, syntectic, congruent melting or transformation, polymorphic) with printed temperature T and printed temperature uncertainty u (u = sigma_effective of the value's uncertainty budget: the printed sigma or the method floor, whichever is larger; else the printed sigma; else 5 K, documented default), two ZPF points are written at the invariant composition x0: at T + max(2u, 10 K) the phase set stable above the reaction and at T - max(2u, 10 K) the set stable below. The reaction is read as printed with the cooling convention (left side = high temperature; a reaction written on heating, i.e. a single liquid formed from solids, is turned round). x0 is the composition of the phase alone on its side (eutectic: the liquid; peritectic: the product; congruent: the common composition); the other side's phases are written with their printed compositions (null where not printed or for line compounds, E2). The target hyperplane is estimated at x0 - d and x0 + d (d = min(0.01, half the distance to the nearest printed composition or to a pure element)) so that a line compound at x0 cannot make the hyperplane undefined (ESPEI 0.9.1 returns zero driving force when the equilibrium at the hyperplane composition is a single phase without internal degrees of freedom). A point is not written when another invariant of the system that shares a non-liquid phase (or a liquid within 0.05 in composition of x0) lies between T and the bracket temperature. These points encode the semantics of the printed reaction (which phases are stable on which side); they are DERIVED, not measured.",
  "points": [
   {
    "source_observation": "ORC-PWCITDEOCO",
    "side": "above",
    "T_invariant_K": 884,
    "offset_K": 20.0,
    "T_sigma_K": 10.0,
    "T_sigma_basis": "sigma_effective of the uncertainty budget (method class unknown, calibrated)",
    "x0": 0.055999999999999994,
    "hyperplane_delta": 0.01,
    "reaction_printed": "Liquid = Al + Al4Ca",
    "reaction_type": "eutectic",
    "phases_above": [
     "LIQUID"
    ],
    "phases_below": [
     "FCC_A1",
     "AL4CA_D13"
    ]
   },
   {
    "source_observation": "ORC-PWCITDEOCO",
    "side": "below",
    "T_invariant_K": 884,
    "offset_K": 20.0,
    "T_sigma_K": 10.0,
    "T_sigma_basis": "sigma_effective of the uncertainty budget (method class unknown, calibrated)",
    "x0": 0.055999999999999994,
    "hyperplane_delta": 0.01,
    "reaction_printed": "Liquid = Al + Al4Ca",
    "reaction_type": "eutectic",
    "phases_above": [
     "LIQUID"
    ],
    "phases_below": [
     "FCC_A1",
     "AL4CA_D13"
    ]
   }
  ],
  "dois": [
   "10.1002/zaac.19080570109",
   "10.1007/s11661-005-0133-0"
  ],
  "papers": [
   "doi:10.1002/zaac.19080570109",
   "doi:10.1007/s11661-005-0133-0"
  ]
 },
 "orchid_uncertainty_budget": {
  "sigma_rule": "derived point: placed offset_K = max(2u, 10 K) beyond the invariant, u = the invariant temperature's sigma_effective; the constraint holds while the invariant's error is below offset_K (no sigma of its own)",
  "points": [
   {
    "source_observation": "ORC-PWCITDEOCO",
    "temperature_K": {
     "sigma_printed": null,
     "sigma_reading": null,
     "sigma_method": null,
     "sigma_composition": null,
     "sigma_scatter": null,
     "sigma_conversion": null,
     "sigma_effective": null,
     "source_invariant_sigma_effective": 10.0,
     "source_invariant_sigma_basis": "sigma_effective of the uncertainty budget (method class unknown, calibrated)",
     "offset_K": 20.0,
     "sigma_effective_reason": "derived constraint, not a measurement"
    }
   },
   {
    "source_observation": "ORC-PWCITDEOCO",
    "temperature_K": {
     "sigma_printed": null,
     "sigma_reading": null,
     "sigma_method": null,
     "sigma_composition": null,
     "sigma_scatter": null,
     "sigma_conversion": null,
     "sigma_effective": null,
     "source_invariant_sigma_effective": 10.0,
     "source_invariant_sigma_basis": "sigma_effective of the uncertainty budget (method class unknown, calibrated)",
     "offset_K": 20.0,
     "sigma_effective_reason": "derived constraint, not a measurement"
    }
   }
  ]
 }
}

File: espei/derived/invariant-brackets/AL-CA/AlCa-05Ozt.zpf-01.json
{
 "components": [
  "AL",
  "CA",
  "VA"
 ],
 "phases": [
  "AL2CA_C15",
  "AL4CA_D13",
  "LIQUID"
 ],
 "conditions": {
  "P": 101325,
  "T": [
   983.0,
   963.0
  ]
 },
 "output": "ZPF",
 "values": [
  [
   [
    "LIQUID",
    [
     "CA"
    ],
    [
     null
    ]
   ],
   [
    "AL2CA_C15",
    [
     "CA"
    ],
    [
     0.3333333333333333
    ]
   ],
   [
    "__HYPERPLANE__",
    [
     "CA"
    ],
    [
     0.19
    ]
   ],
   [
    "__HYPERPLANE__",
    [
     "CA"
    ],
    [
     0.21
    ]
   ]
  ],
  [
   [
    "AL4CA_D13",
    [
     "CA"
    ],
    [
     null
    ]
   ],
   [
    "__HYPERPLANE__",
    [
     "CA"
    ],
    [
     0.19
    ]
   ],
   [
    "__HYPERPLANE__",
    [
     "CA"
    ],
    [
     0.21
    ]
   ]
  ]
 ],
 "reference": "Ozturk 2005, doi:10.1007/s11661-005-0133-0",
 "bibtex": "ozturk2005_a0320e",
 "tags": [
  "derived",
  "derived_bracket",
  "orchid",
  "via_assessment"
 ],
 "comment": "DERIVED phase constraints (not measured): invariant-temperature brackets from the printed invariant reactions of invariants/AL-CA/AlCa-05Ozt.zpf-01.json (ORCHID literature values, Version 1, machine-extracted). Rule: README.md, 'Phase constraints'. Source ORCHID observation ids: ORC-M2ZTBFLJ2G",
 "orchid": {
  "evidence_class": "derived",
  "derived_from": "invariants/AL-CA/AlCa-05Ozt.zpf-01.json",
  "derivation": "invariant_bracket",
  "rule": "For each binary invariant reaction (eutectic, peritectic, monotectic, eutectoid, peritectoid, metatectic, syntectic, congruent melting or transformation, polymorphic) with printed temperature T and printed temperature uncertainty u (else u = 5 K, documented default), two ZPF points are written at the invariant composition x0: at T + max(2u, 10 K) the phase set stable above the reaction and at T - max(2u, 10 K) the set stable below. The reaction is read as printed with the cooling convention (left side = high temperature; a reaction written on heating, i.e. a single liquid formed from solids, is turned round). x0 is the composition of the phase alone on its side (eutectic: the liquid; peritectic: the product; congruent: the common composition); the other side's phases are written with their printed compositions (null where not printed or for line compounds, E2). The target hyperplane is estimated at x0 - d and x0 + d (d = min(0.01, half the distance to the nearest printed composition or to a pure element)) so that a line compound at x0 cannot make the hyperplane undefined (ESPEI 0.9.1 returns zero driving force when the equilibrium at the hyperplane composition is a single phase without internal degrees of freedom). A point is not written when another invariant of the system that shares a non-liquid phase (or a liquid within 0.05 in composition of x0) lies between T and the bracket temperature. These points encode the semantics of the printed reaction (which phases are stable on which side); they are DERIVED, not measured.",
  "points": [
   {
    "source_observation": "ORC-M2ZTBFLJ2G",
    "side": "above",
    "T_invariant_K": 973,
    "offset_K": 10.0,
    "T_sigma_K": 5.0,
    "T_sigma_basis": "default (no printed temperature uncertainty)",
    "x0": 0.2,
    "hyperplane_delta": 0.01,
    "reaction_printed": "Liquid + C15 = Al4Ca",
    "reaction_type": "peritectic",
    "phases_above": [
     "LIQUID",
     "AL2CA_C15"
    ],
    "phases_below": [
     "AL4CA_D13"
    ]
   },
   {
    "source_observation": "ORC-M2ZTBFLJ2G",
    "side": "below",
    "T_invariant_K": 973,
    "offset_K": 10.0,
    "T_sigma_K": 5.0,
    "T_sigma_basis": "default (no printed temperature uncertainty)",
    "x0": 0.2,
    "hyperplane_delta": 0.01,
    "reaction_printed": "Liquid + C15 = Al4Ca",
    "reaction_type": "peritectic",
    "phases_above": [
     "LIQUID",
     "AL2CA_C15"
    ],
    "phases_below": [
     "AL4CA_D13"
    ]
   }
  ],
  "dois": [
   "10.1007/s11661-005-0133-0"
  ],
  "papers": [
   "doi:10.1007/s11661-005-0133-0"
  ]
 }
}

File: espei/derived/invariant-brackets/AL-CA/AlCa-05Ozt.zpf-02.json
{
 "components": [
  "AL",
  "CA",
  "VA"
 ],
 "phases": [
  "AL14CA13",
  "AL2CA_C15",
  "LIQUID"
 ],
 "conditions": {
  "P": 101325,
  "T": [
   843.0,
   916.0,
   896.0
  ]
 },
 "output": "ZPF",
 "values": [
  [
   [
    "LIQUID",
    [
     "CA"
    ],
    [
     0.795
    ]
   ],
   [
    "__HYPERPLANE__",
    [
     "CA"
    ],
    [
     0.785
    ]
   ],
   [
    "__HYPERPLANE__",
    [
     "CA"
    ],
    [
     0.805
    ]
   ]
  ],
  [
   [
    "LIQUID",
    [
     "CA"
    ],
    [
     0.616
    ]
   ],
   [
    "AL2CA_C15",
    [
     "CA"
    ],
    [
     0.3333333333333333
    ]
   ],
   [
    "__HYPERPLANE__",
    [
     "CA"
    ],
    [
     0.4714814815
    ]
   ],
   [
    "__HYPERPLANE__",
    [
     "CA"
    ],
    [
     0.4914814815
    ]
   ]
  ],
  [
   [
    "AL14CA13",
    [
     "CA"
    ],
    [
     null
    ]
   ],
   [
    "__HYPERPLANE__",
    [
     "CA"
    ],
    [
     0.4714814815
    ]
   ],
   [
    "__HYPERPLANE__",
    [
     "CA"
    ],
    [
     0.4914814815
    ]
   ]
  ]
 ],
 "reference": "doi:10.1515/ijmr-2001-0172",
 "bibtex": "kevorkovnd_c6d863",
 "tags": [
  "derived",
  "derived_bracket",
  "orchid",
  "via_assessment"
 ],
 "comment": "DERIVED phase constraints (not measured): invariant-temperature brackets from the printed invariant reactions of invariants/AL-CA/AlCa-05Ozt.zpf-02.json (ORCHID literature values, Version 1, machine-extracted). Rule: README.md, 'Phase constraints'. Source ORCHID observation ids: ORC-34D7QJZL3T ORC-U57BI5VPG6",
 "orchid": {
  "evidence_class": "derived",
  "derived_from": "invariants/AL-CA/AlCa-05Ozt.zpf-02.json",
  "derivation": "invariant_bracket",
  "rule": "For each binary invariant reaction (eutectic, peritectic, monotectic, eutectoid, peritectoid, metatectic, syntectic, congruent melting or transformation, polymorphic) with printed temperature T and printed temperature uncertainty u (else u = 5 K, documented default), two ZPF points are written at the invariant composition x0: at T + max(2u, 10 K) the phase set stable above the reaction and at T - max(2u, 10 K) the set stable below. The reaction is read as printed with the cooling convention (left side = high temperature; a reaction written on heating, i.e. a single liquid formed from solids, is turned round). x0 is the composition of the phase alone on its side (eutectic: the liquid; peritectic: the product; congruent: the common composition); the other side's phases are written with their printed compositions (null where not printed or for line compounds, E2). The target hyperplane is estimated at x0 - d and x0 + d (d = min(0.01, half the distance to the nearest printed composition or to a pure element)) so that a line compound at x0 cannot make the hyperplane undefined (ESPEI 0.9.1 returns zero driving force when the equilibrium at the hyperplane composition is a single phase without internal degrees of freedom). A point is not written when another invariant of the system that shares a non-liquid phase (or a liquid within 0.05 in composition of x0) lies between T and the bracket temperature. These points encode the semantics of the printed reaction (which phases are stable on which side); they are DERIVED, not measured.",
  "points": [
   {
    "source_observation": "ORC-U57BI5VPG6",
    "side": "above",
    "T_invariant_K": 833,
    "offset_K": 10.0,
    "T_sigma_K": 5.0,
    "T_sigma_basis": "default (no printed temperature uncertainty)",
    "x0": 0.795,
    "hyperplane_delta": 0.01,
    "reaction_printed": "Liquid = Al3Ca8 + βCa",
    "reaction_type": "eutectic",
    "phases_above": [
     "LIQUID"
    ],
    "phases_below": [
     "AL3CA8",
     "BCC_A2"
    ]
   },
   {
    "source_observation": "ORC-34D7QJZL3T",
    "side": "above",
    "T_invariant_K": 906,
    "offset_K": 10.0,
    "T_sigma_K": 5.0,
    "T_sigma_basis": "default (no printed temperature uncertainty)",
    "x0": 0.48148148148148145,
    "hyperplane_delta": 0.01,
    "reaction_printed": "Liquid + C15 = Al14Ca13",
    "reaction_type": "peritectic",
    "phases_above": [
     "LIQUID",
     "AL2CA_C15"
    ],
    "phases_below": [
     "AL14CA13"
    ]
   },
   {
    "source_observation": "ORC-34D7QJZL3T",
    "side": "below",
    "T_invariant_K": 906,
    "offset_K": 10.0,
    "T_sigma_K": 5.0,
    "T_sigma_basis": "default (no printed temperature uncertainty)",
    "x0": 0.48148148148148145,
    "hyperplane_delta": 0.01,
    "reaction_printed": "Liquid + C15 = Al14Ca13",
    "reaction_type": "peritectic",
    "phases_above": [
     "LIQUID",
     "AL2CA_C15"
    ],
    "phases_below": [
     "AL14CA13"
    ]
   }
  ],
  "dois": [
   "10.1007/s11661-005-0133-0",
   "10.1515/ijmr-2001-0172"
  ],
  "papers": [
   "doi:10.1515/ijmr-2001-0172",
   "doi:10.1007/s11661-005-0133-0"
  ]
 }
}
