Repository: orchid-calphad/orchid-data

# ORCHID ESPEI datasets from the literature

ESPEI-format datasets built from the ORCHID literature values (Version 1, machine-extracted) and from DFT (literature, Materials Project, OQMD). Every literature value is traced to its published ORCHID observation id (`literature/`, field `id`) and the DOI of its source, passes the same inclusion rules as the published literature values, and carries its uncertainty in physical units next to the ESPEI weight derived from it.

| folder | datasets | values | systems | content |
|---|---:|---:|---:|---|
| experimental | 1679 | 5549 | 246 | experimental thermochemical tables and phase-composition (ZPF) tables |

File: espei/derived/invariant-brackets/AL-CR/AlCr-17Cui-incomplete.zpf-05.json
{
 "components": [
  "AL",
  "CR",
  "VA"
 ],
 "phases": [
  "AL11CR2",
  "AL4CR",
  "AL7CR",
  "AL8CR5_D810",
  "LIQUID"
 ],
 "conditions": {
  "P": 101325,
  "T": [
   1078.15,
   1058.15,
   1320.15,
   1300.15
  ]
 },
 "output": "ZPF",
 "values": [
  [
   [
    "LIQUID",
    [
     "CR"
    ],
    [
     null
    ]
   ],
   [
    "AL11CR2",
    [
     "CR"
    ],
    [
     null
    ]
   ],
   [
    "__HYPERPLANE__",
    [
     "CR"
    ],
    [
     0.115
    ]
   ],
   [
    "__HYPERPLANE__",
    [
     "CR"
    ],
    [
     0.135
    ]
   ]
  ],
  [
   [
    "AL7CR",
    [
     "CR"
    ],
    [
     null
    ]
   ],
   [
    "__HYPERPLANE__",
    [
     "CR"
    ],
    [
     0.115
    ]
   ],
   [
    "__HYPERPLANE__",
    [
     "CR"
    ],
    [
     0.135
    ]
   ]
  ],
  [
   [
    "LIQUID",
    [
     "CR"
    ],
    [
     null
    ]
   ],
   [
    "AL8CR5_D810",
    [
     "CR"
    ],
    [
     0.384615
    ]
   ],
   [
    "__HYPERPLANE__",
    [
     "CR"
    ],
    [
     0.19
    ]
   ],
   [
    "__HYPERPLANE__",
    [
     "CR"
    ],
    [
     0.21
    ]
   ]
  ],
  [
   [
    "AL4CR",
    [
     "CR"
    ],
    [
     0.2
    ]
   ],
   [
    "__HYPERPLANE__",
    [
     "CR"
    ],
    [
     0.19
    ]
   ],
   [
    "__HYPERPLANE__",
    [
     "CR"
    ],
    [
     0.21
    ]
   ]
  ]
 ],
 "reference": "Cui 2017, doi:10.1016/j.jallcom.2016.12.298",
 "bibtex": "cui2017_7ae8ea",
 "tags": [
  "derived",
  "derived_bracket",
  "orchid",
  "via_assessment"
 ],
 "comment": "DERIVED phase constraints (not measured): invariant-temperature brackets from the printed invariant reactions of invariants/AL-CR/AlCr-17Cui-incomplete.zpf-05.json (ORCHID literature values, Version 1, machine-extracted). Rule: README.md, 'Phase constraints'. Source ORCHID observation ids: ORC-F5A3WW4HKU ORC-N2XLGDX27N",
 "orchid": {
  "evidence_class": "derived",
  "derived_from": "invariants/AL-CR/AlCr-17Cui-incomplete.zpf-05.json",
  "derivation": "invariant_bracket",
  "rule": "For each binary invariant reaction (eutectic, peritectic, monotectic, eutectoid, peritectoid, metatectic, syntectic, congruent melting or transformation, polymorphic) with printed temperature T and printed temperature uncertainty u (else u = 5 K, documented default), two ZPF points are written at the invariant composition x0: at T + max(2u, 10 K) the phase set stable above the reaction and at T - max(2u, 10 K) the set stable below. The reaction is read as printed with the cooling convention (left side = high temperature; a reaction written on heating, i.e. a single liquid formed from solids, is turned round). x0 is the composition of the phase alone on its side (eutectic: the liquid; peritectic: the product; congruent: the common composition); the other side's phases are written with their printed compositions (null where not printed or for line compounds, E2). The target hyperplane is estimated at x0 - d and x0 + d (d = min(0.01, half the distance to the nearest printed composition or to a pure element)) so that a line compound at x0 cannot make the hyperplane undefined (ESPEI 0.9.1 returns zero driving force when the equilibrium at the hyperplane composition is a single phase without internal degrees of freedom). A point is not written when another invariant of the system that shares a non-liquid phase (or a liquid within 0.05 in composition of x0) lies between T and the bracket temperature. These points encode the semantics of the printed reaction (which phases are stable on which side); they are DERIVED, not measured.",
  "points": [
   {
    "source_observation": "ORC-F5A3WW4HKU",
    "side": "above",
    "T_invariant_K": 1068.15,
    "offset_K": 10.0,
    "T_sigma_K": 5.0,
    "T_sigma_basis": "default (no printed temperature uncertainty)",
    "x0": 0.125,
    "hyperplane_delta": 0.01,
    "reaction_printed": "Liquid + Al11Cr2 = Al7Cr",
    "reaction_type": "peritectic",
    "phases_above": [
     "LIQUID",
     "AL11CR2"
    ],
    "phases_below": [
     "AL7CR"
    ]
   },
   {
    "source_observation": "ORC-F5A3WW4HKU",
    "side": "below",
    "T_invariant_K": 1068.15,
    "offset_K": 10.0,
    "T_sigma_K": 5.0,
    "T_sigma_basis": "default (no printed temperature uncertainty)",
    "x0": 0.125,
    "hyperplane_delta": 0.01,
    "reaction_printed": "Liquid + Al11Cr2 = Al7Cr",
    "reaction_type": "peritectic",
    "phases_above": [
     "LIQUID",
     "AL11CR2"
    ],
    "phases_below": [
     "AL7CR"
    ]
   },
   {
    "source_observation": "ORC-N2XLGDX27N",
    "side": "above",
    "T_invariant_K": 1310.15,
    "offset_K": 10.0,
    "T_sigma_K": 5.0,
    "T_sigma_basis": "default (no printed temperature uncertainty)",
    "x0": 0.2,
    "hyperplane_delta": 0.01,
    "reaction_printed": "Liquid + γ_L = Al4Cr",
    "reaction_type": "peritectic",
    "phases_above": [
     "LIQUID",
     "AL8CR5_D810"
    ],
    "phases_below": [
     "AL4CR"
    ]
   },
   {
    "source_observation": "ORC-N2XLGDX27N",
    "side": "below",
    "T_invariant_K": 1310.15,
    "offset_K": 10.0,
    "T_sigma_K": 5.0,
    "T_sigma_basis": "default (no printed temperature uncertainty)",
    "x0": 0.2,
    "hyperplane_delta": 0.01,
    "reaction_printed": "Liquid + γ_L = Al4Cr",
    "reaction_type": "peritectic",
    "phases_above": [
     "LIQUID",
     "AL8CR5_D810"
    ],
    "phases_below": [
     "AL4CR"
    ]
   }
  ],
  "dois": [
   "10.1016/j.jallcom.2016.12.298"
  ],
  "papers": [
   "doi:10.1016/j.jallcom.2016.12.298"
  ]
 }
}

File: espei/derived/invariant-brackets/AL-CR/AlCr-17Cui-incomplete.zpf-06.json
{
 "components": [
  "AL",
  "CR",
  "VA"
 ],
 "phases": [
  "AL4CR",
  "LIQUID"
 ],
 "conditions": {
  "P": 101325,
  "T": [
   1189.15
  ]
 },
 "output": "ZPF",
 "values": [
  [
   [
    "LIQUID",
    [
     "CR"
    ],
    [
     null
    ]
   ],
   [
    "AL4CR",
    [
     "CR"
    ],
    [
     0.2
    ]
   ],
   [
    "__HYPERPLANE__",
    [
     "CR"
    ],
    [
     0.143846
    ]
   ],
   [
    "__HYPERPLANE__",
    [
     "CR"
    ],
    [
     0.163846
    ]
   ]
  ]
 ],
 "reference": "Cui 2017, doi:10.1016/j.jallcom.2016.12.298",
 "bibtex": "cui2017_7ae8ea",
 "tags": [
  "derived",
  "derived_bracket",
  "orchid",
  "via_assessment"
 ],
 "comment": "DERIVED phase constraints (not measured): invariant-temperature brackets from the printed invariant reactions of invariants/AL-CR/AlCr-17Cui-incomplete.zpf-06.json (ORCHID literature values, Version 1, machine-extracted). Rule: README.md, 'Phase constraints'. Source ORCHID observation ids: ORC-N4ZMEC63SW",
 "orchid": {
  "evidence_class": "derived",
  "derived_from": "invariants/AL-CR/AlCr-17Cui-incomplete.zpf-06.json",
  "derivation": "invariant_bracket",
  "rule": "For each binary invariant reaction (eutectic, peritectic, monotectic, eutectoid, peritectoid, metatectic, syntectic, congruent melting or transformation, polymorphic) with printed temperature T and printed temperature uncertainty u (else u = 5 K, documented default), two ZPF points are written at the invariant composition x0: at T + max(2u, 10 K) the phase set stable above the reaction and at T - max(2u, 10 K) the set stable below. The reaction is read as printed with the cooling convention (left side = high temperature; a reaction written on heating, i.e. a single liquid formed from solids, is turned round). x0 is the composition of the phase alone on its side (eutectic: the liquid; peritectic: the product; congruent: the common composition); the other side's phases are written with their printed compositions (null where not printed or for line compounds, E2). The target hyperplane is estimated at x0 - d and x0 + d (d = min(0.01, half the distance to the nearest printed composition or to a pure element)) so that a line compound at x0 cannot make the hyperplane undefined (ESPEI 0.9.1 returns zero driving force when the equilibrium at the hyperplane composition is a single phase without internal degrees of freedom). A point is not written when another invariant of the system that shares a non-liquid phase (or a liquid within 0.05 in composition of x0) lies between T and the bracket temperature. These points encode the semantics of the printed reaction (which phases are stable on which side); they are DERIVED, not measured.",
  "points": [
   {
    "source_observation": "ORC-N4ZMEC63SW",
    "side": "above",
    "T_invariant_K": 1179.15,
    "offset_K": 10.0,
    "T_sigma_K": 5.0,
    "T_sigma_basis": "default (no printed temperature uncertainty)",
    "x0": 0.153846,
    "hyperplane_delta": 0.01,
    "reaction_printed": "Liquid + Al4Cr = Al11Cr2",
    "reaction_type": "peritectic",
    "phases_above": [
     "LIQUID",
     "AL4CR"
    ],
    "phases_below": [
     "AL11CR2"
    ]
   }
  ],
  "dois": [
   "10.1016/j.jallcom.2016.12.298"
  ],
  "papers": [
   "doi:10.1016/j.jallcom.2016.12.298"
  ]
 }
}

File: espei/derived/invariant-brackets/AL-CR/AlCr-17Cui-incomplete.zpf-07.json
{
 "components": [
  "AL",
  "CR",
  "VA"
 ],
 "phases": [
  "AL11CR2",
  "AL7CR",
  "LIQUID"
 ],
 "conditions": {
  "P": 101325,
  "T": [
   1018.15,
   978.15,
   1264.15
  ]
 },
 "output": "ZPF",
 "values": [
  [
   [
    "LIQUID",
    [
     "CR"
    ],
    [
     null
    ]
   ],
   [
    "AL11CR2",
    [
     "CR"
    ],
    [
     null
    ]
   ],
   [
    "__HYPERPLANE__",
    [
     "CR"
    ],
    [
     0.115
    ]
   ],
   [
    "__HYPERPLANE__",
    [
     "CR"
    ],
    [
     0.135
    ]
   ]
  ],
  [
   [
    "AL7CR",
    [
     "CR"
    ],
    [
     null
    ]
   ],
   [
    "__HYPERPLANE__",
    [
     "CR"
    ],
    [
     0.115
    ]
   ],
   [
    "__HYPERPLANE__",
    [
     "CR"
    ],
    [
     0.135
    ]
   ]
  ],
  [
   [
    "AL11CR2",
    [
     "CR"
    ],
    [
     null
    ]
   ],
   [
    "__HYPERPLANE__",
    [
     "CR"
    ],
    [
     0.143846
    ]
   ],
   [
    "__HYPERPLANE__",
    [
     "CR"
    ],
    [
     0.163846
    ]
   ]
  ]
 ],
 "reference": "Cui 2017, doi:10.1016/j.jallcom.2016.12.298",
 "bibtex": "cui2017_7ae8ea",
 "tags": [
  "derived",
  "derived_bracket",
  "orchid",
  "via_assessment"
 ],
 "comment": "DERIVED phase constraints (not measured): invariant-temperature brackets from the printed invariant reactions of invariants/AL-CR/AlCr-17Cui-incomplete.zpf-07.json (ORCHID literature values, Version 1, machine-extracted). Rule: README.md, 'Phase constraints'. Source ORCHID observation ids: ORC-IQSWZ5GAAU ORC-LOPNZGBDIN",
 "orchid": {
  "evidence_class": "derived",
  "derived_from": "invariants/AL-CR/AlCr-17Cui-incomplete.zpf-07.json",
  "derivation": "invariant_bracket",
  "rule": "For each binary invariant reaction (eutectic, peritectic, monotectic, eutectoid, peritectoid, metatectic, syntectic, congruent melting or transformation, polymorphic) with printed temperature T and printed temperature uncertainty u (u = sigma_effective of the value's uncertainty budget: the printed sigma or the method floor, whichever is larger; else the printed sigma; else 5 K, documented default), two ZPF points are written at the invariant composition x0: at T + max(2u, 10 K) the phase set stable above the reaction and at T - max(2u, 10 K) the set stable below. The reaction is read as printed with the cooling convention (left side = high temperature; a reaction written on heating, i.e. a single liquid formed from solids, is turned round). x0 is the composition of the phase alone on its side (eutectic: the liquid; peritectic: the product; congruent: the common composition); the other side's phases are written with their printed compositions (null where not printed or for line compounds, E2). The target hyperplane is estimated at x0 - d and x0 + d (d = min(0.01, half the distance to the nearest printed composition or to a pure element)) so that a line compound at x0 cannot make the hyperplane undefined (ESPEI 0.9.1 returns zero driving force when the equilibrium at the hyperplane composition is a single phase without internal degrees of freedom). A point is not written when another invariant of the system that shares a non-liquid phase (or a liquid within 0.05 in composition of x0) lies between T and the bracket temperature. These points encode the semantics of the printed reaction (which phases are stable on which side); they are DERIVED, not measured.",
  "points": [
   {
    "source_observation": "ORC-LOPNZGBDIN",
    "side": "above",
    "T_invariant_K": 998.15,
    "offset_K": 20.0,
    "T_sigma_K": 10.0,
    "T_sigma_basis": "sigma_effective of the uncertainty budget (method class unknown, calibrated)",
    "x0": 0.125,
    "hyperplane_delta": 0.01,
    "reaction_printed": "Liquid + Al11Cr2 = Al7Cr",
    "reaction_type": "peritectic",
    "phases_above": [
     "LIQUID",
     "AL11CR2"
    ],
    "phases_below": [
     "AL7CR"
    ]
   },
   {
    "source_observation": "ORC-LOPNZGBDIN",
    "side": "below",
    "T_invariant_K": 998.15,
    "offset_K": 20.0,
    "T_sigma_K": 10.0,
    "T_sigma_basis": "sigma_effective of the uncertainty budget (method class unknown, calibrated)",
    "x0": 0.125,
    "hyperplane_delta": 0.01,
    "reaction_printed": "Liquid + Al11Cr2 = Al7Cr",
    "reaction_type": "peritectic",
    "phases_above": [
     "LIQUID",
     "AL11CR2"
    ],
    "phases_below": [
     "AL7CR"
    ]
   },
   {
    "source_observation": "ORC-IQSWZ5GAAU",
    "side": "below",
    "T_invariant_K": 1284.15,
    "offset_K": 20.0,
    "T_sigma_K": 10.0,
    "T_sigma_basis": "sigma_effective of the uncertainty budget (method class unknown, calibrated)",
    "x0": 0.153846,
    "hyperplane_delta": 0.01,
    "reaction_printed": "Liquid + Al4Cr = Al11Cr2",
    "reaction_type": "peritectic",
    "phases_above": [
     "LIQUID",
     "AL4CR"
    ],
    "phases_below": [
     "AL11CR2"
    ]
   }
  ],
  "dois": [
   "10.1016/j.jallcom.2016.12.298"
  ],
  "papers": [
   "doi:10.1016/j.jallcom.2016.12.298"
  ]
 },
 "orchid_uncertainty_budget": {
  "sigma_rule": "derived point: placed offset_K = max(2u, 10 K) beyond the invariant, u = the invariant temperature's sigma_effective; the constraint holds while the invariant's error is below offset_K (no sigma of its own)",
  "points": [
   {
    "source_observation": "ORC-LOPNZGBDIN",
    "temperature_K": {
     "sigma_printed": null,
     "sigma_reading": null,
     "sigma_method": null,
     "sigma_composition": null,
     "sigma_scatter": null,
     "sigma_conversion": null,
     "sigma_effective": null,
     "source_invariant_sigma_effective": 10.0,
     "source_invariant_sigma_basis": "sigma_effective of the uncertainty budget (method class unknown, calibrated)",
     "offset_K": 20.0,
     "sigma_effective_reason": "derived constraint, not a measurement"
    }
   },
   {
    "source_observation": "ORC-LOPNZGBDIN",
    "temperature_K": {
     "sigma_printed": null,
     "sigma_reading": null,
     "sigma_method": null,
     "sigma_composition": null,
     "sigma_scatter": null,
     "sigma_conversion": null,
     "sigma_effective": null,
     "source_invariant_sigma_effective": 10.0,
     "source_invariant_sigma_basis": "sigma_effective of the uncertainty budget (method class unknown, calibrated)",
     "offset_K": 20.0,
     "sigma_effective_reason": "derived constraint, not a measurement"
    }
   },
   {
    "source_observation": "ORC-IQSWZ5GAAU",
    "temperature_K": {
     "sigma_printed": null,
     "sigma_reading": null,
     "sigma_method": null,
     "sigma_composition": null,
     "sigma_scatter": null,
     "sigma_conversion": null,
     "sigma_effective": null,
     "source_invariant_sigma_effective": 10.0,
     "source_invariant_sigma_basis": "sigma_effective of the uncertainty budget (method class unknown, calibrated)",
     "offset_K": 20.0,
     "sigma_effective_reason": "derived constraint, not a measurement"
    }
   }
  ]
 }
}

File: espei/derived/invariant-brackets/AL-CR/AlCr-17Cui-incomplete.zpf-09.json
{
 "components": [
  "AL",
  "CR",
  "VA"
 ],
 "phases": [
  "AL11CR2",
  "AL4CR",
  "AL8CR5_D82",
  "BCC_A2",
  "LIQUID"
 ],
 "conditions": {
  "P": 101325,
  "T": [
   1073.15,
   1223.15,
   1633.15,
   1613.15
  ]
 },
 "output": "ZPF",
 "values": [
  [
   [
    "LIQUID",
    [
     "CR"
    ],
    [
     null
    ]
   ],
   [
    "AL11CR2",
    [
     "CR"
    ],
    [
     null
    ]
   ],
   [
    "__HYPERPLANE__",
    [
     "CR"
    ],
    [
     0.115
    ]
   ],
   [
    "__HYPERPLANE__",
    [
     "CR"
    ],
    [
     0.135
    ]
   ]
  ],
  [
   [
    "LIQUID",
    [
     "CR"
    ],
    [
     null
    ]
   ],
   [
    "AL4CR",
    [
     "CR"
    ],
    [
     0.2
    ]
   ],
   [
    "__HYPERPLANE__",
    [
     "CR"
    ],
    [
     0.143846
    ]
   ],
   [
    "__HYPERPLANE__",
    [
     "CR"
    ],
    [
     0.163846
    ]
   ]
  ],
  [
   [
    "LIQUID",
    [
     "CR"
    ],
    [
     null
    ]
   ],
   [
    "BCC_A2",
    [
     "CR"
    ],
    [
     null
    ]
   ],
   [
    "__HYPERPLANE__",
    [
     "CR"
    ],
    [
     0.374615
    ]
   ],
   [
    "__HYPERPLANE__",
    [
     "CR"
    ],
    [
     0.394615
    ]
   ]
  ],
  [
   [
    "AL8CR5_D82",
    [
     "CR"
    ],
    [
     0.384615
    ]
   ],
   [
    "__HYPERPLANE__",
    [
     "CR"
    ],
    [
     0.374615
    ]
   ],
   [
    "__HYPERPLANE__",
    [
     "CR"
    ],
    [
     0.394615
    ]
   ]
  ]
 ],
 "reference": "Cui 2017, doi:10.1016/j.jallcom.2016.12.298",
 "bibtex": "cui2017_7ae8ea",
 "tags": [
  "derived",
  "derived_bracket",
  "orchid",
  "via_assessment"
 ],
 "comment": "DERIVED phase constraints (not measured): invariant-temperature brackets from the printed invariant reactions of invariants/AL-CR/AlCr-17Cui-incomplete.zpf-09.json (ORCHID literature values, Version 1, machine-extracted). Rule: README.md, 'Phase constraints'. Source ORCHID observation ids: ORC-67G3ACFPSS ORC-7MMQHBW3FB ORC-Z3UMOSMQRV",
 "orchid": {
  "evidence_class": "derived",
  "derived_from": "invariants/AL-CR/AlCr-17Cui-incomplete.zpf-09.json",
  "derivation": "invariant_bracket",
  "rule": "For each binary invariant reaction (eutectic, peritectic, monotectic, eutectoid, peritectoid, metatectic, syntectic, congruent melting or transformation, polymorphic) with printed temperature T and printed temperature uncertainty u (else u = 5 K, documented default), two ZPF points are written at the invariant composition x0: at T + max(2u, 10 K) the phase set stable above the reaction and at T - max(2u, 10 K) the set stable below. The reaction is read as printed with the cooling convention (left side = high temperature; a reaction written on heating, i.e. a single liquid formed from solids, is turned round). x0 is the composition of the phase alone on its side (eutectic: the liquid; peritectic: the product; congruent: the common composition); the other side's phases are written with their printed compositions (null where not printed or for line compounds, E2). The target hyperplane is estimated at x0 - d and x0 + d (d = min(0.01, half the distance to the nearest printed composition or to a pure element)) so that a line compound at x0 cannot make the hyperplane undefined (ESPEI 0.9.1 returns zero driving force when the equilibrium at the hyperplane composition is a single phase without internal degrees of freedom). A point is not written when another invariant of the system that shares a non-liquid phase (or a liquid within 0.05 in composition of x0) lies between T and the bracket temperature. These points encode the semantics of the printed reaction (which phases are stable on which side); they are DERIVED, not measured.",
  "points": [
   {
    "source_observation": "ORC-7MMQHBW3FB",
    "side": "above",
    "T_invariant_K": 1063.15,
    "offset_K": 10.0,
    "T_sigma_K": 5.0,
    "T_sigma_basis": "default (no printed temperature uncertainty)",
    "x0": 0.125,
    "hyperplane_delta": 0.01,
    "reaction_printed": "Liquid + Al11Cr2 = Al7Cr",
    "reaction_type": "peritectic",
    "phases_above": [
     "LIQUID",
     "AL11CR2"
    ],
    "phases_below": [
     "AL7CR"
    ]
   },
   {
    "source_observation": "ORC-Z3UMOSMQRV",
    "side": "above",
    "T_invariant_K": 1213.15,
    "offset_K": 10.0,
    "T_sigma_K": 5.0,
    "T_sigma_basis": "default (no printed temperature uncertainty)",
    "x0": 0.153846,
    "hyperplane_delta": 0.01,
    "reaction_printed": "Liquid + Al4Cr = Al11Cr2",
    "reaction_type": "peritectic",
    "phases_above": [
     "LIQUID",
     "AL4CR"
    ],
    "phases_below": [
     "AL11CR2"
    ]
   },
   {
    "source_observation": "ORC-67G3ACFPSS",
    "side": "above",
    "T_invariant_K": 1623.15,
    "offset_K": 10.0,
    "T_sigma_K": 5.0,
    "T_sigma_basis": "default (no printed temperature uncertainty)",
    "x0": 0.384615,
    "hyperplane_delta": 0.01,
    "reaction_printed": "Liquid + bcc_A2 = γ_H",
    "reaction_type": "peritectic",
    "phases_above": [
     "LIQUID",
     "BCC_A2"
    ],
    "phases_below": [
     "AL8CR5_D82"
    ]
   },
   {
    "source_observation": "ORC-67G3ACFPSS",
    "side": "below",
    "T_invariant_K": 1623.15,
    "offset_K": 10.0,
    "T_sigma_K": 5.0,
    "T_sigma_basis": "default (no printed temperature uncertainty)",
    "x0": 0.384615,
    "hyperplane_delta": 0.01,
    "reaction_printed": "Liquid + bcc_A2 = γ_H",
    "reaction_type": "peritectic",
    "phases_above": [
     "LIQUID",
     "BCC_A2"
    ],
    "phases_below": [
     "AL8CR5_D82"
    ]
   }
  ],
  "dois": [
   "10.1016/j.jallcom.2016.12.298"
  ],
  "papers": [
   "doi:10.1016/j.jallcom.2016.12.298"
  ]
 }
}

File: espei/derived/invariant-brackets/AL-CU/AlCu-21Kro.zpf-00.json
{
 "components": [
  "AL",
  "CU",
  "VA"
 ],
 "phases": [
  "AL2CU_C16",
  "AL5CU8",
  "ALCU_B82",
  "BCC_A2",
  "GAMMA_D83"
 ],
 "conditions": {
  "P": 101325,
  "T": [
   1130.15,
   967.15,
   947.15,
   854.15
  ]
 },
 "output": "ZPF",
 "values": [
  [
   [
    "GAMMA_D83",
    [
     "CU"
    ],
    [
     null
    ]
   ],
   [
    "BCC_A2",
    [
     "CU"
    ],
    [
     null
    ]
   ],
   [
    "__HYPERPLANE__",
    [
     "CU"
    ],
    [
     0.49
    ]
   ],
   [
    "__HYPERPLANE__",
    [
     "CU"
    ],
    [
     0.51
    ]
   ]
  ],
  [
   [
    "GAMMA_D83",
    [
     "CU"
    ],
    [
     null
    ]
   ],
   [
    "ALCU_B82",
    [
     "CU"
    ],
    [
     0.5
    ]
   ],
   [
    "__HYPERPLANE__",
    [
     "CU"
    ],
    [
     0.6053846154
    ]
   ],
   [
    "__HYPERPLANE__",
    [
     "CU"
    ],
    [
     0.6253846154
    ]
   ]
  ],
  [
   [
    "AL5CU8",
    [
     "CU"
    ],
    [
     0.6153846153846154
    ]
   ],
   [
    "__HYPERPLANE__",
    [
     "CU"
    ],
    [
     0.6053846154
    ]
   ],
   [
    "__HYPERPLANE__",
    [
     "CU"
    ],
    [
     0.6253846154
    ]
   ]
  ],
  [
   [
    "AL2CU_C16",
    [
     "CU"
    ],
    [
     0.3333333333333333
    ]
   ],
   [
    "__HYPERPLANE__",
    [
     "CU"
    ],
    [
     0.3233333333
    ]
   ],
   [
    "__HYPERPLANE__",
    [
     "CU"
    ],
    [
     0.3433333333
    ]
   ]
  ]
 ],
 "reference": "Ponweiser 2011, doi:10.1016/j.intermet.2011.07.007",
 "bibtex": "ponweiser2011_07e1e9",
 "tags": [
  "derived",
  "derived_bracket",
  "orchid",
  "via_assessment"
 ],
 "comment": "DERIVED phase constraints (not measured): invariant-temperature brackets from the printed invariant reactions of invariants/AL-CU/AlCu-21Kro.zpf-00.json (ORCHID literature values, Version 1, machine-extracted). Rule: README.md, 'Phase constraints'. Source ORCHID observation ids: ORC-CE3FHZD6KB ORC-FO7UES4SZQ ORC-PWXHC6W3LT.aacbf3",
 "orchid": {
  "evidence_class": "derived",
  "derived_from": "invariants/AL-CU/AlCu-21Kro.zpf-00.json",
  "derivation": "invariant_bracket",
  "rule": "For each binary invariant reaction (eutectic, peritectic, monotectic, eutectoid, peritectoid, metatectic, syntectic, congruent melting or transformation, polymorphic) with printed temperature T and printed temperature uncertainty u (else u = 5 K, documented default), two ZPF points are written at the invariant composition x0: at T + max(2u, 10 K) the phase set stable above the reaction and at T - max(2u, 10 K) the set stable below. The reaction is read as printed with the cooling convention (left side = high temperature; a reaction written on heating, i.e. a single liquid formed from solids, is turned round). x0 is the composition of the phase alone on its side (eutectic: the liquid; peritectic: the product; congruent: the common composition); the other side's phases are written with their printed compositions (null where not printed or for line compounds, E2). The target hyperplane is estimated at x0 - d and x0 + d (d = min(0.01, half the distance to the nearest printed composition or to a pure element)) so that a line compound at x0 cannot make the hyperplane undefined (ESPEI 0.9.1 returns zero driving force when the equilibrium at the hyperplane composition is a single phase without internal degrees of freedom). A point is not written when another invariant of the system that shares a non-liquid phase (or a liquid within 0.05 in composition of x0) lies between T and the bracket temperature. These points encode the semantics of the printed reaction (which phases are stable on which side); they are DERIVED, not measured.",
  "points": [
   {
    "source_observation": "ORC-PWXHC6W3LT.aacbf3",
    "side": "above",
    "T_invariant_K": 1120.15,
    "offset_K": 10.0,
    "T_sigma_K": 5.0,
    "T_sigma_basis": "default (no printed temperature uncertainty)",
    "x0": 0.5,
    "hyperplane_delta": 0.01,
    "reaction_printed": "γ′ + ε -> ε′",
    "reaction_type": null,
    "phases_above": [
     "GAMMA_D83",
     "BCC_A2"
    ],
    "phases_below": [
     "ALCU_B82"
    ]
   },
   {
    "source_observation": "ORC-FO7UES4SZQ",
    "side": "above",
    "T_invariant_K": 957.15,
    "offset_K": 10.0,
    "T_sigma_K": 5.0,
    "T_sigma_basis": "default (no printed temperature uncertainty)",
    "x0": 0.6153846153846154,
    "hyperplane_delta": 0.01,
    "reaction_printed": "γ′ + ε′ -> δ",
    "reaction_type": null,
    "phases_above": [
     "GAMMA_D83",
     "ALCU_B82"
    ],
    "phases_below": [
     "AL5CU8"
    ]
   },
   {
    "source_observation": "ORC-FO7UES4SZQ",
    "side": "below",
    "T_invariant_K": 957.15,
    "offset_K": 10.0,
    "T_sigma_K": 5.0,
    "T_sigma_basis": "default (no printed temperature uncertainty)",
    "x0": 0.6153846153846154,
    "hyperplane_delta": 0.01,
    "reaction_printed": "γ′ + ε′ -> δ",
    "reaction_type": null,
    "phases_above": [
     "GAMMA_D83",
     "ALCU_B82"
    ],
    "phases_below": [
     "AL5CU8"
    ]
   },
   {
    "source_observation": "ORC-CE3FHZD6KB",
    "side": "below",
    "T_invariant_K": 864.15,
    "offset_K": 10.0,
    "T_sigma_K": 5.0,
    "T_sigma_basis": "default (no printed temperature uncertainty)",
    "x0": 0.3333333333333333,
    "hyperplane_delta": 0.01,
    "reaction_printed": "liq + η -> θ",
    "reaction_type": null,
    "phases_above": [
     "LIQUID",
     "ALCU_ETA_HT"
    ],
    "phases_below": [
     "AL2CU_C16"
    ]
   }
  ],
  "dois": [
   "10.1007/s10853-020-05423-7",
   "10.1016/j.intermet.2011.07.007"
  ],
  "papers": [
   "doi:10.1016/j.intermet.2011.07.007",
   "doi:10.1007/s10853-020-05423-7",
   "unresolved:source:doi:10-1007-s10853-020-05423-7#1"
  ]
 }
}

File: espei/derived/invariant-brackets/AL-CU/AlCu-21Kro.zpf-01.json
{
 "components": [
  "AL",
  "CU",
  "VA"
 ],
 "phases": [
  "AL2CU_C16",
  "AL5CU8",
  "ALCU_B82",
  "GAMMA_D83"
 ],
 "conditions": {
  "P": 101325,
  "T": [
   1109.15,
   965.25,
   945.25,
   852.15
  ]
 },
 "output": "ZPF",
 "values": [
  [
   [
    "ALCU_B82",
    [
     "CU"
    ],
    [
     0.5
    ]
   ],
   [
    "__HYPERPLANE__",
    [
     "CU"
    ],
    [
     0.49
    ]
   ],
   [
    "__HYPERPLANE__",
    [
     "CU"
    ],
    [
     0.51
    ]
   ]
  ],
  [
   [
    "GAMMA_D83",
    [
     "CU"
    ],
    [
     null
    ]
   ],
   [
    "ALCU_B82",
    [
     "CU"
    ],
    [
     0.5
    ]
   ],
   [
    "__HYPERPLANE__",
    [
     "CU"
    ],
    [
     0.6053846154
    ]
   ],
   [
    "__HYPERPLANE__",
    [
     "CU"
    ],
    [
     0.6253846154
    ]
   ]
  ],
  [
   [
    "AL5CU8",
    [
     "CU"
    ],
    [
     0.6153846153846154
    ]
   ],
   [
    "__HYPERPLANE__",
    [
     "CU"
    ],
    [
     0.6053846154
    ]
   ],
   [
    "__HYPERPLANE__",
    [
     "CU"
    ],
    [
     0.6253846154
    ]
   ]
  ],
  [
   [
    "AL2CU_C16",
    [
     "CU"
    ],
    [
     0.3333333333333333
    ]
   ],
   [
    "__HYPERPLANE__",
    [
     "CU"
    ],
    [
     0.3233333333
    ]
   ],
   [
    "__HYPERPLANE__",
    [
     "CU"
    ],
    [
     0.3433333333
    ]
   ]
  ]
 ],
 "reference": "reference [1] of doi:10-1007-s10853-020-05423-7 (no printed entry could be read)",
 "bibtex": "referencend_b0af75",
 "tags": [
  "derived",
  "derived_bracket",
  "orchid",
  "via_assessment"
 ],
 "comment": "DERIVED phase constraints (not measured): invariant-temperature brackets from the printed invariant reactions of invariants/AL-CU/AlCu-21Kro.zpf-01.json (ORCHID literature values, Version 1, machine-extracted). Rule: README.md, 'Phase constraints'. Source ORCHID observation ids: ORC-AU24W3G6K4 ORC-LGOOT5KSJK ORC-NNAJL2DKTP",
 "orchid": {
  "evidence_class": "derived",
  "derived_from": "invariants/AL-CU/AlCu-21Kro.zpf-01.json",
  "derivation": "invariant_bracket",
  "rule": "For each binary invariant reaction (eutectic, peritectic, monotectic, eutectoid, peritectoid, metatectic, syntectic, congruent melting or transformation, polymorphic) with printed temperature T and printed temperature uncertainty u (else u = 5 K, documented default), two ZPF points are written at the invariant composition x0: at T + max(2u, 10 K) the phase set stable above the reaction and at T - max(2u, 10 K) the set stable below. The reaction is read as printed with the cooling convention (left side = high temperature; a reaction written on heating, i.e. a single liquid formed from solids, is turned round). x0 is the composition of the phase alone on its side (eutectic: the liquid; peritectic: the product; congruent: the common composition); the other side's phases are written with their printed compositions (null where not printed or for line compounds, E2). The target hyperplane is estimated at x0 - d and x0 + d (d = min(0.01, half the distance to the nearest printed composition or to a pure element)) so that a line compound at x0 cannot make the hyperplane undefined (ESPEI 0.9.1 returns zero driving force when the equilibrium at the hyperplane composition is a single phase without internal degrees of freedom). A point is not written when another invariant of the system that shares a non-liquid phase (or a liquid within 0.05 in composition of x0) lies between T and the bracket temperature. These points encode the semantics of the printed reaction (which phases are stable on which side); they are DERIVED, not measured.",
  "points": [
   {
    "source_observation": "ORC-AU24W3G6K4",
    "side": "below",
    "T_invariant_K": 1119.15,
    "offset_K": 10.0,
    "T_sigma_K": 5.0,
    "T_sigma_basis": "default (no printed temperature uncertainty)",
    "x0": 0.5,
    "hyperplane_delta": 0.01,
    "reaction_printed": "γ′ + ε -> ε′",
    "reaction_type": null,
    "phases_above": [
     "GAMMA_D83",
     "BCC_A2"
    ],
    "phases_below": [
     "ALCU_B82"
    ]
   },
   {
    "source_observation": "ORC-NNAJL2DKTP",
    "side": "above",
    "T_invariant_K": 955.25,
    "offset_K": 10.0,
    "T_sigma_K": 5.0,
    "T_sigma_basis": "default (no printed temperature uncertainty)",
    "x0": 0.6153846153846154,
    "hyperplane_delta": 0.01,
    "reaction_printed": "γ′ + ε′ -> δ",
    "reaction_type": null,
    "phases_above": [
     "GAMMA_D83",
     "ALCU_B82"
    ],
    "phases_below": [
     "AL5CU8"
    ]
   },
   {
    "source_observation": "ORC-NNAJL2DKTP",
    "side": "below",
    "T_invariant_K": 955.25,
    "offset_K": 10.0,
    "T_sigma_K": 5.0,
    "T_sigma_basis": "default (no printed temperature uncertainty)",
    "x0": 0.6153846153846154,
    "hyperplane_delta": 0.01,
    "reaction_printed": "γ′ + ε′ -> δ",
    "reaction_type": null,
    "phases_above": [
     "GAMMA_D83",
     "ALCU_B82"
    ],
    "phases_below": [
     "AL5CU8"
    ]
   },
   {
    "source_observation": "ORC-LGOOT5KSJK",
    "side": "below",
    "T_invariant_K": 862.15,
    "offset_K": 10.0,
    "T_sigma_K": 5.0,
    "T_sigma_basis": "default (no printed temperature uncertainty)",
    "x0": 0.3333333333333333,
    "hyperplane_delta": 0.01,
    "reaction_printed": "liq + η -> θ",
    "reaction_type": null,
    "phases_above": [
     "LIQUID",
     "ALCU_ETA_HT"
    ],
    "phases_below": [
     "AL2CU_C16"
    ]
   }
  ],
  "dois": [
   "10.1007/s10853-020-05423-7"
  ],
  "papers": [
   "unresolved:source:doi:10-1007-s10853-020-05423-7#1",
   "doi:10.1007/s10853-020-05423-7"
  ]
 }
}
