Repository: orchid-calphad/orchid-data

# ORCHID data

Open data of the **ORCHID** project (Open Repository for CALPHAD Hypotheses, Intelligence, and Discovery),
served at <https://data.orchid-project.org> and browsable at <https://orchid-project.org>.

**Release v2026.10. Version 1, machine-extracted: values were read from papers by language-model readers constrained to quote their source and checked automatically (quote verification, field-placement rule, printed-page sign checks, DFT and Kim et al. 2017 cross-checks); a hand-checked precision sample is in progress.**

| Folder | Content |
|---|---|
| `literature/` | Thermodynamic and phase-equilibrium values read from published papers: one JSON per chemical system (`systems/`), full dumps (`orchid-literature.csv.gz`, `orchid-literature.jsonl.gz`), papers, experimental contexts, DFT-vs-experiment parity data. Fields are documented in `literature/SCHEMA.md`. |
| `phase-diagrams/` | Binary phase diagrams calculated with pycalphad from the SGTE binary collection (Hallstedt 2025, CC BY 4.0), each tied to its TDB file by SHA-256. |
| `hulls/` | Binary convex hulls from the Materials Project and OQMD (CC BY 4.0) and assessed CALPHAD isotherms. |
| `phases/` | Phase registry (binary systems): one entry per phase with its names (TDB, papers, corpus, Materials Project, OQMD), CALPHAD models, stability in the calculated diagrams, example references, and a structure type only when certain. Fields in `phases/SCHEMA.md`. |

## Machine-learning use
Literature values, DFT parity rows and assessed phase-assemblage points carry `chemical_system`, `paper_id` and two

# ORCHID ESPEI datasets from the literature

ESPEI-format datasets built from the ORCHID literature values (Version 1, machine-extracted) and from DFT (literature, Materials Project, OQMD). Every literature value is traced to its published ORCHID observation id (`literature/`, field `id`) and the DOI of its source, passes the same inclusion rules as the published literature values, and carries its uncertainty in physical units next to the ESPEI weight derived from it.

| folder | datasets | values | systems | content |
|---|---:|---:|---:|---|
| experimental | 1679 | 5549 | 246 | experimental thermochemical tables and phase-composition (ZPF) tables |
| model | 758 | 2310 | 126 | values the papers calculated with a CALPHAD model, TDB (SHA-256) named where known |
| invariants | 2143 | 7888 | 537 | ZPF datasets from experimental invariant-reaction tables |
| dft/literature | 479 | 1092 | 49 | literature DFT formation enthalpies, HM_FORM endmember datasets (`solver`) |
| dft/mp | 1290 | 1290 | 399 | Materials Project on-hull formation energies, HM_FORM endmember datasets |
| dft/oqmd | 1290 | 1290 | 399 | OQMD on-hull formation energies, HM_FORM endmember datasets |

## Use with ESPEI

Point ESPEI at one evidence class at a time; classes are never mixed in a folder, and for DFT use **one** of `dft/mp`, `dft/oqmd`, `dft/literature` per fit (MP uses corrected, OQMD fitted elemental references).

```yaml

# espei-in.yaml
system:
  phase_models: my-phases.json
  datasets: orchid-espei/experimental      # or invariants/, dft/mp/, ... (separately, by choice)
generate_parameters:
  excess_model: linear
  ref_state: SGTE91
```

```
espei --input espei-in.yaml
```

or in Python (ESPEI 0.9.1):

```python
from espei.datasets import load_datasets, recursive_glob, apply_tags
ds = load_datasets(recursive_glob('espei/experimental/AG-AL') + recursive_glob('espei/invariants/AG-AL'))

# your choices, e.g. halve the weight of single-reader values, drop model values:
apply_tags(ds, {'single_reader': {'weight': 0.5}, 'model': {'disabled': True}})
```

`apply_tags` replaces the dataset's `weight`; to scale the weight derived from the printed sigma, read `orchid_uncertainty` and set `weight` yourself. `index.csv` / `index.json` list every dataset (system, output, phases, values, temperature range, evidence class, DOIs, observation ids, reader agreement, sigma summary, weight).

Tags: evidence class (`experimental`, `model`, `dft_literature`, `dft_mp`, `dft_oqmd`), quality (`single_reader`, `single_reader_text_layer`, `no_printed_uncertainty`, `polymorph_ambiguous`, `above_hull`, `orchid_caveat`), plus the corpus tags (`thermochemical_table`, `invariant_table`, `via_assessment`, ...).

## What each dataset carries

ESPEI-native content (`components`, `phases`, `conditions`, `output`, `values`, `reference_states` / `reference_state`, `solver` for DFT endmembers, `tags`, `weight`), plus `reference` (source paper, DOI), `bibtex` (key in `references.bib`), a `comment` with the ORCHID observation ids, the evidence class and "Version 1, machine-extracted", an `orchid` block (ids, reader agreement, caveats, papers, DOIs, source) and `orchid_uncertainty`. Model datasets keep `orchid_model_evidence` (TDB name, SHA-256, link basis). DFT datasets name the TDB file (SHA-256), phase and endmember they map to (see SCHEMA.md).

File: espei/experimental/AG-AL/AgAl-04Wit.hmr-00.json
{
 "components": [
  "AG",
  "AL"
 ],
 "phases": [
  "LIQUID"
 ],
 "conditions": {
  "P": 101325,
  "T": 1373.0,
  "X_AL": [
   0.0,
   0.0,
   0.0606,
   0.1202,
   0.1625,
   0.2171,
   0.2498,
   0.2901,
   0.3333,
   0.3285,
   1.0,
   1.0,
   1.0,
   0.9785,
   0.9595,
   0.9306,
   0.8867,
   0.8496,
   0.8572,
   0.8035,
   0.759,
   0.7228,
   0.6788,
   0.6906,
   0.6624,
   0.6391,
   0.6059,
   0.5822,
   0.5957,
   0.568
  ]
 },
 "output": "HMR",
 "values": [
  [
   [
    0.0,
    0.0,
    -1455.0,
    -2774.0,
    -3688.0,
    -4571.0,
    -4765.0,
    -4906.0,
    -4765.0,
    -4787.0,
    0.0,
    0.0,
    0.0,
    -2.0,
    9.0,
    -49.0,
    -182.0,
    -372.0,
    -325.0,
    -804.0,
    -1102.0,
    -1410.0,
    -1917.0,
    -1796.0,
    -2063.0,
    -2285.0,
    -2574.0,
    -2757.0,
    -2652.0,
    -2891.0
   ]
  ]
 ],
 "reference": "Witusiewicz 2004, doi:10.1016/j.jallcom.2004.04.126",
 "tags": [
  "experimental",
  "thermochemical_table",
  "no_printed_uncertainty",
  "orchid_caveat",
  "orchid"
 ],
 "comment": "ORCHID literature values, Version 1, machine-extracted. Evidence class: experimental. ORCHID observation ids (orchid-literature `id`, one per value, in value order): ORC-D4UB6MT7XP.e066d2 ORC-D4UB6MT7XP.e066d2 ORC-SQTEOVU3NE.3ea98c ORC-3I6VR6ZDAU.b6b8e8 ORC-YFE2RMPEYL.6a45e4 ORC-XL3EPH2WPK.d5301e ORC-EYFSFUAOVH.8de409 ORC-ONHTONOTXV.d850b1 ORC-3XTZIFYB7M.ff15e7 ORC-OSHJJERJUE.c2bed0 ORC-A457RLOQUZ.937344 ORC-A457RLOQUZ.937344 ORC-A457RLOQUZ.937344 ORC-3MQYJ52Q7A.d8b724 ORC-E3HWG773UQ.d51db9 ORC-RHYNPE2UN5.ebca2d ORC-RNTCHNYGJO.0e2266 ORC-ND2S3K6D7B.a912bf ORC-JZHLVSS7DQ.e32bda ORC-N3SLK5V6IG.6c88e2 ORC-2O4JUH27VB.b662f4 ORC-XIYJYCCKVM.906e3b ORC-6UT22CYEGJ.9ea29f ORC-GRNVJBZUX6.d70c6a ORC-JJXTGT5WZG.5a0ce9 ORC-J34CQRFRYX.757c44 ORC-Y36OVWBV23.ed8574 ORC-2TX7LFD3MI.cb130d ORC-Y4RGPLOXQI.3890cc ORC-EBF4OI2QO5.bb0e15",
 "reference_states": {
  "AG": {
   "phase": "LIQUID"
  },
  "AL": {
   "phase": "LIQUID"
  }
 },
 "bibtex": "witusiewicz2004_4893db",
 "orchid": {
  "status": "Version 1, machine-extracted",
  "evidence_class": "experimental",
  "observations": [
   {
    "id": "ORC-D4UB6MT7XP.e066d2",
    "reader_agreement": "multi_reader",
    "paper": "doi:10.1016/j.jallcom.2004.04.126",
    "measured_in": "doi:10.1016/j.jallcom.2004.04.126",
    "caveats": [
     "energy_basis_unstated"
    ]
   },
   {
    "id": "ORC-D4UB6MT7XP.e066d2",
    "reader_agreement": "multi_reader",
    "paper": "doi:10.1016/j.jallcom.2004.04.126",
    "measured_in": "doi:10.1016/j.jallcom.2004.04.126",
    "caveats": [
     "energy_basis_unstated"
    ]
   },
   {
    "id": "ORC-SQTEOVU3NE.3ea98c",
    "reader_agreement": "multi_reader",
    "paper": "doi:10.1016/j.jallcom.2004.04.126",
    "measured_in": "doi:10.1016/j.jallcom.2004.04.126",
    "caveats": [
     "energy_basis_unstated"
    ]
   },
   {
    "id": "ORC-3I6VR6ZDAU.b6b8e8",
    "reader_agreement": "multi_reader",
    "paper": "doi:10.1016/j.jallcom.2004.04.126",
    "measured_in": "doi:10.1016/j.jallcom.2004.04.126",
    "caveats": [
     "energy_basis_unstated"
    ]
   },
   {
    "id": "ORC-YFE2RMPEYL.6a45e4",
    "reader_agreement": "multi_reader",
    "paper": "doi:10.1016/j.jallcom.2004.04.126",
    "measured_in": "doi:10.1016/j.jallcom.2004.04.126",
    "caveats": [
     "energy_basis_unstated"
    ]
   },
   {
    "id": "ORC-XL3EPH2WPK.d5301e",
    "reader_agreement": "multi_reader",
    "paper": "doi:10.1016/j.jallcom.2004.04.126",
    "measured_in": "doi:10.1016/j.jallcom.2004.04.126",
    "caveats": [
     "energy_basis_unstated"
    ]
   },
   {
    "id": "ORC-EYFSFUAOVH.8de409",
    "reader_agreement": "multi_reader",
    "paper": "doi:10.1016/j.jallcom.2004.04.126",
    "measured_in": "doi:10.1016/j.jallcom.2004.04.126",
    "caveats": [
     "energy_basis_unstated"
    ]
   },
   {
    "id": "ORC-ONHTONOTXV.d850b1",
    "reader_agreement": "multi_reader",
    "paper": "doi:10.1016/j.jallcom.2004.04.126",
    "measured_in": "doi:10.1016/j.jallcom.2004.04.126",
    "caveats": [
     "energy_basis_unstated"
    ]
   },
   {
    "id": "ORC-3XTZIFYB7M.ff15e7",
    "reader_agreement": "multi_reader",
    "paper": "doi:10.1016/j.jallcom.2004.04.126",
    "measured_in": "doi:10.1016/j.jallcom.2004.04.126",
    "caveats": [
     "energy_basis_unstated"
    ]
   },
   {
    "id": "ORC-OSHJJERJUE.c2bed0",
    "reader_agreement": "multi_reader",
    "paper": "doi:10.1016/j.jallcom.2004.04.126",
    "measured_in": "doi:10.1016/j.jallcom.2004.04.126",
    "caveats": [
     "energy_basis_unstated"
    ]
   },
   {
    "id": "ORC-A457RLOQUZ.937344",
    "reader_agreement": "multi_reader",
    "paper": "doi:10.1016/j.jallcom.2004.04.126",
    "measured_in": "doi:10.1016/j.jallcom.2004.04.126",
    "caveats": [
     "energy_basis_unstated"
    ]
   },
   {
    "id": "ORC-A457RLOQUZ.937344",
    "reader_agreement": "multi_reader",
    "paper": "doi:10.1016/j.jallcom.2004.04.126",
    "measured_in": "doi:10.1016/j.jallcom.2004.04.126",
    "caveats": [
     "energy_basis_unstated"
    ]
   },
   {
    "id": "ORC-A457RLOQUZ.937344",
    "reader_agreement": "multi_reader",
    "paper": "doi:10.1016/j.jallcom.2004.04.126",
    "measured_in": "doi:10.1016/j.jallcom.2004.04.126",
    "caveats": [
     "energy_basis_unstated"
    ]
   },
   {
    "id": "ORC-3MQYJ52Q7A.d8b724",
    "reader_agreement": "multi_reader",
    "paper": "doi:10.1016/j.jallcom.2004.04.126",
    "measured_in": "doi:10.1016/j.jallcom.2004.04.126",
    "caveats": [
     "energy_basis_unstated"
    ]
   },
   {
    "id": "ORC-E3HWG773UQ.d51db9",
    "reader_agreement": "multi_reader",
    "paper": "doi:10.1016/j.jallcom.2004.04.126",
    "measured_in": "doi:10.1016/j.jallcom.2004.04.126",
    "caveats": [
     "energy_basis_unstated"
    ]
   },
   {
    "id": "ORC-RHYNPE2UN5.ebca2d",
    "reader_agreement": "multi_reader",
    "paper": "doi:10.1016/j.jallcom.2004.04.126",
    "measured_in": "doi:10.1016/j.jallcom.2004.04.126",
    "caveats": [
     "energy_basis_unstated"
    ]
   },
   {
    "id": "ORC-RNTCHNYGJO.0e2266",
    "reader_agreement": "multi_reader",
    "paper": "doi:10.1016/j.jallcom.2004.04.126",
    "measured_in": "doi:10.1016/j.jallcom.2004.04.126",
    "caveats": [
     "energy_basis_unstated"
    ]
   },
   {
    "id": "ORC-ND2S3K6D7B.a912bf",
    "reader_agreement": "multi_reader",
    "paper": "doi:10.1016/j.jallcom.2004.04.126",
    "measured_in": "doi:10.1016/j.jallcom.2004.04.126",
    "caveats": [
     "energy_basis_unstated"
    ]
   },
   {
    "id": "ORC-JZHLVSS7DQ.e32bda",
    "reader_agreement": "multi_reader",
    "paper": "doi:10.1016/j.jallcom.2004.04.126",
    "measured_in": "doi:10.1016/j.jallcom.2004.04.126",
    "caveats": [
     "energy_basis_unstated"
    ]
   },
   {
    "id": "ORC-N3SLK5V6IG.6c88e2",
    "reader_agreement": "multi_reader",
    "paper": "doi:10.1016/j.jallcom.2004.04.126",
    "measured_in": "doi:10.1016/j.jallcom.2004.04.126",
    "caveats": [
     "energy_basis_unstated"
    ]
   },
   {
    "id": "ORC-2O4JUH27VB.b662f4",
    "reader_agreement": "multi_reader",
    "paper": "doi:10.1016/j.jallcom.2004.04.126",
    "measured_in": "doi:10.1016/j.jallcom.2004.04.126",
    "caveats": [
     "energy_basis_unstated"
    ]
   },
   {
    "id": "ORC-XIYJYCCKVM.906e3b",
    "reader_agreement": "multi_reader",
    "paper": "doi:10.1016/j.jallcom.2004.04.126",
    "measured_in": "doi:10.1016/j.jallcom.2004.04.126",
    "caveats": [
     "energy_basis_unstated"
    ]
   },
   {
    "id": "ORC-6UT22CYEGJ.9ea29f",
    "reader_agreement": "multi_reader",
    "paper": "doi:10.1016/j.jallcom.2004.04.126",
    "measured_in": "doi:10.1016/j.jallcom.2004.04.126",
    "caveats": [
     "energy_basis_unstated"
    ]
   },
   {
    "id": "ORC-GRNVJBZUX6.d70c6a",
    "reader_agreement": "multi_reader",
    "paper": "doi:10.1016/j.jallcom.2004.04.126",
    "measured_in": "doi:10.1016/j.jallcom.2004.04.126",
    "caveats": [
     "energy_basis_unstated"
    ]
   },
   {
    "id": "ORC-JJXTGT5WZG.5a0ce9",
    "reader_agreement": "multi_reader",
    "paper": "doi:10.1016/j.jallcom.2004.04.126",
    "measured_in": "doi:10.1016/j.jallcom.2004.04.126",
    "caveats": [
     "energy_basis_unstated"
    ]
   },
   {
    "id": "ORC-J34CQRFRYX.757c44",
    "reader_agreement": "multi_reader",
    "paper": "doi:10.1016/j.jallcom.2004.04.126",
    "measured_in": "doi:10.1016/j.jallcom.2004.04.126",
    "caveats": [
     "energy_basis_unstated"
    ]
   },
   {
    "id": "ORC-Y36OVWBV23.ed8574",
    "reader_agreement": "multi_reader",
    "paper": "doi:10.1016/j.jallcom.2004.04.126",
    "measured_in": "doi:10.1016/j.jallcom.2004.04.126",
    "caveats": [
     "energy_basis_unstated"
    ]
   },
   {
    "id": "ORC-2TX7LFD3MI.cb130d",
    "reader_agreement": "multi_reader",
    "paper": "doi:10.1016/j.jallcom.2004.04.126",
    "measured_in": "doi:10.1016/j.jallcom.2004.04.126",
    "caveats": [
     "energy_basis_unstated"
    ]
   },
   {
    "id": "ORC-Y4RGPLOXQI.3890cc",
    "reader_agreement": "multi_reader",
    "paper": "doi:10.1016/j.jallcom.2004.04.126",
    "measured_in": "doi:10.1016/j.jallcom.2004.04.126",
    "caveats": [
     "energy_basis_unstated"
    ]
   },
   {
    "id": "ORC-EBF4OI2QO5.bb0e15",
    "reader_agreement": "multi_reader",
    "paper": "doi:10.1016/j.jallcom.2004.04.126",
    "measured_in": "doi:10.1016/j.jallcom.2004.04.126",
    "caveats": [
     "energy_basis_unstated"
    ]
   }
  ],
  "papers": [
   "doi:10.1016/j.jallcom.2004.04.126"
  ],
  "dois": [
   "10.1016/j.jallcom.2004.04.126"
  ],
  "source_dataset": "db-v2.1/general/espei/AgAl-04Wit/hmr-00.json"
 },
 "orchid_uncertainty": {
  "unit": "J/mol-atom",
  "default_sigma": {
   "value": 500.0,
   "name": "ESPEI experimental default sigma_HM = 500 J/mol"
  },
  "weight_rule": "no printed uncertainty: weight left at 1 (ESPEI default)",
  "values": [
   {
    "sigma": null,
    "sigma_printed": null,
    "sigma_assumed": 500.0,
    "sigma_basis": "espei_default_experimental (assumed, not printed)",
    "weight_used": 1.0
   },
   {
    "sigma": null,
    "sigma_printed": null,
    "sigma_assumed": 500.0,
    "sigma_basis": "espei_default_experimental (assumed, not printed)",
    "weight_used": 1.0
   },
   {
    "sigma": null,
    "sigma_printed": null,
    "sigma_assumed": 500.0,
    "sigma_basis": "espei_default_experimental (assumed, not printed)",
    "weight_used": 1.0
   },
   {
    "sigma": null,
    "sigma_printed": null,
    "sigma_assumed": 500.0,
    "sigma_basis": "espei_default_experimental (assumed, not printed)",
    "weight_used": 1.0
   },
   {
    "sigma": null,
    "sigma_printed": null,
    "sigma_assumed": 500.0,
    "sigma_basis": "espei_default_experimental (assumed, not printed)",
    "weight_used": 1.0
   },
   {
    "sigma": null,
    "sigma_printed": null,
    "sigma_assumed": 500.0,
    "sigma_basis": "espei_default_experimental (assumed, not printed)",
    "weight_used": 1.0
   },
   {
    "sigma": null,
    "sigma_printed": null,
    "sigma_assumed": 500.0,
    "sigma_basis": "espei_default_experimental (assumed, not printed)",
    "weight_used": 1.0
   },
   {
    "sigma": null,
    "sigma_printed": null,
    "sigma_assumed": 500.0,
    "sigma_basis": "espei_default_experimental (assumed, not printed)",
    "weight_used": 1.0
   },
   {
    "sigma": null,
    "sigma_printed": null,
    "sigma_assumed": 500.0,
    "sigma_basis": "espei_default_experimental (assumed, not printed)",
    "weight_used": 1.0
   },
   {
    "sigma": null,
    "sigma_printed": null,
    "sigma_assumed": 500.0,
    "sigma_basis": "espei_default_experimental (assumed, not printed)",
    "weight_used": 1.0
   },
   {
    "sigma": null,
    "sigma_printed": null,
    "sigma_assumed": 500.0,
    "sigma_basis": "espei_default_experimental (assumed, not printed)",
    "weight_used": 1.0
   },
   {
    "sigma": null,
    "sigma_printed": null,
    "sigma_assumed": 500.0,
    "sigma_basis": "espei_default_experimental (assumed, not printed)",
    "weight_used": 1.0
   },
   {
    "sigma": null,
    "sigma_printed": null,
    "sigma_assumed": 500.0,
    "sigma_basis": "espei_default_experimental (assumed, not printed)",
    "weight_used": 1.0
   },
   {
    "sigma": null,
    "sigma_printed": null,
    "sigma_assumed": 500.0,
    "sigma_basis": "espei_default_experimental (assumed, not printed)",
    "weight_used": 1.0
   },
   {
    "sigma": null,
    "sigma_printed": null,
    "sigma_assumed": 500.0,
    "sigma_basis": "espei_default_experimental (assumed, not printed)",
    "weight_used": 1.0
   },
   {
    "sigma": null,
    "sigma_printed": null,
    "sigma_assumed": 500.0,
    "sigma_basis": "espei_default_experimental (assumed, not printed)",
    "weight_used": 1.0
   },
   {
    "sigma": null,
    "sigma_printed": null,
    "sigma_assumed": 500.0,
    "sigma_basis": "espei_default_experimental (assumed, not printed)",
    "weight_used": 1.0
   },
   {
    "sigma": null,
    "sigma_printed": null,
    "sigma_assumed": 500.0,
    "sigma_basis": "espei_default_experimental (assumed, not printed)",
    "weight_used": 1.0
   },
   {
    "sigma": null,
    "sigma_printed": null,
    "sigma_assumed": 500.0,
    "sigma_basis": "espei_default_experimental (assumed, not printed)",
    "weight_used": 1.0
   },
   {
    "sigma": null,
    "sigma_printed": null,
    "sigma_assumed": 500.0,
    "sigma_basis": "espei_default_experimental (assumed, not printed)",
    "weight_used": 1.0
   },
   {
    "sigma": null,
    "sigma_printed": null,
    "sigma_assumed": 500.0,
    "sigma_basis": "espei_default_experimental (assumed, not printed)",
    "weight_used": 1.0
   },
   {
    "sigma": null,
    "sigma_printed": null,
    "sigma_assumed": 500.0,
    "sigma_basis": "espei_default_experimental (assumed, not printed)",
    "weight_used": 1.0
   },
   {
    "sigma": null,
    "sigma_printed": null,
    "sigma_assumed": 500.0,
    "sigma_basis": "espei_default_experimental (assumed, not printed)",
    "weight_used": 1.0
   },
   {
    "sigma": null,
    "sigma_printed": null,
    "sigma_assumed": 500.0,
    "sigma_basis": "espei_default_experimental (assumed, not printed)",
    "weight_used": 1.0
   },
   {
    "sigma": null,
    "sigma_printed": null,
    "sigma_assumed": 500.0,
    "sigma_basis": "espei_default_experimental (assumed, not printed)",
    "weight_used": 1.0
   },
   {
    "sigma": null,
    "sigma_printed": null,
    "sigma_assumed": 500.0,
    "sigma_basis": "espei_default_experimental (assumed, not printed)",
    "weight_used": 1.0
   },
   {
    "sigma": null,
    "sigma_printed": null,
    "sigma_assumed": 500.0,
    "sigma_basis": "espei_default_experimental (assumed, not printed)",
    "weight_used": 1.0
   },
   {
    "sigma": null,
    "sigma_printed": null,
    "sigma_assumed": 500.0,
    "sigma_basis": "espei_default_experimental (assumed, not printed)",
    "weight_used": 1.0
   },
   {
    "sigma": null,
    "sigma_printed": null,
    "sigma_assumed": 500.0,
    "sigma_basis": "espei_default_experimental (assumed, not printed)",
    "weight_used": 1.0
   },
   {
    "sigma": null,
    "sigma_printed": null,
    "sigma_assumed": 500.0,
    "sigma_basis": "espei_default_experimental (assumed, not printed)",
    "weight_used": 1.0
   }
  ]
 }
}

File: espei/experimental/AG-AL/AgAl-04Wit.hmr-01.json
{
 "components": [
  "AG",
  "AL",
  "VA"
 ],
 "phases": [
  "LIQUID"
 ],
 "conditions": {
  "P": 101325,
  "T": 1257.0,
  "X_AL": [
   1.0,
   0.98881
  ]
 },
 "output": "HMR",
 "values": [
  [
   [
    0.0,
    75.0
   ]
  ]
 ],
 "reference": "Witusiewicz 2004, doi:10.1016/j.jallcom.2004.04.126",
 "tags": [
  "experimental",
  "thermochemical_table",
  "no_printed_uncertainty",
  "orchid_caveat",
  "orchid"
 ],
 "comment": "ORCHID literature values, Version 1, machine-extracted. Evidence class: experimental. ORCHID observation ids (orchid-literature `id`, one per value, in value order): ORC-B4KB6D5M4Q.d212bf ORC-OUFFZ4NUT6.dddf79",
 "reference_states": {
  "AG": {
   "phase": "LIQUID"
  },
  "AL": {
   "phase": "LIQUID"
  }
 },
 "bibtex": "witusiewicz2004_4893db",
 "orchid": {
  "status": "Version 1, machine-extracted",
  "evidence_class": "experimental",
  "observations": [
   {
    "id": "ORC-B4KB6D5M4Q.d212bf",
    "reader_agreement": "multi_reader",
    "paper": "doi:10.1016/j.jallcom.2004.04.126",
    "measured_in": "doi:10.1016/j.jallcom.2004.04.126",
    "caveats": [
     "energy_basis_unstated"
    ],
    "also_read_as": [
     "ORC-B4KB6D5M4Q.d212bf"
    ]
   },
   {
    "id": "ORC-OUFFZ4NUT6.dddf79",
    "reader_agreement": "multi_reader",
    "paper": "doi:10.1016/j.jallcom.2004.04.126",
    "measured_in": "doi:10.1016/j.jallcom.2004.04.126",
    "caveats": [
     "energy_basis_unstated"
    ]
   }
  ],
  "papers": [
   "doi:10.1016/j.jallcom.2004.04.126"
  ],
  "dois": [
   "10.1016/j.jallcom.2004.04.126"
  ],
  "source_dataset": "db-v2.1/general/espei/AgAl-04Wit/hmr-01.json",
  "values_dropped": 1
 },
 "orchid_uncertainty": {
  "unit": "J/mol-atom",
  "default_sigma": {
   "value": 500.0,
   "name": "ESPEI experimental default sigma_HM = 500 J/mol"
  },
  "weight_rule": "no printed uncertainty: weight left at 1 (ESPEI default)",
  "values": [
   {
    "sigma": null,
    "sigma_printed": null,
    "sigma_assumed": 500.0,
    "sigma_basis": "espei_default_experimental (assumed, not printed)",
    "weight_used": 1.0
   },
   {
    "sigma": null,
    "sigma_printed": null,
    "sigma_assumed": 500.0,
    "sigma_basis": "espei_default_experimental (assumed, not printed)",
    "weight_used": 1.0
   }
  ]
 },
 "orchid_weight_floor": {
  "suggested_weight": 1.0,
  "weight_written": 1.0,
  "changes_weight": false,
  "sigma_floor": 500.0,
  "sigma_floor_unit": "J/mol",
  "rule": "optional minimum-sigma policy (E6): sigma_eff = max(sigma, sigma_floor) with sigma_floor = ESPEI's experimental default for the property (500 J/mol for enthalpies and for the chemical potential of activities, 0.2 J/mol/K for entropies and heat capacities); suggested_weight = min(weight, 1). The printed sigma is unchanged (orchid_uncertainty); use suggested_weight when printed sigmas are much smaller than the scatter between sources (e.g. formation enthalpies printed with +-80 J/mol-atom while other measurements differ by 1-2 kJ/mol-atom)"
 }
}

File: espei/experimental/AG-CA/AgCa-14Bra.hmr-00-AG9CA2_C15B.json
{
 "components": [
  "AG",
  "CA",
  "VA"
 ],
 "phases": [
  "AG9CA2_C15B"
 ],
 "conditions": {
  "P": 101325,
  "T": 298.15
 },
 "output": "HM_FORM",
 "values": [
  [
   [
    -14500.0,
    -15200.0,
    -14600.0,
    -15100.0
   ]
  ]
 ],
 "reference": "Braga 2014, doi:10.1016/j.jallcom.2014.05.141",
 "tags": [
  "experimental",
  "thermochemical_table",
  "no_printed_uncertainty",
  "orchid",
  "compound_formation_endmember"
 ],
 "comment": "ORCHID literature values, Version 1, machine-extracted. Evidence class: experimental. ORCHID observation ids (orchid-literature `id`, one per value, in value order): ORC-NGJRNJDINQ ORC-SLPLKWLDDS ORC-TR56TPVKUH ORC-K5URMPICWT",
 "orchid_standard_temperature": "298 K read as the standard reference temperature 298.15 K",
 "weight": 0.121951,
 "bibtex": "braga2014_8ee375",
 "orchid": {
  "status": "Version 1, machine-extracted",
  "evidence_class": "experimental",
  "observations": [
   {
    "id": "ORC-NGJRNJDINQ",
    "reader_agreement": "multi_reader",
    "paper": "doi:10.1016/j.jallcom.2014.05.141",
    "measured_in": "doi:10.1016/j.jallcom.2014.05.141",
    "also_read_as": [
     "ORC-NGJRNJDINQ"
    ]
   },
   {
    "id": "ORC-SLPLKWLDDS",
    "reader_agreement": "multi_reader",
    "paper": "doi:10.1016/j.jallcom.2014.05.141",
    "measured_in": "doi:10.1016/j.jallcom.2014.05.141"
   },
   {
    "id": "ORC-TR56TPVKUH",
    "reader_agreement": "multi_reader",
    "paper": "doi:10.1016/j.jallcom.2014.05.141",
    "measured_in": "doi:10.1016/j.jallcom.2014.05.141"
   },
   {
    "id": "ORC-K5URMPICWT",
    "reader_agreement": "multi_reader",
    "paper": "doi:10.1016/j.jallcom.2014.05.141",
    "measured_in": "doi:10.1016/j.jallcom.2014.05.141"
   }
  ],
  "papers": [
   "doi:10.1016/j.jallcom.2014.05.141"
  ],
  "dois": [
   "10.1016/j.jallcom.2014.05.141"
  ],
  "source_dataset": "db-v2.1/general/espei/AgCa-14Bra/hmr-00.json",
  "values_dropped": 1
 },
 "orchid_uncertainty": {
  "unit": "J/mol-atom",
  "default_sigma": {
   "value": 500.0,
   "name": "ESPEI experimental default sigma_HM = 500 J/mol"
  },
  "weight_rule": "dataset weight = ESPEI experimental default sigma_HM = 500 J/mol / median sigma_effective of the dataset's values (uncertainty budget of the published values: max(printed, reading, method floor) with composition / conversion in quadrature, group scatter when larger); ESPEI 0.9.1 equilibrium/activity data take one weight per dataset",
  "sigma_rule": "sigma_effective = max(sqrt(max(printed, reading, method)^2 + composition^2 + conversion^2), scatter) (literature release `uncertainty_budget`; components kept per value in `budget`)",
  "values": [
   {
    "sigma": null,
    "sigma_basis": "not printed",
    "budget": {
     "sigma_printed": null,
     "sigma_reading": 50.0,
     "sigma_method": 4100.0,
     "sigma_composition": null,
     "sigma_scatter": null,
     "sigma_conversion": null,
     "sigma_effective": 4100.0,
     "method_class": "unknown",
     "method_basis": "calibrated",
     "method_n_pairs": 312,
     "method_entry": "value_types/HM_FORM/classes/unknown"
    },
    "sigma_effective_used": 4100.0,
    "weight_per_value_equivalent": 0.121951,
    "weight_used": 0.121951
   },
   {
    "sigma": null,
    "sigma_basis": "not printed",
    "budget": {
     "sigma_printed": null,
     "sigma_reading": 50.0,
     "sigma_method": 4100.0,
     "sigma_composition": null,
     "sigma_scatter": null,
     "sigma_conversion": null,
     "sigma_effective": 4100.0,
     "method_class": "unknown",
     "method_basis": "calibrated",
     "method_n_pairs": 312,
     "method_entry": "value_types/HM_FORM/classes/unknown"
    },
    "sigma_effective_used": 4100.0,
    "weight_per_value_equivalent": 0.121951,
    "weight_used": 0.121951
   },
   {
    "sigma": null,
    "sigma_basis": "not printed",
    "budget": {
     "sigma_printed": null,
     "sigma_reading": 50.0,
     "sigma_method": 4100.0,
     "sigma_composition": null,
     "sigma_scatter": null,
     "sigma_conversion": null,
     "sigma_effective": 4100.0,
     "method_class": "unknown",
     "method_basis": "calibrated",
     "method_n_pairs": 312,
     "method_entry": "value_types/HM_FORM/classes/unknown"
    },
    "sigma_effective_used": 4100.0,
    "weight_per_value_equivalent": 0.121951,
    "weight_used": 0.121951
   },
   {
    "sigma": null,
    "sigma_basis": "not printed",
    "budget": {
     "sigma_printed": null,
     "sigma_reading": 50.0,
     "sigma_method": 4100.0,
     "sigma_composition": null,
     "sigma_scatter": null,
     "sigma_conversion": null,
     "sigma_effective": 4100.0,
     "method_class": "unknown",
     "method_basis": "calibrated",
     "method_n_pairs": 312,
     "method_entry": "value_types/HM_FORM/classes/unknown"
    },
    "sigma_effective_used": 4100.0,
    "weight_per_value_equivalent": 0.121951,
    "weight_used": 0.121951
   }
  ]
 },
 "orchid_weight_floor": {
  "superseded": "superseded on 2026-10-24 (PI decision): the dataset weight now follows sigma_effective of the published uncertainty budget (method-class floors calibrated from ORCHID, never below ESPEI's experimental default) by default, so no opt-in is needed; this block keeps the former optional suggestion (sigma floor = ESPEI's default) for comparison only",
  "suggested_weight": 1.0,
  "weight_before_2026_10_24": 1.0,
  "weight_written": 0.121951,
  "sigma_floor": 500.0,
  "sigma_floor_unit": "J/mol",
  "rule": "former optional minimum-sigma policy (E6, superseded): sigma_eff = max(sigma, sigma_floor) with sigma_floor = ESPEI's experimental default for the property (500 J/mol for enthalpies and for the chemical potential of activities, 0.2 J/mol/K for entropies and heat capacities); suggested_weight = min(weight, 1). The printed sigma is unchanged (orchid_uncertainty); use suggested_weight when printed sigmas are much smaller than the scatter between sources (e.g. formation enthalpies printed with +-80 J/mol-atom while other measurements differ by 1-2 kJ/mol-atom)"
 },
 "orchid_phase_assignment": {
  "phases": [
   "AG9CA2_C15B"
  ],
  "basis": {
   "printed_labels": 4
  },
  "rule": "tools/phase_rule.py; README.md, 'Phase assignment'",
  "endmember": {
   "tdb": "AgCa-14Bra.tdb",
   "path": "databases/sgte-binary/AgCa-14Bra.tdb",
   "sha256": "2e7a57eb5f5fff2b879885a86fc7f2070867755c7897ff80137db64d3105782f",
   "phase": "AG9CA2_C15B",
   "reference": "SER phases of the TDB's ELEMENT lines (ESPEI _FORM convention); the value's printed reference state names the same phases (or none)"
  }
 },
 "solver": {
  "mode": "manual",
  "sublattice_site_ratios": [
   9.0,
   2.0
  ],
  "sublattice_configurations": [
   [
    "AG",
    "CA"
   ],
   [
    "AG",
    "CA"
   ],
   [
    "AG",
    "CA"
   ],
   [
    "AG",
    "CA"
   ]
  ]
 },
 "orchid_certification": {
  "basis": "pycalphad_invariant_agreement",
  "all_values_certified": false,
  "n_certified": 0,
  "values": [
   {
    "id": "ORC-NGJRNJDINQ",
    "espei_certified": false,
    "calphad_check": "not_available"
   },
   {
    "id": "ORC-SLPLKWLDDS",
    "espei_certified": false,
    "calphad_check": "not_available"
   },
   {
    "id": "ORC-TR56TPVKUH",
    "espei_certified": false,
    "calphad_check": "not_available"
   },
   {
    "id": "ORC-K5URMPICWT",
    "espei_certified": false,
    "calphad_check": "not_available"
   }
  ]
 }
}

File: espei/experimental/AG-CA/AgCa-14Bra.hmr-00.json
{
 "components": [
  "AG",
  "CA"
 ],
 "phases": [
  "AG9CA2_C15B",
  "LIQUID"
 ],
 "conditions": {
  "P": 101325,
  "T": 298.0,
  "X_CA": [
   0.181818,
   0.181818,
   0.181818,
   0.181818,
   0.181818
  ]
 },
 "output": "HMR",
 "values": [
  [
   [
    -14500.0,
    -15200.0,
    -14600.0,
    -14500.0,
    -15100.0
   ]
  ]
 ],
 "reference": "Braga 2014, doi:10.1016/j.jallcom.2014.05.141",
 "tags": [
  "experimental",
  "thermochemical_table",
  "no_printed_uncertainty",
  "orchid"
 ],
 "comment": "ORCHID literature values, Version 1, machine-extracted. Evidence class: experimental. ORCHID observation ids (orchid-literature `id`, one per value, in value order): ORC-NGJRNJDINQ ORC-SLPLKWLDDS ORC-TR56TPVKUH ORC-NGJRNJDINQ ORC-K5URMPICWT",
 "reference_states": {
  "AG": {
   "phase": "FCC_A1",
   "fixed_state_variables": {
    "T": 298.15
   }
  },
  "CA": {
   "phase": "FCC_A1",
   "fixed_state_variables": {
    "T": 298.15
   }
  }
 },
 "bibtex": "braga2014_8ee375",
 "orchid": {
  "status": "Version 1, machine-extracted",
  "evidence_class": "experimental",
  "observations": [
   {
    "id": "ORC-NGJRNJDINQ",
    "reader_agreement": "multi_reader",
    "paper": "doi:10.1016/j.jallcom.2014.05.141",
    "measured_in": "doi:10.1016/j.jallcom.2014.05.141"
   },
   {
    "id": "ORC-SLPLKWLDDS",
    "reader_agreement": "multi_reader",
    "paper": "doi:10.1016/j.jallcom.2014.05.141",
    "measured_in": "doi:10.1016/j.jallcom.2014.05.141"
   },
   {
    "id": "ORC-TR56TPVKUH",
    "reader_agreement": "multi_reader",
    "paper": "doi:10.1016/j.jallcom.2014.05.141",
    "measured_in": "doi:10.1016/j.jallcom.2014.05.141"
   },
   {
    "id": "ORC-NGJRNJDINQ",
    "reader_agreement": "multi_reader",
    "paper": "doi:10.1016/j.jallcom.2014.05.141",
    "measured_in": "doi:10.1016/j.jallcom.2014.05.141"
   },
   {
    "id": "ORC-K5URMPICWT",
    "reader_agreement": "multi_reader",
    "paper": "doi:10.1016/j.jallcom.2014.05.141",
    "measured_in": "doi:10.1016/j.jallcom.2014.05.141"
   }
  ],
  "papers": [
   "doi:10.1016/j.jallcom.2014.05.141"
  ],
  "dois": [
   "10.1016/j.jallcom.2014.05.141"
  ],
  "source_dataset": "db-v2.1/general/espei/AgCa-14Bra/hmr-00.json"
 },
 "orchid_uncertainty": {
  "unit": "J/mol-atom",
  "default_sigma": {
   "value": 500.0,
   "name": "ESPEI experimental default sigma_HM = 500 J/mol"
  },
  "weight_rule": "no printed uncertainty: weight left at 1 (ESPEI default)",
  "values": [
   {
    "sigma": null,
    "sigma_printed": null,
    "sigma_assumed": 500.0,
    "sigma_basis": "espei_default_experimental (assumed, not printed)",
    "weight_used": 1.0
   },
   {
    "sigma": null,
    "sigma_printed": null,
    "sigma_assumed": 500.0,
    "sigma_basis": "espei_default_experimental (assumed, not printed)",
    "weight_used": 1.0
   },
   {
    "sigma": null,
    "sigma_printed": null,
    "sigma_assumed": 500.0,
    "sigma_basis": "espei_default_experimental (assumed, not printed)",
    "weight_used": 1.0
   },
   {
    "sigma": null,
    "sigma_printed": null,
    "sigma_assumed": 500.0,
    "sigma_basis": "espei_default_experimental (assumed, not printed)",
    "weight_used": 1.0
   },
   {
    "sigma": null,
    "sigma_printed": null,
    "sigma_assumed": 500.0,
    "sigma_basis": "espei_default_experimental (assumed, not printed)",
    "weight_used": 1.0
   }
  ]
 }
}

File: espei/experimental/AG-CA/AgCa-14Bra.hmr-01-AGCA3.json
{
 "components": [
  "AG",
  "CA",
  "VA"
 ],
 "phases": [
  "AGCA3"
 ],
 "conditions": {
  "P": 101325,
  "T": 298.15
 },
 "output": "HM_FORM",
 "values": [
  [
   [
    -12500.0,
    -11300.0,
    -11600.0
   ]
  ]
 ],
 "reference": "Braga 2014, doi:10.1016/j.jallcom.2014.05.141",
 "tags": [
  "experimental",
  "thermochemical_table",
  "no_printed_uncertainty",
  "orchid",
  "compound_formation_endmember"
 ],
 "comment": "ORCHID literature values, Version 1, machine-extracted. Evidence class: experimental. ORCHID observation ids (orchid-literature `id`, one per value, in value order): ORC-2VNCCCYMWG ORC-IWL4BI4Y4N ORC-BBFV5NQPZQ",
 "orchid_standard_temperature": "298 K read as the standard reference temperature 298.15 K",
 "weight": 0.142857,
 "bibtex": "braga2014_8ee375",
 "orchid": {
  "status": "Version 1, machine-extracted",
  "evidence_class": "experimental",
  "observations": [
   {
    "id": "ORC-2VNCCCYMWG",
    "reader_agreement": "multi_reader",
    "paper": "doi:10.1016/j.jallcom.2014.05.141",
    "measured_in": "doi:10.1016/j.jallcom.2014.05.141"
   },
   {
    "id": "ORC-IWL4BI4Y4N",
    "reader_agreement": "multi_reader",
    "paper": "doi:10.1016/j.jallcom.2014.05.141",
    "measured_in": "doi:10.1016/j.jallcom.2014.05.141"
   },
   {
    "id": "ORC-BBFV5NQPZQ",
    "reader_agreement": "multi_reader",
    "paper": "doi:10.1016/j.jallcom.2014.05.141",
    "measured_in": "doi:10.1016/j.jallcom.2014.05.141"
   }
  ],
  "papers": [
   "doi:10.1016/j.jallcom.2014.05.141"
  ],
  "dois": [
   "10.1016/j.jallcom.2014.05.141"
  ],
  "source_dataset": "db-v2.1/general/espei/AgCa-14Bra/hmr-01.json"
 },
 "orchid_uncertainty": {
  "unit": "J/mol-atom",
  "default_sigma": {
   "value": 500.0,
   "name": "ESPEI experimental default sigma_HM = 500 J/mol"
  },
  "weight_rule": "dataset weight = ESPEI experimental default sigma_HM = 500 J/mol / median sigma_effective of the dataset's values (uncertainty budget of the published values: max(printed, reading, method floor) with composition / conversion in quadrature, group scatter when larger); this export uses a scalar weight for equilibrium/activity data; unequal-sigma groups are split before release",
  "sigma_rule": "sigma_effective = max(sqrt(max(printed, reading, method)^2 + composition^2 + conversion^2), scatter) (literature release `uncertainty_budget`; components kept per value in `budget`)",
  "values": [
   {
    "sigma": null,
    "sigma_basis": "not printed",
    "budget": {
     "sigma_printed": null,
     "sigma_reading": 50.0,
     "sigma_method": 3500.0,
     "sigma_composition": null,
     "sigma_scatter": null,
     "sigma_conversion": null,
     "sigma_effective": 3500.0,
     "method_class": "unknown",
     "method_basis": "calibrated",
     "method_n_pairs": 290,
     "method_entry": "value_types/HM_FORM/classes/unknown"
    },
    "sigma_effective_used": 3500.0,
    "weight_per_value_equivalent": 0.142857,
    "weight_used": 0.142857
   },
   {
    "sigma": null,
    "sigma_basis": "not printed",
    "budget": {
     "sigma_printed": null,
     "sigma_reading": 50.0,
     "sigma_method": 3500.0,
     "sigma_composition": null,
     "sigma_scatter": null,
     "sigma_conversion": null,
     "sigma_effective": 3500.0,
     "method_class": "unknown",
     "method_basis": "calibrated",
     "method_n_pairs": 290,
     "method_entry": "value_types/HM_FORM/classes/unknown"
    },
    "sigma_effective_used": 3500.0,
    "weight_per_value_equivalent": 0.142857,
    "weight_used": 0.142857
   },
   {
    "sigma": null,
    "sigma_basis": "not printed",
    "budget": {
     "sigma_printed": null,
     "sigma_reading": 50.0,
     "sigma_method": 3500.0,
     "sigma_composition": null,
     "sigma_scatter": null,
     "sigma_conversion": null,
     "sigma_effective": 3500.0,
     "method_class": "unknown",
     "method_basis": "calibrated",
     "method_n_pairs": 290,
     "method_entry": "value_types/HM_FORM/classes/unknown"
    },
    "sigma_effective_used": 3500.0,
    "weight_per_value_equivalent": 0.142857,
    "weight_used": 0.142857
   }
  ]
 },
 "orchid_weight_floor": {
  "superseded": "superseded on 2026-10-24 (PI decision): the dataset weight now follows sigma_effective of the published uncertainty budget (method-class floors calibrated from ORCHID, never below ESPEI's experimental default) by default, so no opt-in is needed; this block keeps the former optional suggestion (sigma floor = ESPEI's default) for comparison only",
  "suggested_weight": 1.0,
  "weight_before_2026_10_24": 1.0,
  "weight_written": 0.142857,
  "sigma_floor": 500.0,
  "sigma_floor_unit": "J/mol",
  "rule": "former optional minimum-sigma policy (E6, superseded): sigma_eff = max(sigma, sigma_floor) with sigma_floor = ESPEI's experimental default for the property (500 J/mol for enthalpies and for the chemical potential of activities, 0.2 J/mol/K for entropies and heat capacities); suggested_weight = min(weight, 1). The printed sigma is unchanged (orchid_uncertainty); use suggested_weight when printed sigmas are much smaller than the scatter between sources (e.g. formation enthalpies printed with +-80 J/mol-atom while other measurements differ by 1-2 kJ/mol-atom)"
 },
 "orchid_phase_assignment": {
  "phases": [
   "AGCA3"
  ],
  "basis": {
   "printed_labels": 3
  },
  "rule": "tools/phase_rule.py; README.md, 'Phase assignment'",
  "endmember": {
   "tdb": "AgCa-14Bra.tdb",
   "path": "databases/sgte-binary/AgCa-14Bra.tdb",
   "sha256": "2e7a57eb5f5fff2b879885a86fc7f2070867755c7897ff80137db64d3105782f",
   "phase": "AGCA3",
   "reference": "SER phases of the TDB's ELEMENT lines (ESPEI _FORM convention); the value's printed reference state names the same phases (or none)"
  }
 },
 "solver": {
  "mode": "manual",
  "sublattice_site_ratios": [
   1.0,
   3.0
  ],
  "sublattice_configurations": [
   [
    "AG",
    "CA"
   ],
   [
    "AG",
    "CA"
   ],
   [
    "AG",
    "CA"
   ]
  ]
 },
 "orchid_certification": {
  "basis": "pycalphad_invariant_agreement",
  "all_values_certified": false,
  "n_certified": 0,
  "values": [
   {
    "id": "ORC-2VNCCCYMWG",
    "espei_certified": false,
    "calphad_check": "not_available"
   },
   {
    "id": "ORC-IWL4BI4Y4N",
    "espei_certified": false,
    "calphad_check": "not_available"
   },
   {
    "id": "ORC-BBFV5NQPZQ",
    "espei_certified": false,
    "calphad_check": "not_available"
   }
  ]
 }
}

File: espei/experimental/AG-CA/AgCa-14Bra.hmr-01.json
{
 "components": [
  "AG",
  "CA"
 ],
 "phases": [
  "AGCA3",
  "LIQUID"
 ],
 "conditions": {
  "P": 101325,
  "T": 298.0,
  "X_CA": [
   0.75,
   0.75,
   0.75
  ]
 },
 "output": "HMR",
 "values": [
  [
   [
    -12500.0,
    -11300.0,
    -11600.0
   ]
  ]
 ],
 "reference": "Braga 2014, doi:10.1016/j.jallcom.2014.05.141",
 "tags": [
  "experimental",
  "thermochemical_table",
  "no_printed_uncertainty",
  "orchid"
 ],
 "comment": "ORCHID literature values, Version 1, machine-extracted. Evidence class: experimental. ORCHID observation ids (orchid-literature `id`, one per value, in value order): ORC-2VNCCCYMWG ORC-IWL4BI4Y4N ORC-BBFV5NQPZQ",
 "reference_states": {
  "AG": {
   "phase": "FCC_A1",
   "fixed_state_variables": {
    "T": 298.15
   }
  },
  "CA": {
   "phase": "FCC_A1",
   "fixed_state_variables": {
    "T": 298.15
   }
  }
 },
 "bibtex": "braga2014_8ee375",
 "orchid": {
  "status": "Version 1, machine-extracted",
  "evidence_class": "experimental",
  "observations": [
   {
    "id": "ORC-2VNCCCYMWG",
    "reader_agreement": "multi_reader",
    "paper": "doi:10.1016/j.jallcom.2014.05.141",
    "measured_in": "doi:10.1016/j.jallcom.2014.05.141"
   },
   {
    "id": "ORC-IWL4BI4Y4N",
    "reader_agreement": "multi_reader",
    "paper": "doi:10.1016/j.jallcom.2014.05.141",
    "measured_in": "doi:10.1016/j.jallcom.2014.05.141"
   },
   {
    "id": "ORC-BBFV5NQPZQ",
    "reader_agreement": "multi_reader",
    "paper": "doi:10.1016/j.jallcom.2014.05.141",
    "measured_in": "doi:10.1016/j.jallcom.2014.05.141"
   }
  ],
  "papers": [
   "doi:10.1016/j.jallcom.2014.05.141"
  ],
  "dois": [
   "10.1016/j.jallcom.2014.05.141"
  ],
  "source_dataset": "db-v2.1/general/espei/AgCa-14Bra/hmr-01.json"
 },
 "orchid_uncertainty": {
  "unit": "J/mol-atom",
  "default_sigma": {
   "value": 500.0,
   "name": "ESPEI experimental default sigma_HM = 500 J/mol"
  },
  "weight_rule": "no printed uncertainty: weight left at 1 (ESPEI default)",
  "values": [
   {
    "sigma": null,
    "sigma_printed": null,
    "sigma_assumed": 500.0,
    "sigma_basis": "espei_default_experimental (assumed, not printed)",
    "weight_used": 1.0
   },
   {
    "sigma": null,
    "sigma_printed": null,
    "sigma_assumed": 500.0,
    "sigma_basis": "espei_default_experimental (assumed, not printed)",
    "weight_used": 1.0
   },
   {
    "sigma": null,
    "sigma_printed": null,
    "sigma_assumed": 500.0,
    "sigma_basis": "espei_default_experimental (assumed, not printed)",
    "weight_used": 1.0
   }
  ]
 }
}

File: espei/experimental/AG-GE/AgGe-18Raj.zpf-00.json
{
 "components": [
  "AG",
  "GE",
  "VA"
 ],
 "phases": [
  "LIQUID"
 ],
 "conditions": {
  "P": 101325,
  "T": [
   1201.0,
   1178.0,
   1154.0
  ]
 },
 "output": "ZPF",
 "values": [
  [
   [
    "LIQUID",
    [
     "GE"
    ],
    [
     0.0367
    ]
   ]
  ],
  [
   [
    "LIQUID",
    [
     "GE"
    ],
    [
     0.0551
    ]
   ]
  ],
  [
   [
    "LIQUID",
    [
     "GE"
    ],
    [
     0.0749
    ]
   ]
  ]
 ],
 "reference": "Rajkumar 2018, doi:10.1007/s11664-018-6216-7",
 "tags": [
  "experimental",
  "phase_compositions_table",
  "orchid"
 ],
 "comment": "ORCHID literature values, Version 1, machine-extracted. Evidence class: experimental. ORCHID observation ids (orchid-literature `id`, one per value, in value order): ORC-TNMKX2HEUB ORC-OWMBOIIDGG ORC-N7AOC2ESTH",
 "bibtex": "rajkumar2018_827a18",
 "orchid": {
  "status": "Version 1, machine-extracted",
  "evidence_class": "experimental",
  "observations": [
   {
    "id": "ORC-TNMKX2HEUB",
    "reader_agreement": "multi_reader",
    "paper": "doi:10.1007/s11664-018-6216-7",
    "measured_in": "doi:10.1007/s11664-018-6216-7"
   },
   {
    "id": "ORC-OWMBOIIDGG",
    "reader_agreement": "multi_reader",
    "paper": "doi:10.1007/s11664-018-6216-7",
    "measured_in": "doi:10.1007/s11664-018-6216-7"
   },
   {
    "id": "ORC-N7AOC2ESTH",
    "reader_agreement": "multi_reader",
    "paper": "doi:10.1007/s11664-018-6216-7",
    "measured_in": "doi:10.1007/s11664-018-6216-7"
   }
  ],
  "papers": [
   "doi:10.1007/s11664-018-6216-7"
  ],
  "dois": [
   "10.1007/s11664-018-6216-7"
  ],
  "source_dataset": "db-v2.1/general/espei/AgGe-18Raj/zpf-00.json"
 },
 "orchid_uncertainty": {
  "unit": "K (temperature only)",
  "values": [
   {
    "sigma": null,
    "sigma_basis": "zpf (ESPEI weighs ZPF data by a driving-force tolerance, not a value sigma; no weight set)",
    "temperature_sigma_K": 1.4,
    "temperature_sigma_basis": "printed (coverage not stated, taken as 1 sigma)"
   },
   {
    "sigma": null,
    "sigma_basis": "zpf (ESPEI weighs ZPF data by a driving-force tolerance, not a value sigma; no weight set)"
   },
   {
    "sigma": null,
    "sigma_basis": "zpf (ESPEI weighs ZPF data by a driving-force tolerance, not a value sigma; no weight set)"
   }
  ],
  "weight_rule": "none: ZPF scale is ESPEI's driving-force tolerance; weight left at 1"
 },
 "orchid_certification": {
  "basis": "pycalphad_invariant_agreement",
  "all_values_certified": false,
  "n_certified": 0,
  "values": [
   {
    "id": "ORC-TNMKX2HEUB",
    "espei_certified": false,
    "calphad_check": "not_available"
   },
   {
    "id": "ORC-OWMBOIIDGG",
    "espei_certified": false,
    "calphad_check": "not_available"
   },
   {
    "id": "ORC-N7AOC2ESTH",
    "espei_certified": false,
    "calphad_check": "not_available"
   }
  ]
 }
}
