Repository: orchid-calphad/orchid-data

# ORCHID ESPEI datasets from the literature

ESPEI-format datasets built from the ORCHID literature values (Version 1, machine-extracted) and from DFT (literature, Materials Project, OQMD). Every literature value is traced to its published ORCHID observation id (`literature/`, field `id`) and the DOI of its source, passes the same inclusion rules as the published literature values, and carries its uncertainty in physical units next to the ESPEI weight derived from it.

| folder | datasets | values | systems | content |
|---|---:|---:|---:|---|
| experimental | 1679 | 5549 | 246 | experimental thermochemical tables and phase-composition (ZPF) tables |

File: espei/experimental/AG-MG/AgMg-21Deb.hmr-00-u-ORC-5FROBP7ARD_953f77.json
{
 "components": [
  "AG",
  "MG",
  "VA"
 ],
 "phases": [
  "LIQUID"
 ],
 "conditions": {
  "P": 101325,
  "T": 991.0,
  "X_MG": [
   0.7943
  ]
 },
 "output": "HMR",
 "values": [
  [
   [
    -8699.0
   ]
  ]
 ],
 "reference": "Dębski 2022, doi:10.1016/j.jallcom.2021.161937",
 "tags": [
  "experimental",
  "thermochemical_table",
  "orchid",
  "orchid_caveat"
 ],
 "comment": "ORCHID literature values, Version 1, machine-extracted. Evidence class: experimental. ORCHID observation ids (orchid-literature `id`, one per value, in value order): ORC-5FROBP7ARD.953f77",
 "reference_states": {
  "AG": {
   "phase": "LIQUID"
  },
  "MG": {
   "phase": "LIQUID"
  }
 },
 "weight": 0.996016,
 "bibtex": "debski2022_a9c379",
 "orchid": {
  "status": "Version 1, machine-extracted",
  "evidence_class": "experimental",
  "observations": [
   {
    "id": "ORC-5FROBP7ARD.953f77",
    "reader_agreement": "multi_reader",
    "paper": "doi:10.1016/j.jallcom.2021.161937",
    "measured_in": "doi:10.1016/j.jallcom.2021.161937",
    "caveats": [
     "energy_basis_unstated"
    ],
    "also_read_as": [
     "ORC-5FROBP7ARD.953f77"
    ]
   }
  ],
  "papers": [
   "doi:10.1016/j.jallcom.2021.161937"
  ],
  "dois": [
   "10.1016/j.jallcom.2021.161937"
  ],
  "source_dataset": "db-v2.1/general/espei/AgMg-21Deb/hmr-00.json"
 },
 "orchid_uncertainty": {
  "unit": "J/mol-atom",
  "default_sigma": {
   "value": 500.0,
   "name": "ESPEI experimental default sigma_HM = 500 J/mol"
  },
  "weight_rule": "weight = default_sigma / this observation's sigma_effective_used; unequal-uncertainty groups are split into single-observation datasets, retaining their common source provenance",
  "sigma_rule": "sigma_effective = max(sqrt(max(printed, reading, method)^2 + composition^2 + conversion^2), scatter) (literature release `uncertainty_budget`; components kept per value in `budget`)",
  "values": [
   {
    "sigma": 502.0,
    "sigma_basis": "printed",
    "budget": {
     "sigma_printed": 502.0,
     "sigma_reading": 0.5,
     "sigma_method": 500.0,
     "sigma_composition": null,
     "sigma_scatter": null,
     "sigma_conversion": null,
     "sigma_effective": 502.0,
     "method_class": "solution_reaction_calorimetry",
     "method_basis": "prior",
     "method_n_pairs": 0,
     "method_entry": "value_types/H_MIX_PARTIAL/classes/solution_reaction_calorimetry"
    },
    "printed": {
     "value": 0.502,
     "unit": "kJ/mol (basis unstated)",
     "interval": "±x printed; coverage not stated, taken as 1 sigma",
     "coverage": "1sigma_assumed"
    },
    "sigma_effective_used": 502.0,
    "weight_per_value_equivalent": 0.996016,
    "weight_used": 0.996016
   }
  ]
 },
 "orchid_weight_floor": {
  "superseded": "superseded on 2026-10-24 (PI decision): the dataset weight now follows sigma_effective of the published uncertainty budget (method-class floors calibrated from ORCHID, never below ESPEI's experimental default) by default, so no opt-in is needed; this block keeps the former optional suggestion (sigma floor = ESPEI's default) for comparison only",
  "suggested_weight": 0.78125,
  "weight_before_2026_10_24": 0.78125,
  "weight_written": 0.996016,
  "sigma_floor": 500.0,
  "sigma_floor_unit": "J/mol",
  "rule": "former optional minimum-sigma policy (E6, superseded): sigma_eff = max(sigma, sigma_floor) with sigma_floor = ESPEI's experimental default for the property (500 J/mol for enthalpies and for the chemical potential of activities, 0.2 J/mol/K for entropies and heat capacities); suggested_weight = min(weight, 1). The printed sigma is unchanged (orchid_uncertainty); use suggested_weight when printed sigmas are much smaller than the scatter between sources (e.g. formation enthalpies printed with +-80 J/mol-atom while other measurements differ by 1-2 kJ/mol-atom)",
  "comparison_scope": "superseded comparison metadata of parent_dataset"
 },
 "orchid_phase_assignment": {
  "phases": [
   "LIQUID"
  ],
  "basis": {
   "printed_labels": 9
  },
  "rule": "tools/phase_rule.py; README.md, 'Phase assignment'"
 },
 "orchid_weighting": {
  "rule": "individual_effective_uncertainty_v1",
  "parent_dataset": "experimental/AG-MG/AgMg-21Deb.hmr-00.json",
  "parent_value_index": 3,
  "parent_n_values": 9,
  "parent_weight": 0.78125,
  "parent_values_dropped": 9,
  "source_dataset": "db-v2.1/general/espei/AgMg-21Deb/hmr-00.json",
  "measured_in": "doi:10.1016/j.jallcom.2021.161937",
  "correlation_status": "not quantified",
  "correlation_note": "Shared source and method/calibration provenance are retained. Splitting does not establish statistical independence. No covariance is invented; the ESPEI likelihood used here does not model cross-observation covariance."
 },
 "orchid_certification": {
  "basis": "pycalphad_invariant_agreement",
  "all_values_certified": false,
  "n_certified": 0,
  "values": [
   {
    "id": "ORC-5FROBP7ARD.953f77",
    "espei_certified": false,
    "calphad_check": "not_available"
   }
  ]
 }
}

File: espei/experimental/AG-MG/AgMg-21Deb.hmr-00-u-ORC-BAO6SHD72G_5440b2.json
{
 "components": [
  "AG",
  "MG",
  "VA"
 ],
 "phases": [
  "LIQUID"
 ],
 "conditions": {
  "P": 101325,
  "T": 991.0,
  "X_MG": [
   0.8866
  ]
 },
 "output": "HMR",
 "values": [
  [
   [
    -5356.0
   ]
  ]
 ],
 "reference": "Dębski 2022, doi:10.1016/j.jallcom.2021.161937",
 "tags": [
  "experimental",
  "thermochemical_table",
  "orchid",
  "orchid_caveat"
 ],
 "comment": "ORCHID literature values, Version 1, machine-extracted. Evidence class: experimental. ORCHID observation ids (orchid-literature `id`, one per value, in value order): ORC-BAO6SHD72G.5440b2",
 "reference_states": {
  "AG": {
   "phase": "LIQUID"
  },
  "MG": {
   "phase": "LIQUID"
  }
 },
 "weight": 0.565611,
 "bibtex": "debski2022_a9c379",
 "orchid": {
  "status": "Version 1, machine-extracted",
  "evidence_class": "experimental",
  "observations": [
   {
    "id": "ORC-BAO6SHD72G.5440b2",
    "reader_agreement": "multi_reader",
    "paper": "doi:10.1016/j.jallcom.2021.161937",
    "measured_in": "doi:10.1016/j.jallcom.2021.161937",
    "caveats": [
     "energy_basis_unstated"
    ],
    "also_read_as": [
     "ORC-BAO6SHD72G.5440b2"
    ]
   }
  ],
  "papers": [
   "doi:10.1016/j.jallcom.2021.161937"
  ],
  "dois": [
   "10.1016/j.jallcom.2021.161937"
  ],
  "source_dataset": "db-v2.1/general/espei/AgMg-21Deb/hmr-00.json"
 },
 "orchid_uncertainty": {
  "unit": "J/mol-atom",
  "default_sigma": {
   "value": 500.0,
   "name": "ESPEI experimental default sigma_HM = 500 J/mol"
  },
  "weight_rule": "weight = default_sigma / this observation's sigma_effective_used; unequal-uncertainty groups are split into single-observation datasets, retaining their common source provenance",
  "sigma_rule": "sigma_effective = max(sqrt(max(printed, reading, method)^2 + composition^2 + conversion^2), scatter) (literature release `uncertainty_budget`; components kept per value in `budget`)",
  "values": [
   {
    "sigma": 884.0,
    "sigma_basis": "printed",
    "budget": {
     "sigma_printed": 884.0,
     "sigma_reading": 0.5,
     "sigma_method": 500.0,
     "sigma_composition": null,
     "sigma_scatter": null,
     "sigma_conversion": null,
     "sigma_effective": 884.0,
     "method_class": "solution_reaction_calorimetry",
     "method_basis": "prior",
     "method_n_pairs": 0,
     "method_entry": "value_types/H_MIX_PARTIAL/classes/solution_reaction_calorimetry"
    },
    "printed": {
     "value": 0.884,
     "unit": "kJ/mol (basis unstated)",
     "interval": "±x printed; coverage not stated, taken as 1 sigma",
     "coverage": "1sigma_assumed"
    },
    "sigma_effective_used": 884.0,
    "weight_per_value_equivalent": 0.565611,
    "weight_used": 0.565611
   }
  ]
 },
 "orchid_weight_floor": {
  "superseded": "superseded on 2026-10-24 (PI decision): the dataset weight now follows sigma_effective of the published uncertainty budget (method-class floors calibrated from ORCHID, never below ESPEI's experimental default) by default, so no opt-in is needed; this block keeps the former optional suggestion (sigma floor = ESPEI's default) for comparison only",
  "suggested_weight": 0.78125,
  "weight_before_2026_10_24": 0.78125,
  "weight_written": 0.565611,
  "sigma_floor": 500.0,
  "sigma_floor_unit": "J/mol",
  "rule": "former optional minimum-sigma policy (E6, superseded): sigma_eff = max(sigma, sigma_floor) with sigma_floor = ESPEI's experimental default for the property (500 J/mol for enthalpies and for the chemical potential of activities, 0.2 J/mol/K for entropies and heat capacities); suggested_weight = min(weight, 1). The printed sigma is unchanged (orchid_uncertainty); use suggested_weight when printed sigmas are much smaller than the scatter between sources (e.g. formation enthalpies printed with +-80 J/mol-atom while other measurements differ by 1-2 kJ/mol-atom)",
  "comparison_scope": "superseded comparison metadata of parent_dataset"
 },
 "orchid_phase_assignment": {
  "phases": [
   "LIQUID"
  ],
  "basis": {
   "printed_labels": 9
  },
  "rule": "tools/phase_rule.py; README.md, 'Phase assignment'"
 },
 "orchid_weighting": {
  "rule": "individual_effective_uncertainty_v1",
  "parent_dataset": "experimental/AG-MG/AgMg-21Deb.hmr-00.json",
  "parent_value_index": 6,
  "parent_n_values": 9,
  "parent_weight": 0.78125,
  "parent_values_dropped": 9,
  "source_dataset": "db-v2.1/general/espei/AgMg-21Deb/hmr-00.json",
  "measured_in": "doi:10.1016/j.jallcom.2021.161937",
  "correlation_status": "not quantified",
  "correlation_note": "Shared source and method/calibration provenance are retained. Splitting does not establish statistical independence. No covariance is invented; the ESPEI likelihood used here does not model cross-observation covariance."
 },
 "orchid_certification": {
  "basis": "pycalphad_invariant_agreement",
  "all_values_certified": false,
  "n_certified": 0,
  "values": [
   {
    "id": "ORC-BAO6SHD72G.5440b2",
    "espei_certified": false,
    "calphad_check": "not_available"
   }
  ]
 }
}

File: espei/experimental/AG-MG/AgMg-21Deb.hmr-00-u-ORC-CKTKVWFYZH_c24db5.json
{
 "components": [
  "AG",
  "MG",
  "VA"
 ],
 "phases": [
  "LIQUID"
 ],
 "conditions": {
  "P": 101325,
  "T": 991.0,
  "X_MG": [
   0.9066
  ]
 },
 "output": "HMR",
 "values": [
  [
   [
    -4419.0
   ]
  ]
 ],
 "reference": "Dębski 2022, doi:10.1016/j.jallcom.2021.161937",
 "tags": [
  "experimental",
  "thermochemical_table",
  "orchid",
  "orchid_caveat"
 ],
 "comment": "ORCHID literature values, Version 1, machine-extracted. Evidence class: experimental. ORCHID observation ids (orchid-literature `id`, one per value, in value order): ORC-CKTKVWFYZH.c24db5",
 "reference_states": {
  "AG": {
   "phase": "LIQUID"
  },
  "MG": {
   "phase": "LIQUID"
  }
 },
 "weight": 0.493097,
 "bibtex": "debski2022_a9c379",
 "orchid": {
  "status": "Version 1, machine-extracted",
  "evidence_class": "experimental",
  "observations": [
   {
    "id": "ORC-CKTKVWFYZH.c24db5",
    "reader_agreement": "multi_reader",
    "paper": "doi:10.1016/j.jallcom.2021.161937",
    "measured_in": "doi:10.1016/j.jallcom.2021.161937",
    "caveats": [
     "energy_basis_unstated"
    ],
    "also_read_as": [
     "ORC-CKTKVWFYZH.c24db5"
    ]
   }
  ],
  "papers": [
   "doi:10.1016/j.jallcom.2021.161937"
  ],
  "dois": [
   "10.1016/j.jallcom.2021.161937"
  ],
  "source_dataset": "db-v2.1/general/espei/AgMg-21Deb/hmr-00.json"
 },
 "orchid_uncertainty": {
  "unit": "J/mol-atom",
  "default_sigma": {
   "value": 500.0,
   "name": "ESPEI experimental default sigma_HM = 500 J/mol"
  },
  "weight_rule": "weight = default_sigma / this observation's sigma_effective_used; unequal-uncertainty groups are split into single-observation datasets, retaining their common source provenance",
  "sigma_rule": "sigma_effective = max(sqrt(max(printed, reading, method)^2 + composition^2 + conversion^2), scatter) (literature release `uncertainty_budget`; components kept per value in `budget`)",
  "values": [
   {
    "sigma": 1014.0,
    "sigma_basis": "printed",
    "budget": {
     "sigma_printed": 1014.0,
     "sigma_reading": 0.5,
     "sigma_method": 500.0,
     "sigma_composition": null,
     "sigma_scatter": null,
     "sigma_conversion": null,
     "sigma_effective": 1014.0,
     "method_class": "solution_reaction_calorimetry",
     "method_basis": "prior",
     "method_n_pairs": 0,
     "method_entry": "value_types/H_MIX_PARTIAL/classes/solution_reaction_calorimetry"
    },
    "printed": {
     "value": 1.014,
     "unit": "kJ/mol (basis unstated)",
     "interval": "±x printed; coverage not stated, taken as 1 sigma",
     "coverage": "1sigma_assumed"
    },
    "sigma_effective_used": 1014.0,
    "weight_per_value_equivalent": 0.493097,
    "weight_used": 0.493097
   }
  ]
 },
 "orchid_weight_floor": {
  "superseded": "superseded on 2026-10-24 (PI decision): the dataset weight now follows sigma_effective of the published uncertainty budget (method-class floors calibrated from ORCHID, never below ESPEI's experimental default) by default, so no opt-in is needed; this block keeps the former optional suggestion (sigma floor = ESPEI's default) for comparison only",
  "suggested_weight": 0.78125,
  "weight_before_2026_10_24": 0.78125,
  "weight_written": 0.493097,
  "sigma_floor": 500.0,
  "sigma_floor_unit": "J/mol",
  "rule": "former optional minimum-sigma policy (E6, superseded): sigma_eff = max(sigma, sigma_floor) with sigma_floor = ESPEI's experimental default for the property (500 J/mol for enthalpies and for the chemical potential of activities, 0.2 J/mol/K for entropies and heat capacities); suggested_weight = min(weight, 1). The printed sigma is unchanged (orchid_uncertainty); use suggested_weight when printed sigmas are much smaller than the scatter between sources (e.g. formation enthalpies printed with +-80 J/mol-atom while other measurements differ by 1-2 kJ/mol-atom)",
  "comparison_scope": "superseded comparison metadata of parent_dataset"
 },
 "orchid_phase_assignment": {
  "phases": [
   "LIQUID"
  ],
  "basis": {
   "printed_labels": 9
  },
  "rule": "tools/phase_rule.py; README.md, 'Phase assignment'"
 },
 "orchid_weighting": {
  "rule": "individual_effective_uncertainty_v1",
  "parent_dataset": "experimental/AG-MG/AgMg-21Deb.hmr-00.json",
  "parent_value_index": 7,
  "parent_n_values": 9,
  "parent_weight": 0.78125,
  "parent_values_dropped": 9,
  "source_dataset": "db-v2.1/general/espei/AgMg-21Deb/hmr-00.json",
  "measured_in": "doi:10.1016/j.jallcom.2021.161937",
  "correlation_status": "not quantified",
  "correlation_note": "Shared source and method/calibration provenance are retained. Splitting does not establish statistical independence. No covariance is invented; the ESPEI likelihood used here does not model cross-observation covariance."
 },
 "orchid_certification": {
  "basis": "pycalphad_invariant_agreement",
  "all_values_certified": false,
  "n_certified": 0,
  "values": [
   {
    "id": "ORC-CKTKVWFYZH.c24db5",
    "espei_certified": false,
    "calphad_check": "not_available"
   }
  ]
 }
}

File: espei/experimental/AG-MG/AgMg-21Deb.hmr-00-u-ORC-DC7O5HN2WM_627c1a.json
{
 "components": [
  "AG",
  "MG",
  "VA"
 ],
 "phases": [
  "LIQUID"
 ],
 "conditions": {
  "P": 101325,
  "T": 991.0,
  "X_MG": [
   0.9238
  ]
 },
 "output": "HMR",
 "values": [
  [
   [
    -3658.0
   ]
  ]
 ],
 "reference": "Dębski 2022, doi:10.1016/j.jallcom.2021.161937",
 "tags": [
  "experimental",
  "thermochemical_table",
  "orchid",
  "orchid_caveat"
 ],
 "comment": "ORCHID literature values, Version 1, machine-extracted. Evidence class: experimental. ORCHID observation ids (orchid-literature `id`, one per value, in value order): ORC-DC7O5HN2WM.627c1a",
 "reference_states": {
  "AG": {
   "phase": "LIQUID"
  },
  "MG": {
   "phase": "LIQUID"
  }
 },
 "weight": 0.435161,
 "bibtex": "debski2022_a9c379",
 "orchid": {
  "status": "Version 1, machine-extracted",
  "evidence_class": "experimental",
  "observations": [
   {
    "id": "ORC-DC7O5HN2WM.627c1a",
    "reader_agreement": "multi_reader",
    "paper": "doi:10.1016/j.jallcom.2021.161937",
    "measured_in": "doi:10.1016/j.jallcom.2021.161937",
    "caveats": [
     "energy_basis_unstated"
    ],
    "also_read_as": [
     "ORC-DC7O5HN2WM.627c1a"
    ]
   }
  ],
  "papers": [
   "doi:10.1016/j.jallcom.2021.161937"
  ],
  "dois": [
   "10.1016/j.jallcom.2021.161937"
  ],
  "source_dataset": "db-v2.1/general/espei/AgMg-21Deb/hmr-00.json"
 },
 "orchid_uncertainty": {
  "unit": "J/mol-atom",
  "default_sigma": {
   "value": 500.0,
   "name": "ESPEI experimental default sigma_HM = 500 J/mol"
  },
  "weight_rule": "weight = default_sigma / this observation's sigma_effective_used; unequal-uncertainty groups are split into single-observation datasets, retaining their common source provenance",
  "sigma_rule": "sigma_effective = max(sqrt(max(printed, reading, method)^2 + composition^2 + conversion^2), scatter) (literature release `uncertainty_budget`; components kept per value in `budget`)",
  "values": [
   {
    "sigma": 1149.0,
    "sigma_basis": "printed",
    "budget": {
     "sigma_printed": 1149.0,
     "sigma_reading": 0.5,
     "sigma_method": 500.0,
     "sigma_composition": null,
     "sigma_scatter": null,
     "sigma_conversion": null,
     "sigma_effective": 1149.0,
     "method_class": "solution_reaction_calorimetry",
     "method_basis": "prior",
     "method_n_pairs": 0,
     "method_entry": "value_types/H_MIX_PARTIAL/classes/solution_reaction_calorimetry"
    },
    "printed": {
     "value": 1.149,
     "unit": "kJ/mol (basis unstated)",
     "interval": "±x printed; coverage not stated, taken as 1 sigma",
     "coverage": "1sigma_assumed"
    },
    "sigma_effective_used": 1149.0,
    "weight_per_value_equivalent": 0.435161,
    "weight_used": 0.435161
   }
  ]
 },
 "orchid_weight_floor": {
  "superseded": "superseded on 2026-10-24 (PI decision): the dataset weight now follows sigma_effective of the published uncertainty budget (method-class floors calibrated from ORCHID, never below ESPEI's experimental default) by default, so no opt-in is needed; this block keeps the former optional suggestion (sigma floor = ESPEI's default) for comparison only",
  "suggested_weight": 0.78125,
  "weight_before_2026_10_24": 0.78125,
  "weight_written": 0.435161,
  "sigma_floor": 500.0,
  "sigma_floor_unit": "J/mol",
  "rule": "former optional minimum-sigma policy (E6, superseded): sigma_eff = max(sigma, sigma_floor) with sigma_floor = ESPEI's experimental default for the property (500 J/mol for enthalpies and for the chemical potential of activities, 0.2 J/mol/K for entropies and heat capacities); suggested_weight = min(weight, 1). The printed sigma is unchanged (orchid_uncertainty); use suggested_weight when printed sigmas are much smaller than the scatter between sources (e.g. formation enthalpies printed with +-80 J/mol-atom while other measurements differ by 1-2 kJ/mol-atom)",
  "comparison_scope": "superseded comparison metadata of parent_dataset"
 },
 "orchid_phase_assignment": {
  "phases": [
   "LIQUID"
  ],
  "basis": {
   "printed_labels": 9
  },
  "rule": "tools/phase_rule.py; README.md, 'Phase assignment'"
 },
 "orchid_weighting": {
  "rule": "individual_effective_uncertainty_v1",
  "parent_dataset": "experimental/AG-MG/AgMg-21Deb.hmr-00.json",
  "parent_value_index": 8,
  "parent_n_values": 9,
  "parent_weight": 0.78125,
  "parent_values_dropped": 9,
  "source_dataset": "db-v2.1/general/espei/AgMg-21Deb/hmr-00.json",
  "measured_in": "doi:10.1016/j.jallcom.2021.161937",
  "correlation_status": "not quantified",
  "correlation_note": "Shared source and method/calibration provenance are retained. Splitting does not establish statistical independence. No covariance is invented; the ESPEI likelihood used here does not model cross-observation covariance."
 },
 "orchid_certification": {
  "basis": "pycalphad_invariant_agreement",
  "all_values_certified": false,
  "n_certified": 0,
  "values": [
   {
    "id": "ORC-DC7O5HN2WM.627c1a",
    "espei_certified": false,
    "calphad_check": "not_available"
   }
  ]
 }
}

File: espei/experimental/AG-MG/AgMg-21Deb.hmr-00-u-ORC-DH2IGAU4R4_fbfffc.json
{
 "components": [
  "AG",
  "MG",
  "VA"
 ],
 "phases": [
  "LIQUID"
 ],
 "conditions": {
  "P": 101325,
  "T": 991.0,
  "X_MG": [
   0.7668
  ]
 },
 "output": "HMR",
 "values": [
  [
   [
    -9415.0
   ]
  ]
 ],
 "reference": "Dębski 2022, doi:10.1016/j.jallcom.2021.161937",
 "tags": [
  "experimental",
  "thermochemical_table",
  "orchid",
  "orchid_caveat"
 ],
 "comment": "ORCHID literature values, Version 1, machine-extracted. Evidence class: experimental. ORCHID observation ids (orchid-literature `id`, one per value, in value order): ORC-DH2IGAU4R4.fbfffc",
 "reference_states": {
  "AG": {
   "phase": "LIQUID"
  },
  "MG": {
   "phase": "LIQUID"
  }
 },
 "weight": 1.0,
 "bibtex": "debski2022_a9c379",
 "orchid": {
  "status": "Version 1, machine-extracted",
  "evidence_class": "experimental",
  "observations": [
   {
    "id": "ORC-DH2IGAU4R4.fbfffc",
    "reader_agreement": "multi_reader",
    "paper": "doi:10.1016/j.jallcom.2021.161937",
    "measured_in": "doi:10.1016/j.jallcom.2021.161937",
    "caveats": [
     "energy_basis_unstated"
    ],
    "also_read_as": [
     "ORC-DH2IGAU4R4.fbfffc"
    ]
   }
  ],
  "papers": [
   "doi:10.1016/j.jallcom.2021.161937"
  ],
  "dois": [
   "10.1016/j.jallcom.2021.161937"
  ],
  "source_dataset": "db-v2.1/general/espei/AgMg-21Deb/hmr-00.json"
 },
 "orchid_uncertainty": {
  "unit": "J/mol-atom",
  "default_sigma": {
   "value": 500.0,
   "name": "ESPEI experimental default sigma_HM = 500 J/mol"
  },
  "weight_rule": "weight = default_sigma / this observation's sigma_effective_used; unequal-uncertainty groups are split into single-observation datasets, retaining their common source provenance",
  "sigma_rule": "sigma_effective = max(sqrt(max(printed, reading, method)^2 + composition^2 + conversion^2), scatter) (literature release `uncertainty_budget`; components kept per value in `budget`)",
  "values": [
   {
    "sigma": 422.0,
    "sigma_basis": "printed",
    "budget": {
     "sigma_printed": 422.0,
     "sigma_reading": 0.5,
     "sigma_method": 500.0,
     "sigma_composition": null,
     "sigma_scatter": null,
     "sigma_conversion": null,
     "sigma_effective": 500.0,
     "method_class": "solution_reaction_calorimetry",
     "method_basis": "prior",
     "method_n_pairs": 0,
     "method_entry": "value_types/H_MIX_PARTIAL/classes/solution_reaction_calorimetry"
    },
    "printed": {
     "value": 0.422,
     "unit": "kJ/mol (basis unstated)",
     "interval": "±x printed; coverage not stated, taken as 1 sigma",
     "coverage": "1sigma_assumed"
    },
    "sigma_effective_used": 500.0,
    "weight_per_value_equivalent": 1.0,
    "weight_used": 1.0
   }
  ]
 },
 "orchid_weight_floor": {
  "superseded": "superseded on 2026-10-24 (PI decision): the dataset weight now follows sigma_effective of the published uncertainty budget (method-class floors calibrated from ORCHID, never below ESPEI's experimental default) by default, so no opt-in is needed; this block keeps the former optional suggestion (sigma floor = ESPEI's default) for comparison only",
  "suggested_weight": 0.78125,
  "weight_before_2026_10_24": 0.78125,
  "weight_written": 1.0,
  "sigma_floor": 500.0,
  "sigma_floor_unit": "J/mol",
  "rule": "former optional minimum-sigma policy (E6, superseded): sigma_eff = max(sigma, sigma_floor) with sigma_floor = ESPEI's experimental default for the property (500 J/mol for enthalpies and for the chemical potential of activities, 0.2 J/mol/K for entropies and heat capacities); suggested_weight = min(weight, 1). The printed sigma is unchanged (orchid_uncertainty); use suggested_weight when printed sigmas are much smaller than the scatter between sources (e.g. formation enthalpies printed with +-80 J/mol-atom while other measurements differ by 1-2 kJ/mol-atom)",
  "comparison_scope": "superseded comparison metadata of parent_dataset"
 },
 "orchid_phase_assignment": {
  "phases": [
   "LIQUID"
  ],
  "basis": {
   "printed_labels": 9
  },
  "rule": "tools/phase_rule.py; README.md, 'Phase assignment'"
 },
 "orchid_weighting": {
  "rule": "individual_effective_uncertainty_v1",
  "parent_dataset": "experimental/AG-MG/AgMg-21Deb.hmr-00.json",
  "parent_value_index": 1,
  "parent_n_values": 9,
  "parent_weight": 0.78125,
  "parent_values_dropped": 9,
  "source_dataset": "db-v2.1/general/espei/AgMg-21Deb/hmr-00.json",
  "measured_in": "doi:10.1016/j.jallcom.2021.161937",
  "correlation_status": "not quantified",
  "correlation_note": "Shared source and method/calibration provenance are retained. Splitting does not establish statistical independence. No covariance is invented; the ESPEI likelihood used here does not model cross-observation covariance."
 },
 "orchid_certification": {
  "basis": "pycalphad_invariant_agreement",
  "all_values_certified": false,
  "n_certified": 0,
  "values": [
   {
    "id": "ORC-DH2IGAU4R4.fbfffc",
    "espei_certified": false,
    "calphad_check": "not_available"
   }
  ]
 }
}

File: espei/experimental/AG-MG/AgMg-21Deb.hmr-00-u-ORC-KYWYSQIVUH_08e242.json
{
 "components": [
  "AG",
  "MG",
  "VA"
 ],
 "phases": [
  "LIQUID"
 ],
 "conditions": {
  "P": 101325,
  "T": 991.0,
  "X_MG": [
   0.8345
  ]
 },
 "output": "HMR",
 "values": [
  [
   [
    -7270.0
   ]
  ]
 ],
 "reference": "Dębski 2022, doi:10.1016/j.jallcom.2021.161937",
 "tags": [
  "experimental",
  "thermochemical_table",
  "orchid",
  "orchid_caveat"
 ],
 "comment": "ORCHID literature values, Version 1, machine-extracted. Evidence class: experimental. ORCHID observation ids (orchid-literature `id`, one per value, in value order): ORC-KYWYSQIVUH.08e242",
 "reference_states": {
  "AG": {
   "phase": "LIQUID"
  },
  "MG": {
   "phase": "LIQUID"
  }
 },
 "weight": 0.78125,
 "bibtex": "debski2022_a9c379",
 "orchid": {
  "status": "Version 1, machine-extracted",
  "evidence_class": "experimental",
  "observations": [
   {
    "id": "ORC-KYWYSQIVUH.08e242",
    "reader_agreement": "multi_reader",
    "paper": "doi:10.1016/j.jallcom.2021.161937",
    "measured_in": "doi:10.1016/j.jallcom.2021.161937",
    "caveats": [
     "energy_basis_unstated"
    ],
    "also_read_as": [
     "ORC-KYWYSQIVUH.08e242"
    ]
   }
  ],
  "papers": [
   "doi:10.1016/j.jallcom.2021.161937"
  ],
  "dois": [
   "10.1016/j.jallcom.2021.161937"
  ],
  "source_dataset": "db-v2.1/general/espei/AgMg-21Deb/hmr-00.json"
 },
 "orchid_uncertainty": {
  "unit": "J/mol-atom",
  "default_sigma": {
   "value": 500.0,
   "name": "ESPEI experimental default sigma_HM = 500 J/mol"
  },
  "weight_rule": "weight = default_sigma / this observation's sigma_effective_used; unequal-uncertainty groups are split into single-observation datasets, retaining their common source provenance",
  "sigma_rule": "sigma_effective = max(sqrt(max(printed, reading, method)^2 + composition^2 + conversion^2), scatter) (literature release `uncertainty_budget`; components kept per value in `budget`)",
  "values": [
   {
    "sigma": 640.0,
    "sigma_basis": "printed",
    "budget": {
     "sigma_printed": 640.0,
     "sigma_reading": 0.5,
     "sigma_method": 500.0,
     "sigma_composition": null,
     "sigma_scatter": null,
     "sigma_conversion": null,
     "sigma_effective": 640.0,
     "method_class": "solution_reaction_calorimetry",
     "method_basis": "prior",
     "method_n_pairs": 0,
     "method_entry": "value_types/H_MIX_PARTIAL/classes/solution_reaction_calorimetry"
    },
    "printed": {
     "value": 0.64,
     "unit": "kJ/mol (basis unstated)",
     "interval": "±x printed; coverage not stated, taken as 1 sigma",
     "coverage": "1sigma_assumed"
    },
    "sigma_effective_used": 640.0,
    "weight_per_value_equivalent": 0.78125,
    "weight_used": 0.78125
   }
  ]
 },
 "orchid_weight_floor": {
  "superseded": "superseded on 2026-10-24 (PI decision): the dataset weight now follows sigma_effective of the published uncertainty budget (method-class floors calibrated from ORCHID, never below ESPEI's experimental default) by default, so no opt-in is needed; this block keeps the former optional suggestion (sigma floor = ESPEI's default) for comparison only",
  "suggested_weight": 0.78125,
  "weight_before_2026_10_24": 0.78125,
  "weight_written": 0.78125,
  "sigma_floor": 500.0,
  "sigma_floor_unit": "J/mol",
  "rule": "former optional minimum-sigma policy (E6, superseded): sigma_eff = max(sigma, sigma_floor) with sigma_floor = ESPEI's experimental default for the property (500 J/mol for enthalpies and for the chemical potential of activities, 0.2 J/mol/K for entropies and heat capacities); suggested_weight = min(weight, 1). The printed sigma is unchanged (orchid_uncertainty); use suggested_weight when printed sigmas are much smaller than the scatter between sources (e.g. formation enthalpies printed with +-80 J/mol-atom while other measurements differ by 1-2 kJ/mol-atom)",
  "comparison_scope": "superseded comparison metadata of parent_dataset"
 },
 "orchid_phase_assignment": {
  "phases": [
   "LIQUID"
  ],
  "basis": {
   "printed_labels": 9
  },
  "rule": "tools/phase_rule.py; README.md, 'Phase assignment'"
 },
 "orchid_weighting": {
  "rule": "individual_effective_uncertainty_v1",
  "parent_dataset": "experimental/AG-MG/AgMg-21Deb.hmr-00.json",
  "parent_value_index": 4,
  "parent_n_values": 9,
  "parent_weight": 0.78125,
  "parent_values_dropped": 9,
  "source_dataset": "db-v2.1/general/espei/AgMg-21Deb/hmr-00.json",
  "measured_in": "doi:10.1016/j.jallcom.2021.161937",
  "correlation_status": "not quantified",
  "correlation_note": "Shared source and method/calibration provenance are retained. Splitting does not establish statistical independence. No covariance is invented; the ESPEI likelihood used here does not model cross-observation covariance."
 },
 "orchid_certification": {
  "basis": "pycalphad_invariant_agreement",
  "all_values_certified": false,
  "n_certified": 0,
  "values": [
   {
    "id": "ORC-KYWYSQIVUH.08e242",
    "espei_certified": false,
    "calphad_check": "not_available"
   }
  ]
 }
}

File: espei/experimental/AG-MG/AgMg-21Deb.hmr-00-u-ORC-LRHV5MAEZO_4e313a.json
{
 "components": [
  "AG",
  "MG",
  "VA"
 ],
 "phases": [
  "LIQUID"
 ],
 "conditions": {
  "P": 101325,
  "T": 991.0,
  "X_MG": [
   0.8622
  ]
 },
 "output": "HMR",
 "values": [
  [
   [
    -6337.0
   ]
  ]
 ],
 "reference": "Dębski 2022, doi:10.1016/j.jallcom.2021.161937",
 "tags": [
  "experimental",
  "thermochemical_table",
  "orchid",
  "orchid_caveat"
 ],
 "comment": "ORCHID literature values, Version 1, machine-extracted. Evidence class: experimental. ORCHID observation ids (orchid-literature `id`, one per value, in value order): ORC-LRHV5MAEZO.4e313a",
 "reference_states": {
  "AG": {
   "phase": "LIQUID"
  },
  "MG": {
   "phase": "LIQUID"
  }
 },
 "weight": 0.660502,
 "bibtex": "debski2022_a9c379",
 "orchid": {
  "status": "Version 1, machine-extracted",
  "evidence_class": "experimental",
  "observations": [
   {
    "id": "ORC-LRHV5MAEZO.4e313a",
    "reader_agreement": "multi_reader",
    "paper": "doi:10.1016/j.jallcom.2021.161937",
    "measured_in": "doi:10.1016/j.jallcom.2021.161937",
    "caveats": [
     "energy_basis_unstated"
    ],
    "also_read_as": [
     "ORC-LRHV5MAEZO.4e313a"
    ]
   }
  ],
  "papers": [
   "doi:10.1016/j.jallcom.2021.161937"
  ],
  "dois": [
   "10.1016/j.jallcom.2021.161937"
  ],
  "source_dataset": "db-v2.1/general/espei/AgMg-21Deb/hmr-00.json"
 },
 "orchid_uncertainty": {
  "unit": "J/mol-atom",
  "default_sigma": {
   "value": 500.0,
   "name": "ESPEI experimental default sigma_HM = 500 J/mol"
  },
  "weight_rule": "weight = default_sigma / this observation's sigma_effective_used; unequal-uncertainty groups are split into single-observation datasets, retaining their common source provenance",
  "sigma_rule": "sigma_effective = max(sqrt(max(printed, reading, method)^2 + composition^2 + conversion^2), scatter) (literature release `uncertainty_budget`; components kept per value in `budget`)",
  "values": [
   {
    "sigma": 757.0,
    "sigma_basis": "printed",
    "budget": {
     "sigma_printed": 757.0,
     "sigma_reading": 0.5,
     "sigma_method": 500.0,
     "sigma_composition": null,
     "sigma_scatter": null,
     "sigma_conversion": null,
     "sigma_effective": 757.0,
     "method_class": "solution_reaction_calorimetry",
     "method_basis": "prior",
     "method_n_pairs": 0,
     "method_entry": "value_types/H_MIX_PARTIAL/classes/solution_reaction_calorimetry"
    },
    "printed": {
     "value": 0.757,
     "unit": "kJ/mol (basis unstated)",
     "interval": "±x printed; coverage not stated, taken as 1 sigma",
     "coverage": "1sigma_assumed"
    },
    "sigma_effective_used": 757.0,
    "weight_per_value_equivalent": 0.660502,
    "weight_used": 0.660502
   }
  ]
 },
 "orchid_weight_floor": {
  "superseded": "superseded on 2026-10-24 (PI decision): the dataset weight now follows sigma_effective of the published uncertainty budget (method-class floors calibrated from ORCHID, never below ESPEI's experimental default) by default, so no opt-in is needed; this block keeps the former optional suggestion (sigma floor = ESPEI's default) for comparison only",
  "suggested_weight": 0.78125,
  "weight_before_2026_10_24": 0.78125,
  "weight_written": 0.660502,
  "sigma_floor": 500.0,
  "sigma_floor_unit": "J/mol",
  "rule": "former optional minimum-sigma policy (E6, superseded): sigma_eff = max(sigma, sigma_floor) with sigma_floor = ESPEI's experimental default for the property (500 J/mol for enthalpies and for the chemical potential of activities, 0.2 J/mol/K for entropies and heat capacities); suggested_weight = min(weight, 1). The printed sigma is unchanged (orchid_uncertainty); use suggested_weight when printed sigmas are much smaller than the scatter between sources (e.g. formation enthalpies printed with +-80 J/mol-atom while other measurements differ by 1-2 kJ/mol-atom)",
  "comparison_scope": "superseded comparison metadata of parent_dataset"
 },
 "orchid_phase_assignment": {
  "phases": [
   "LIQUID"
  ],
  "basis": {
   "printed_labels": 9
  },
  "rule": "tools/phase_rule.py; README.md, 'Phase assignment'"
 },
 "orchid_weighting": {
  "rule": "individual_effective_uncertainty_v1",
  "parent_dataset": "experimental/AG-MG/AgMg-21Deb.hmr-00.json",
  "parent_value_index": 5,
  "parent_n_values": 9,
  "parent_weight": 0.78125,
  "parent_values_dropped": 9,
  "source_dataset": "db-v2.1/general/espei/AgMg-21Deb/hmr-00.json",
  "measured_in": "doi:10.1016/j.jallcom.2021.161937",
  "correlation_status": "not quantified",
  "correlation_note": "Shared source and method/calibration provenance are retained. Splitting does not establish statistical independence. No covariance is invented; the ESPEI likelihood used here does not model cross-observation covariance."
 },
 "orchid_certification": {
  "basis": "pycalphad_invariant_agreement",
  "all_values_certified": false,
  "n_certified": 0,
  "values": [
   {
    "id": "ORC-LRHV5MAEZO.4e313a",
    "espei_certified": false,
    "calphad_check": "not_available"
   }
  ]
 }
}

File: espei/experimental/AG-MG/AgMg-21Deb.hmr-00-u-ORC-UPOYVTUV5Y_60edbe.json
{
 "components": [
  "AG",
  "MG",
  "VA"
 ],
 "phases": [
  "LIQUID"
 ],
 "conditions": {
  "P": 101325,
  "T": 991.0,
  "X_MG": [
   0.7516
  ]
 },
 "output": "HMR",
 "values": [
  [
   [
    -9568.0
   ]
  ]
 ],
 "reference": "Dębski 2022, doi:10.1016/j.jallcom.2021.161937",
 "tags": [
  "experimental",
  "thermochemical_table",
  "orchid",
  "orchid_caveat"
 ],
 "comment": "ORCHID literature values, Version 1, machine-extracted. Evidence class: experimental. ORCHID observation ids (orchid-literature `id`, one per value, in value order): ORC-UPOYVTUV5Y.60edbe",
 "reference_states": {
  "AG": {
   "phase": "LIQUID"
  },
  "MG": {
   "phase": "LIQUID"
  }
 },
 "weight": 1.0,
 "bibtex": "debski2022_a9c379",
 "orchid": {
  "status": "Version 1, machine-extracted",
  "evidence_class": "experimental",
  "observations": [
   {
    "id": "ORC-UPOYVTUV5Y.60edbe",
    "reader_agreement": "multi_reader",
    "paper": "doi:10.1016/j.jallcom.2021.161937",
    "measured_in": "doi:10.1016/j.jallcom.2021.161937",
    "caveats": [
     "energy_basis_unstated"
    ],
    "also_read_as": [
     "ORC-UPOYVTUV5Y.60edbe"
    ]
   }
  ],
  "papers": [
   "doi:10.1016/j.jallcom.2021.161937"
  ],
  "dois": [
   "10.1016/j.jallcom.2021.161937"
  ],
  "source_dataset": "db-v2.1/general/espei/AgMg-21Deb/hmr-00.json"
 },
 "orchid_uncertainty": {
  "unit": "J/mol-atom",
  "default_sigma": {
   "value": 500.0,
   "name": "ESPEI experimental default sigma_HM = 500 J/mol"
  },
  "weight_rule": "weight = default_sigma / this observation's sigma_effective_used; unequal-uncertainty groups are split into single-observation datasets, retaining their common source provenance",
  "sigma_rule": "sigma_effective = max(sqrt(max(printed, reading, method)^2 + composition^2 + conversion^2), scatter) (literature release `uncertainty_budget`; components kept per value in `budget`)",
  "values": [
   {
    "sigma": 387.0,
    "sigma_basis": "printed",
    "budget": {
     "sigma_printed": 387.0,
     "sigma_reading": 0.5,
     "sigma_method": 500.0,
     "sigma_composition": null,
     "sigma_scatter": null,
     "sigma_conversion": null,
     "sigma_effective": 500.0,
     "method_class": "solution_reaction_calorimetry",
     "method_basis": "prior",
     "method_n_pairs": 0,
     "method_entry": "value_types/H_MIX_PARTIAL/classes/solution_reaction_calorimetry"
    },
    "printed": {
     "value": 0.387,
     "unit": "kJ/mol (basis unstated)",
     "interval": "±x printed; coverage not stated, taken as 1 sigma",
     "coverage": "1sigma_assumed"
    },
    "sigma_effective_used": 500.0,
    "weight_per_value_equivalent": 1.0,
    "weight_used": 1.0
   }
  ]
 },
 "orchid_weight_floor": {
  "superseded": "superseded on 2026-10-24 (PI decision): the dataset weight now follows sigma_effective of the published uncertainty budget (method-class floors calibrated from ORCHID, never below ESPEI's experimental default) by default, so no opt-in is needed; this block keeps the former optional suggestion (sigma floor = ESPEI's default) for comparison only",
  "suggested_weight": 0.78125,
  "weight_before_2026_10_24": 0.78125,
  "weight_written": 1.0,
  "sigma_floor": 500.0,
  "sigma_floor_unit": "J/mol",
  "rule": "former optional minimum-sigma policy (E6, superseded): sigma_eff = max(sigma, sigma_floor) with sigma_floor = ESPEI's experimental default for the property (500 J/mol for enthalpies and for the chemical potential of activities, 0.2 J/mol/K for entropies and heat capacities); suggested_weight = min(weight, 1). The printed sigma is unchanged (orchid_uncertainty); use suggested_weight when printed sigmas are much smaller than the scatter between sources (e.g. formation enthalpies printed with +-80 J/mol-atom while other measurements differ by 1-2 kJ/mol-atom)",
  "comparison_scope": "superseded comparison metadata of parent_dataset"
 },
 "orchid_phase_assignment": {
  "phases": [
   "LIQUID"
  ],
  "basis": {
   "printed_labels": 9
  },
  "rule": "tools/phase_rule.py; README.md, 'Phase assignment'"
 },
 "orchid_weighting": {
  "rule": "individual_effective_uncertainty_v1",
  "parent_dataset": "experimental/AG-MG/AgMg-21Deb.hmr-00.json",
  "parent_value_index": 0,
  "parent_n_values": 9,
  "parent_weight": 0.78125,
  "parent_values_dropped": 9,
  "source_dataset": "db-v2.1/general/espei/AgMg-21Deb/hmr-00.json",
  "measured_in": "doi:10.1016/j.jallcom.2021.161937",
  "correlation_status": "not quantified",
  "correlation_note": "Shared source and method/calibration provenance are retained. Splitting does not establish statistical independence. No covariance is invented; the ESPEI likelihood used here does not model cross-observation covariance."
 },
 "orchid_certification": {
  "basis": "pycalphad_invariant_agreement",
  "all_values_certified": false,
  "n_certified": 0,
  "values": [
   {
    "id": "ORC-UPOYVTUV5Y.60edbe",
    "espei_certified": false,
    "calphad_check": "not_available"
   }
  ]
 }
}
