Repository: orchid-calphad/orchid-data

# ORCHID ESPEI datasets from the literature

ESPEI-format datasets built from the ORCHID literature values (Version 1, machine-extracted) and from DFT (literature, Materials Project, OQMD). Every literature value is traced to its published ORCHID observation id (`literature/`, field `id`) and the DOI of its source, passes the same inclusion rules as the published literature values, and carries its uncertainty in physical units next to the ESPEI weight derived from it.

| folder | datasets | values | systems | content |
|---|---:|---:|---:|---|
| experimental | 1679 | 5549 | 246 | experimental thermochemical tables and phase-composition (ZPF) tables |

File: espei/experimental/AG-MG/AgMg-21Deb.hmr-00-u-ORC-XZQIWMFZYL_71a627.json
{
 "components": [
  "AG",
  "MG",
  "VA"
 ],
 "phases": [
  "LIQUID"
 ],
 "conditions": {
  "P": 101325,
  "T": 991.0,
  "X_MG": [
   0.7803
  ]
 },
 "output": "HMR",
 "values": [
  [
   [
    -9071.0
   ]
  ]
 ],
 "reference": "Dębski 2022, doi:10.1016/j.jallcom.2021.161937",
 "tags": [
  "experimental",
  "thermochemical_table",
  "orchid",
  "orchid_caveat"
 ],
 "comment": "ORCHID literature values, Version 1, machine-extracted. Evidence class: experimental. ORCHID observation ids (orchid-literature `id`, one per value, in value order): ORC-XZQIWMFZYL.71a627",
 "reference_states": {
  "AG": {
   "phase": "LIQUID"
  },
  "MG": {
   "phase": "LIQUID"
  }
 },
 "weight": 1.0,
 "bibtex": "debski2022_a9c379",
 "orchid": {
  "status": "Version 1, machine-extracted",
  "evidence_class": "experimental",
  "observations": [
   {
    "id": "ORC-XZQIWMFZYL.71a627",
    "reader_agreement": "multi_reader",
    "paper": "doi:10.1016/j.jallcom.2021.161937",
    "measured_in": "doi:10.1016/j.jallcom.2021.161937",
    "caveats": [
     "energy_basis_unstated"
    ],
    "also_read_as": [
     "ORC-XZQIWMFZYL.71a627"
    ]
   }
  ],
  "papers": [
   "doi:10.1016/j.jallcom.2021.161937"
  ],
  "dois": [
   "10.1016/j.jallcom.2021.161937"
  ],
  "source_dataset": "db-v2.1/general/espei/AgMg-21Deb/hmr-00.json"
 },
 "orchid_uncertainty": {
  "unit": "J/mol-atom",
  "default_sigma": {
   "value": 500.0,
   "name": "ESPEI experimental default sigma_HM = 500 J/mol"
  },
  "weight_rule": "weight = default_sigma / this observation's sigma_effective_used; unequal-uncertainty groups are split into single-observation datasets, retaining their common source provenance",
  "sigma_rule": "sigma_effective = max(sqrt(max(printed, reading, method)^2 + composition^2 + conversion^2), scatter) (literature release `uncertainty_budget`; components kept per value in `budget`)",
  "values": [
   {
    "sigma": 460.0,
    "sigma_basis": "printed",
    "budget": {
     "sigma_printed": 460.0,
     "sigma_reading": 0.5,
     "sigma_method": 500.0,
     "sigma_composition": null,
     "sigma_scatter": null,
     "sigma_conversion": null,
     "sigma_effective": 500.0,
     "method_class": "solution_reaction_calorimetry",
     "method_basis": "prior",
     "method_n_pairs": 0,
     "method_entry": "value_types/H_MIX_PARTIAL/classes/solution_reaction_calorimetry"
    },
    "printed": {
     "value": 0.46,
     "unit": "kJ/mol (basis unstated)",
     "interval": "±x printed; coverage not stated, taken as 1 sigma",
     "coverage": "1sigma_assumed"
    },
    "sigma_effective_used": 500.0,
    "weight_per_value_equivalent": 1.0,
    "weight_used": 1.0
   }
  ]
 },
 "orchid_weight_floor": {
  "superseded": "superseded on 2026-10-24 (PI decision): the dataset weight now follows sigma_effective of the published uncertainty budget (method-class floors calibrated from ORCHID, never below ESPEI's experimental default) by default, so no opt-in is needed; this block keeps the former optional suggestion (sigma floor = ESPEI's default) for comparison only",
  "suggested_weight": 0.78125,
  "weight_before_2026_10_24": 0.78125,
  "weight_written": 1.0,
  "sigma_floor": 500.0,
  "sigma_floor_unit": "J/mol",
  "rule": "former optional minimum-sigma policy (E6, superseded): sigma_eff = max(sigma, sigma_floor) with sigma_floor = ESPEI's experimental default for the property (500 J/mol for enthalpies and for the chemical potential of activities, 0.2 J/mol/K for entropies and heat capacities); suggested_weight = min(weight, 1). The printed sigma is unchanged (orchid_uncertainty); use suggested_weight when printed sigmas are much smaller than the scatter between sources (e.g. formation enthalpies printed with +-80 J/mol-atom while other measurements differ by 1-2 kJ/mol-atom)",
  "comparison_scope": "superseded comparison metadata of parent_dataset"
 },
 "orchid_phase_assignment": {
  "phases": [
   "LIQUID"
  ],
  "basis": {
   "printed_labels": 9
  },
  "rule": "tools/phase_rule.py; README.md, 'Phase assignment'"
 },
 "orchid_weighting": {
  "rule": "individual_effective_uncertainty_v1",
  "parent_dataset": "experimental/AG-MG/AgMg-21Deb.hmr-00.json",
  "parent_value_index": 2,
  "parent_n_values": 9,
  "parent_weight": 0.78125,
  "parent_values_dropped": 9,
  "source_dataset": "db-v2.1/general/espei/AgMg-21Deb/hmr-00.json",
  "measured_in": "doi:10.1016/j.jallcom.2021.161937",
  "correlation_status": "not quantified",
  "correlation_note": "Shared source and method/calibration provenance are retained. Splitting does not establish statistical independence. No covariance is invented; the ESPEI likelihood used here does not model cross-observation covariance."
 },
 "orchid_certification": {
  "basis": "pycalphad_invariant_agreement",
  "all_values_certified": false,
  "n_certified": 0,
  "values": [
   {
    "id": "ORC-XZQIWMFZYL.71a627",
    "espei_certified": false,
    "calphad_check": "not_available"
   }
  ]
 }
}

File: espei/experimental/AG-MG/AgMg-21Deb.hmr-00.json
{
 "components": [
  "AG",
  "MG",
  "VA"
 ],
 "phases": [
  "LIQUID"
 ],
 "conditions": {
  "P": 101325,
  "T": 991.0,
  "X_MG": [
   0.7516,
   0.7668,
   0.7803,
   0.7943,
   0.8345,
   0.8622,
   0.8866,
   0.9066,
   0.9238
  ]
 },
 "output": "HMR",
 "values": [
  [
   [
    -9568.0,
    -9415.0,
    -9071.0,
    -8699.0,
    -7270.0,
    -6337.0,
    -5356.0,
    -4419.0,
    -3658.0
   ]
  ]
 ],
 "reference": "Dębski 2022, doi:10.1016/j.jallcom.2021.161937",
 "tags": [
  "experimental",
  "thermochemical_table",
  "orchid_caveat",
  "orchid"
 ],
 "comment": "ORCHID literature values, Version 1, machine-extracted. Evidence class: experimental. ORCHID observation ids (orchid-literature `id`, one per value, in value order): ORC-UPOYVTUV5Y.60edbe ORC-DH2IGAU4R4.fbfffc ORC-XZQIWMFZYL.71a627 ORC-5FROBP7ARD.953f77 ORC-KYWYSQIVUH.08e242 ORC-LRHV5MAEZO.4e313a ORC-BAO6SHD72G.5440b2 ORC-CKTKVWFYZH.c24db5 ORC-DC7O5HN2WM.627c1a",
 "reference_states": {
  "AG": {
   "phase": "LIQUID"
  },
  "MG": {
   "phase": "LIQUID"
  }
 },
 "weight": 0.78125,
 "bibtex": "debski2022_a9c379",
 "orchid": {
  "status": "Version 1, machine-extracted",
  "evidence_class": "experimental",
  "observations": [
   {
    "id": "ORC-UPOYVTUV5Y.60edbe",
    "reader_agreement": "multi_reader",
    "paper": "doi:10.1016/j.jallcom.2021.161937",
    "measured_in": "doi:10.1016/j.jallcom.2021.161937",
    "caveats": [
     "energy_basis_unstated"
    ],
    "also_read_as": [
     "ORC-UPOYVTUV5Y.a79759"
    ]
   },
   {
    "id": "ORC-DH2IGAU4R4.fbfffc",
    "reader_agreement": "multi_reader",
    "paper": "doi:10.1016/j.jallcom.2021.161937",
    "measured_in": "doi:10.1016/j.jallcom.2021.161937",
    "caveats": [
     "energy_basis_unstated"
    ],
    "also_read_as": [
     "ORC-DH2IGAU4R4.f85c1f"
    ]
   },
   {
    "id": "ORC-XZQIWMFZYL.71a627",
    "reader_agreement": "multi_reader",
    "paper": "doi:10.1016/j.jallcom.2021.161937",
    "measured_in": "doi:10.1016/j.jallcom.2021.161937",
    "caveats": [
     "energy_basis_unstated"
    ],
    "also_read_as": [
     "ORC-XZQIWMFZYL.c25b39"
    ]
   },
   {
    "id": "ORC-5FROBP7ARD.953f77",
    "reader_agreement": "multi_reader",
    "paper": "doi:10.1016/j.jallcom.2021.161937",
    "measured_in": "doi:10.1016/j.jallcom.2021.161937",
    "caveats": [
     "energy_basis_unstated"
    ],
    "also_read_as": [
     "ORC-5FROBP7ARD.6c7529"
    ]
   },
   {
    "id": "ORC-KYWYSQIVUH.08e242",
    "reader_agreement": "multi_reader",
    "paper": "doi:10.1016/j.jallcom.2021.161937",
    "measured_in": "doi:10.1016/j.jallcom.2021.161937",
    "caveats": [
     "energy_basis_unstated"
    ],
    "also_read_as": [
     "ORC-KYWYSQIVUH.a073e2"
    ]
   },
   {
    "id": "ORC-LRHV5MAEZO.4e313a",
    "reader_agreement": "multi_reader",
    "paper": "doi:10.1016/j.jallcom.2021.161937",
    "measured_in": "doi:10.1016/j.jallcom.2021.161937",
    "caveats": [
     "energy_basis_unstated"
    ],
    "also_read_as": [
     "ORC-LRHV5MAEZO.10d0af"
    ]
   },
   {
    "id": "ORC-BAO6SHD72G.5440b2",
    "reader_agreement": "multi_reader",
    "paper": "doi:10.1016/j.jallcom.2021.161937",
    "measured_in": "doi:10.1016/j.jallcom.2021.161937",
    "caveats": [
     "energy_basis_unstated"
    ],
    "also_read_as": [
     "ORC-BAO6SHD72G.160390"
    ]
   },
   {
    "id": "ORC-CKTKVWFYZH.c24db5",
    "reader_agreement": "multi_reader",
    "paper": "doi:10.1016/j.jallcom.2021.161937",
    "measured_in": "doi:10.1016/j.jallcom.2021.161937",
    "caveats": [
     "energy_basis_unstated"
    ],
    "also_read_as": [
     "ORC-CKTKVWFYZH.8e46db"
    ]
   },
   {
    "id": "ORC-DC7O5HN2WM.627c1a",
    "reader_agreement": "multi_reader",
    "paper": "doi:10.1016/j.jallcom.2021.161937",
    "measured_in": "doi:10.1016/j.jallcom.2021.161937",
    "caveats": [
     "energy_basis_unstated"
    ],
    "also_read_as": [
     "ORC-DC7O5HN2WM.90997f"
    ]
   }
  ],
  "papers": [
   "doi:10.1016/j.jallcom.2021.161937"
  ],
  "dois": [
   "10.1016/j.jallcom.2021.161937"
  ],
  "source_dataset": "db-v2.1/general/espei/AgMg-21Deb/hmr-00.json",
  "values_dropped": 9
 },
 "orchid_uncertainty": {
  "unit": "J/mol-atom",
  "default_sigma": {
   "value": 500.0,
   "name": "ESPEI experimental default sigma_HM = 500 J/mol"
  },
  "weight_rule": "dataset weight = ESPEI experimental default sigma_HM = 500 J/mol / median sigma of the dataset's values (printed sigma; assumed default where none was printed); ESPEI 0.9.1 equilibrium data take one weight per dataset",
  "values": [
   {
    "sigma": 387.0,
    "sigma_basis": "printed",
    "printed": {
     "value": 0.387,
     "unit": "kJ/mol (basis unstated)",
     "interval": "±x printed; coverage not stated, taken as 1 sigma",
     "coverage": "1sigma_assumed"
    },
    "weight_per_value_equivalent": 1.29199,
    "weight_used": 0.78125
   },
   {
    "sigma": 422.0,
    "sigma_basis": "printed",
    "printed": {
     "value": 0.422,
     "unit": "kJ/mol (basis unstated)",
     "interval": "±x printed; coverage not stated, taken as 1 sigma",
     "coverage": "1sigma_assumed"
    },
    "weight_per_value_equivalent": 1.184834,
    "weight_used": 0.78125
   },
   {
    "sigma": 460.0,
    "sigma_basis": "printed",
    "printed": {
     "value": 0.46,
     "unit": "kJ/mol (basis unstated)",
     "interval": "±x printed; coverage not stated, taken as 1 sigma",
     "coverage": "1sigma_assumed"
    },
    "weight_per_value_equivalent": 1.086957,
    "weight_used": 0.78125
   },
   {
    "sigma": 502.0,
    "sigma_basis": "printed",
    "printed": {
     "value": 0.502,
     "unit": "kJ/mol (basis unstated)",
     "interval": "±x printed; coverage not stated, taken as 1 sigma",
     "coverage": "1sigma_assumed"
    },
    "weight_per_value_equivalent": 0.996016,
    "weight_used": 0.78125
   },
   {
    "sigma": 640.0,
    "sigma_basis": "printed",
    "printed": {
     "value": 0.64,
     "unit": "kJ/mol (basis unstated)",
     "interval": "±x printed; coverage not stated, taken as 1 sigma",
     "coverage": "1sigma_assumed"
    },
    "weight_per_value_equivalent": 0.78125,
    "weight_used": 0.78125
   },
   {
    "sigma": 757.0,
    "sigma_basis": "printed",
    "printed": {
     "value": 0.757,
     "unit": "kJ/mol (basis unstated)",
     "interval": "±x printed; coverage not stated, taken as 1 sigma",
     "coverage": "1sigma_assumed"
    },
    "weight_per_value_equivalent": 0.660502,
    "weight_used": 0.78125
   },
   {
    "sigma": 884.0,
    "sigma_basis": "printed",
    "printed": {
     "value": 0.884,
     "unit": "kJ/mol (basis unstated)",
     "interval": "±x printed; coverage not stated, taken as 1 sigma",
     "coverage": "1sigma_assumed"
    },
    "weight_per_value_equivalent": 0.565611,
    "weight_used": 0.78125
   },
   {
    "sigma": 1014.0,
    "sigma_basis": "printed",
    "printed": {
     "value": 1.014,
     "unit": "kJ/mol (basis unstated)",
     "interval": "±x printed; coverage not stated, taken as 1 sigma",
     "coverage": "1sigma_assumed"
    },
    "weight_per_value_equivalent": 0.493097,
    "weight_used": 0.78125
   },
   {
    "sigma": 1149.0,
    "sigma_basis": "printed",
    "printed": {
     "value": 1.149,
     "unit": "kJ/mol (basis unstated)",
     "interval": "±x printed; coverage not stated, taken as 1 sigma",
     "coverage": "1sigma_assumed"
    },
    "weight_per_value_equivalent": 0.435161,
    "weight_used": 0.78125
   }
  ]
 },
 "orchid_weight_floor": {
  "suggested_weight": 0.78125,
  "weight_written": 0.78125,
  "changes_weight": false,
  "sigma_floor": 500.0,
  "sigma_floor_unit": "J/mol",
  "rule": "optional minimum-sigma policy (E6): sigma_eff = max(sigma, sigma_floor) with sigma_floor = ESPEI's experimental default for the property (500 J/mol for enthalpies and for the chemical potential of activities, 0.2 J/mol/K for entropies and heat capacities); suggested_weight = min(weight, 1). The printed sigma is unchanged (orchid_uncertainty); use suggested_weight when printed sigmas are much smaller than the scatter between sources (e.g. formation enthalpies printed with +-80 J/mol-atom while other measurements differ by 1-2 kJ/mol-atom)"
 },
 "orchid_phase_assignment": {
  "phases": [
   "LIQUID"
  ],
  "basis": {
   "printed_labels": 9
  },
  "rule": "tools/phase_rule.py; README.md, 'Phase assignment'"
 },
 "orchid_certification": {
  "basis": "pycalphad_invariant_agreement",
  "all_values_certified": false,
  "n_certified": 0,
  "values": [
   {
    "id": "ORC-UPOYVTUV5Y.60edbe",
    "espei_certified": false,
    "calphad_check": "not_available"
   },
   {
    "id": "ORC-DH2IGAU4R4.fbfffc",
    "espei_certified": false,
    "calphad_check": "not_available"
   },
   {
    "id": "ORC-XZQIWMFZYL.71a627",
    "espei_certified": false,
    "calphad_check": "not_available"
   },
   {
    "id": "ORC-5FROBP7ARD.953f77",
    "espei_certified": false,
    "calphad_check": "not_available"
   },
   {
    "id": "ORC-KYWYSQIVUH.08e242",
    "espei_certified": false,
    "calphad_check": "not_available"
   },
   {
    "id": "ORC-LRHV5MAEZO.4e313a",
    "espei_certified": false,
    "calphad_check": "not_available"
   },
   {
    "id": "ORC-BAO6SHD72G.5440b2",
    "espei_certified": false,
    "calphad_check": "not_available"
   },
   {
    "id": "ORC-CKTKVWFYZH.c24db5",
    "espei_certified": false,
    "calphad_check": "not_available"
   },
   {
    "id": "ORC-DC7O5HN2WM.627c1a",
    "espei_certified": false,
    "calphad_check": "not_available"
   }
  ]
 }
}

File: espei/experimental/AG-MG/AgMg-21Deb.hmr-01-u-ORC-4DGGWXUTZP_5e6ffb.json
{
 "components": [
  "AG",
  "MG",
  "VA"
 ],
 "phases": [
  "LIQUID"
 ],
 "conditions": {
  "P": 101325,
  "T": 1141.0,
  "X_MG": [
   0.4655
  ]
 },
 "output": "HMR",
 "values": [
  [
   [
    -13173.0
   ]
  ]
 ],
 "reference": "Dębski 2022, doi:10.1016/j.jallcom.2021.161937",
 "tags": [
  "experimental",
  "thermochemical_table",
  "orchid",
  "orchid_caveat"
 ],
 "comment": "ORCHID literature values, Version 1, machine-extracted. Evidence class: experimental. ORCHID observation ids (orchid-literature `id`, one per value, in value order): ORC-4DGGWXUTZP.5e6ffb",
 "reference_states": {
  "AG": {
   "phase": "LIQUID"
  },
  "MG": {
   "phase": "LIQUID"
  }
 },
 "weight": 0.968992,
 "bibtex": "debski2022_a9c379",
 "orchid": {
  "status": "Version 1, machine-extracted",
  "evidence_class": "experimental",
  "observations": [
   {
    "id": "ORC-4DGGWXUTZP.5e6ffb",
    "reader_agreement": "multi_reader",
    "paper": "doi:10.1016/j.jallcom.2021.161937",
    "measured_in": "doi:10.1016/j.jallcom.2021.161937",
    "caveats": [
     "energy_basis_unstated"
    ],
    "also_read_as": [
     "ORC-4DGGWXUTZP.5e6ffb"
    ]
   }
  ],
  "papers": [
   "doi:10.1016/j.jallcom.2021.161937"
  ],
  "dois": [
   "10.1016/j.jallcom.2021.161937"
  ],
  "source_dataset": "db-v2.1/general/espei/AgMg-21Deb/hmr-01.json"
 },
 "orchid_uncertainty": {
  "unit": "J/mol-atom",
  "default_sigma": {
   "value": 500.0,
   "name": "ESPEI experimental default sigma_HM = 500 J/mol"
  },
  "weight_rule": "weight = default_sigma / this observation's sigma_effective_used; unequal-uncertainty groups are split into single-observation datasets, retaining their common source provenance",
  "sigma_rule": "sigma_effective = max(sqrt(max(printed, reading, method)^2 + composition^2 + conversion^2), scatter) (literature release `uncertainty_budget`; components kept per value in `budget`)",
  "values": [
   {
    "sigma": 516.0,
    "sigma_basis": "printed",
    "budget": {
     "sigma_printed": 516.0,
     "sigma_reading": 0.5,
     "sigma_method": 500.0,
     "sigma_composition": null,
     "sigma_scatter": null,
     "sigma_conversion": null,
     "sigma_effective": 516.0,
     "method_class": "solution_reaction_calorimetry",
     "method_basis": "prior",
     "method_n_pairs": 0,
     "method_entry": "value_types/H_MIX_PARTIAL/classes/solution_reaction_calorimetry"
    },
    "printed": {
     "value": 0.516,
     "unit": "kJ/mol (basis unstated)",
     "interval": "±x printed; coverage not stated, taken as 1 sigma",
     "coverage": "1sigma_assumed"
    },
    "sigma_effective_used": 516.0,
    "weight_per_value_equivalent": 0.968992,
    "weight_used": 0.968992
   }
  ]
 },
 "orchid_weight_floor": {
  "superseded": "superseded on 2026-10-24 (PI decision): the dataset weight now follows sigma_effective of the published uncertainty budget (method-class floors calibrated from ORCHID, never below ESPEI's experimental default) by default, so no opt-in is needed; this block keeps the former optional suggestion (sigma floor = ESPEI's default) for comparison only",
  "suggested_weight": 1.0,
  "weight_before_2026_10_24": 1.123596,
  "weight_written": 0.968992,
  "sigma_floor": 500.0,
  "sigma_floor_unit": "J/mol",
  "rule": "former optional minimum-sigma policy (E6, superseded): sigma_eff = max(sigma, sigma_floor) with sigma_floor = ESPEI's experimental default for the property (500 J/mol for enthalpies and for the chemical potential of activities, 0.2 J/mol/K for entropies and heat capacities); suggested_weight = min(weight, 1). The printed sigma is unchanged (orchid_uncertainty); use suggested_weight when printed sigmas are much smaller than the scatter between sources (e.g. formation enthalpies printed with +-80 J/mol-atom while other measurements differ by 1-2 kJ/mol-atom)",
  "comparison_scope": "superseded comparison metadata of parent_dataset"
 },
 "orchid_phase_assignment": {
  "phases": [
   "LIQUID"
  ],
  "basis": {
   "printed_labels": 14
  },
  "rule": "tools/phase_rule.py; README.md, 'Phase assignment'"
 },
 "orchid_weighting": {
  "rule": "individual_effective_uncertainty_v1",
  "parent_dataset": "experimental/AG-MG/AgMg-21Deb.hmr-01.json",
  "parent_value_index": 10,
  "parent_n_values": 14,
  "parent_weight": 1.0,
  "parent_values_dropped": 14,
  "source_dataset": "db-v2.1/general/espei/AgMg-21Deb/hmr-01.json",
  "measured_in": "doi:10.1016/j.jallcom.2021.161937",
  "correlation_status": "not quantified",
  "correlation_note": "Shared source and method/calibration provenance are retained. Splitting does not establish statistical independence. No covariance is invented; the ESPEI likelihood used here does not model cross-observation covariance."
 },
 "orchid_certification": {
  "basis": "pycalphad_invariant_agreement",
  "all_values_certified": false,
  "n_certified": 0,
  "values": [
   {
    "id": "ORC-4DGGWXUTZP.5e6ffb",
    "espei_certified": false,
    "calphad_check": "not_available"
   }
  ]
 }
}

File: espei/experimental/AG-MG/AgMg-21Deb.hmr-01-u-ORC-4W6T3ICZIG_9d1ab9.json
{
 "components": [
  "AG",
  "MG",
  "VA"
 ],
 "phases": [
  "LIQUID"
 ],
 "conditions": {
  "P": 101325,
  "T": 1141.0,
  "X_MG": [
   0.6667
  ]
 },
 "output": "HMR",
 "values": [
  [
   [
    -11153.0
   ]
  ]
 ],
 "reference": "Dębski 2022, doi:10.1016/j.jallcom.2021.161937",
 "tags": [
  "experimental",
  "thermochemical_table",
  "orchid",
  "orchid_caveat"
 ],
 "comment": "ORCHID literature values, Version 1, machine-extracted. Evidence class: experimental. ORCHID observation ids (orchid-literature `id`, one per value, in value order): ORC-4W6T3ICZIG.9d1ab9",
 "reference_states": {
  "AG": {
   "phase": "LIQUID"
  },
  "MG": {
   "phase": "LIQUID"
  }
 },
 "weight": 1.0,
 "bibtex": "debski2022_a9c379",
 "orchid": {
  "status": "Version 1, machine-extracted",
  "evidence_class": "experimental",
  "observations": [
   {
    "id": "ORC-4W6T3ICZIG.9d1ab9",
    "reader_agreement": "multi_reader",
    "paper": "doi:10.1016/j.jallcom.2021.161937",
    "measured_in": "doi:10.1016/j.jallcom.2021.161937",
    "caveats": [
     "energy_basis_unstated"
    ],
    "also_read_as": [
     "ORC-4W6T3ICZIG.9d1ab9"
    ]
   }
  ],
  "papers": [
   "doi:10.1016/j.jallcom.2021.161937"
  ],
  "dois": [
   "10.1016/j.jallcom.2021.161937"
  ],
  "source_dataset": "db-v2.1/general/espei/AgMg-21Deb/hmr-01.json"
 },
 "orchid_uncertainty": {
  "unit": "J/mol-atom",
  "default_sigma": {
   "value": 500.0,
   "name": "ESPEI experimental default sigma_HM = 500 J/mol"
  },
  "weight_rule": "weight = default_sigma / this observation's sigma_effective_used; unequal-uncertainty groups are split into single-observation datasets, retaining their common source provenance",
  "sigma_rule": "sigma_effective = max(sqrt(max(printed, reading, method)^2 + composition^2 + conversion^2), scatter) (literature release `uncertainty_budget`; components kept per value in `budget`)",
  "values": [
   {
    "sigma": 389.0,
    "sigma_basis": "printed",
    "budget": {
     "sigma_printed": 389.0,
     "sigma_reading": 0.5,
     "sigma_method": 500.0,
     "sigma_composition": null,
     "sigma_scatter": null,
     "sigma_conversion": null,
     "sigma_effective": 500.0,
     "method_class": "solution_reaction_calorimetry",
     "method_basis": "prior",
     "method_n_pairs": 0,
     "method_entry": "value_types/H_MIX_PARTIAL/classes/solution_reaction_calorimetry"
    },
    "printed": {
     "value": 0.389,
     "unit": "kJ/mol (basis unstated)",
     "interval": "±x printed; coverage not stated, taken as 1 sigma",
     "coverage": "1sigma_assumed"
    },
    "sigma_effective_used": 500.0,
    "weight_per_value_equivalent": 1.0,
    "weight_used": 1.0
   }
  ]
 },
 "orchid_weight_floor": {
  "superseded": "superseded on 2026-10-24 (PI decision): the dataset weight now follows sigma_effective of the published uncertainty budget (method-class floors calibrated from ORCHID, never below ESPEI's experimental default) by default, so no opt-in is needed; this block keeps the former optional suggestion (sigma floor = ESPEI's default) for comparison only",
  "suggested_weight": 1.0,
  "weight_before_2026_10_24": 1.123596,
  "weight_written": 1.0,
  "sigma_floor": 500.0,
  "sigma_floor_unit": "J/mol",
  "rule": "former optional minimum-sigma policy (E6, superseded): sigma_eff = max(sigma, sigma_floor) with sigma_floor = ESPEI's experimental default for the property (500 J/mol for enthalpies and for the chemical potential of activities, 0.2 J/mol/K for entropies and heat capacities); suggested_weight = min(weight, 1). The printed sigma is unchanged (orchid_uncertainty); use suggested_weight when printed sigmas are much smaller than the scatter between sources (e.g. formation enthalpies printed with +-80 J/mol-atom while other measurements differ by 1-2 kJ/mol-atom)",
  "comparison_scope": "superseded comparison metadata of parent_dataset"
 },
 "orchid_phase_assignment": {
  "phases": [
   "LIQUID"
  ],
  "basis": {
   "printed_labels": 14
  },
  "rule": "tools/phase_rule.py; README.md, 'Phase assignment'"
 },
 "orchid_weighting": {
  "rule": "individual_effective_uncertainty_v1",
  "parent_dataset": "experimental/AG-MG/AgMg-21Deb.hmr-01.json",
  "parent_value_index": 1,
  "parent_n_values": 14,
  "parent_weight": 1.0,
  "parent_values_dropped": 14,
  "source_dataset": "db-v2.1/general/espei/AgMg-21Deb/hmr-01.json",
  "measured_in": "doi:10.1016/j.jallcom.2021.161937",
  "correlation_status": "not quantified",
  "correlation_note": "Shared source and method/calibration provenance are retained. Splitting does not establish statistical independence. No covariance is invented; the ESPEI likelihood used here does not model cross-observation covariance."
 },
 "orchid_certification": {
  "basis": "pycalphad_invariant_agreement",
  "all_values_certified": false,
  "n_certified": 0,
  "values": [
   {
    "id": "ORC-4W6T3ICZIG.9d1ab9",
    "espei_certified": false,
    "calphad_check": "not_available"
   }
  ]
 }
}

File: espei/experimental/AG-MG/AgMg-21Deb.hmr-01-u-ORC-5BZY5GRORQ_219132.json
{
 "components": [
  "AG",
  "MG",
  "VA"
 ],
 "phases": [
  "LIQUID"
 ],
 "conditions": {
  "P": 101325,
  "T": 1141.0,
  "X_MG": [
   0.634
  ]
 },
 "output": "HMR",
 "values": [
  [
   [
    -11940.0
   ]
  ]
 ],
 "reference": "Dębski 2022, doi:10.1016/j.jallcom.2021.161937",
 "tags": [
  "experimental",
  "thermochemical_table",
  "orchid",
  "orchid_caveat"
 ],
 "comment": "ORCHID literature values, Version 1, machine-extracted. Evidence class: experimental. ORCHID observation ids (orchid-literature `id`, one per value, in value order): ORC-5BZY5GRORQ.219132",
 "reference_states": {
  "AG": {
   "phase": "LIQUID"
  },
  "MG": {
   "phase": "LIQUID"
  }
 },
 "weight": 1.0,
 "bibtex": "debski2022_a9c379",
 "orchid": {
  "status": "Version 1, machine-extracted",
  "evidence_class": "experimental",
  "observations": [
   {
    "id": "ORC-5BZY5GRORQ.219132",
    "reader_agreement": "multi_reader",
    "paper": "doi:10.1016/j.jallcom.2021.161937",
    "measured_in": "doi:10.1016/j.jallcom.2021.161937",
    "caveats": [
     "energy_basis_unstated"
    ],
    "also_read_as": [
     "ORC-5BZY5GRORQ.219132"
    ]
   }
  ],
  "papers": [
   "doi:10.1016/j.jallcom.2021.161937"
  ],
  "dois": [
   "10.1016/j.jallcom.2021.161937"
  ],
  "source_dataset": "db-v2.1/general/espei/AgMg-21Deb/hmr-01.json"
 },
 "orchid_uncertainty": {
  "unit": "J/mol-atom",
  "default_sigma": {
   "value": 500.0,
   "name": "ESPEI experimental default sigma_HM = 500 J/mol"
  },
  "weight_rule": "weight = default_sigma / this observation's sigma_effective_used; unequal-uncertainty groups are split into single-observation datasets, retaining their common source provenance",
  "sigma_rule": "sigma_effective = max(sqrt(max(printed, reading, method)^2 + composition^2 + conversion^2), scatter) (literature release `uncertainty_budget`; components kept per value in `budget`)",
  "values": [
   {
    "sigma": 397.0,
    "sigma_basis": "printed",
    "budget": {
     "sigma_printed": 397.0,
     "sigma_reading": 0.5,
     "sigma_method": 500.0,
     "sigma_composition": null,
     "sigma_scatter": null,
     "sigma_conversion": null,
     "sigma_effective": 500.0,
     "method_class": "solution_reaction_calorimetry",
     "method_basis": "prior",
     "method_n_pairs": 0,
     "method_entry": "value_types/H_MIX_PARTIAL/classes/solution_reaction_calorimetry"
    },
    "printed": {
     "value": 0.397,
     "unit": "kJ/mol (basis unstated)",
     "interval": "±x printed; coverage not stated, taken as 1 sigma",
     "coverage": "1sigma_assumed"
    },
    "sigma_effective_used": 500.0,
    "weight_per_value_equivalent": 1.0,
    "weight_used": 1.0
   }
  ]
 },
 "orchid_weight_floor": {
  "superseded": "superseded on 2026-10-24 (PI decision): the dataset weight now follows sigma_effective of the published uncertainty budget (method-class floors calibrated from ORCHID, never below ESPEI's experimental default) by default, so no opt-in is needed; this block keeps the former optional suggestion (sigma floor = ESPEI's default) for comparison only",
  "suggested_weight": 1.0,
  "weight_before_2026_10_24": 1.123596,
  "weight_written": 1.0,
  "sigma_floor": 500.0,
  "sigma_floor_unit": "J/mol",
  "rule": "former optional minimum-sigma policy (E6, superseded): sigma_eff = max(sigma, sigma_floor) with sigma_floor = ESPEI's experimental default for the property (500 J/mol for enthalpies and for the chemical potential of activities, 0.2 J/mol/K for entropies and heat capacities); suggested_weight = min(weight, 1). The printed sigma is unchanged (orchid_uncertainty); use suggested_weight when printed sigmas are much smaller than the scatter between sources (e.g. formation enthalpies printed with +-80 J/mol-atom while other measurements differ by 1-2 kJ/mol-atom)",
  "comparison_scope": "superseded comparison metadata of parent_dataset"
 },
 "orchid_phase_assignment": {
  "phases": [
   "LIQUID"
  ],
  "basis": {
   "printed_labels": 14
  },
  "rule": "tools/phase_rule.py; README.md, 'Phase assignment'"
 },
 "orchid_weighting": {
  "rule": "individual_effective_uncertainty_v1",
  "parent_dataset": "experimental/AG-MG/AgMg-21Deb.hmr-01.json",
  "parent_value_index": 2,
  "parent_n_values": 14,
  "parent_weight": 1.0,
  "parent_values_dropped": 14,
  "source_dataset": "db-v2.1/general/espei/AgMg-21Deb/hmr-01.json",
  "measured_in": "doi:10.1016/j.jallcom.2021.161937",
  "correlation_status": "not quantified",
  "correlation_note": "Shared source and method/calibration provenance are retained. Splitting does not establish statistical independence. No covariance is invented; the ESPEI likelihood used here does not model cross-observation covariance."
 },
 "orchid_certification": {
  "basis": "pycalphad_invariant_agreement",
  "all_values_certified": false,
  "n_certified": 0,
  "values": [
   {
    "id": "ORC-5BZY5GRORQ.219132",
    "espei_certified": false,
    "calphad_check": "not_available"
   }
  ]
 }
}

File: espei/experimental/AG-MG/AgMg-21Deb.hmr-01-u-ORC-6HHKAQX3T5_21bf41.json
{
 "components": [
  "AG",
  "MG",
  "VA"
 ],
 "phases": [
  "LIQUID"
 ],
 "conditions": {
  "P": 101325,
  "T": 1141.0,
  "X_MG": [
   0.5947
  ]
 },
 "output": "HMR",
 "values": [
  [
   [
    -12752.0
   ]
  ]
 ],
 "reference": "Dębski 2022, doi:10.1016/j.jallcom.2021.161937",
 "tags": [
  "experimental",
  "thermochemical_table",
  "orchid",
  "orchid_caveat"
 ],
 "comment": "ORCHID literature values, Version 1, machine-extracted. Evidence class: experimental. ORCHID observation ids (orchid-literature `id`, one per value, in value order): ORC-6HHKAQX3T5.21bf41",
 "reference_states": {
  "AG": {
   "phase": "LIQUID"
  },
  "MG": {
   "phase": "LIQUID"
  }
 },
 "weight": 1.0,
 "bibtex": "debski2022_a9c379",
 "orchid": {
  "status": "Version 1, machine-extracted",
  "evidence_class": "experimental",
  "observations": [
   {
    "id": "ORC-6HHKAQX3T5.21bf41",
    "reader_agreement": "multi_reader",
    "paper": "doi:10.1016/j.jallcom.2021.161937",
    "measured_in": "doi:10.1016/j.jallcom.2021.161937",
    "caveats": [
     "energy_basis_unstated"
    ],
    "also_read_as": [
     "ORC-6HHKAQX3T5.21bf41"
    ]
   }
  ],
  "papers": [
   "doi:10.1016/j.jallcom.2021.161937"
  ],
  "dois": [
   "10.1016/j.jallcom.2021.161937"
  ],
  "source_dataset": "db-v2.1/general/espei/AgMg-21Deb/hmr-01.json"
 },
 "orchid_uncertainty": {
  "unit": "J/mol-atom",
  "default_sigma": {
   "value": 500.0,
   "name": "ESPEI experimental default sigma_HM = 500 J/mol"
  },
  "weight_rule": "weight = default_sigma / this observation's sigma_effective_used; unequal-uncertainty groups are split into single-observation datasets, retaining their common source provenance",
  "sigma_rule": "sigma_effective = max(sqrt(max(printed, reading, method)^2 + composition^2 + conversion^2), scatter) (literature release `uncertainty_budget`; components kept per value in `budget`)",
  "values": [
   {
    "sigma": 411.0,
    "sigma_basis": "printed",
    "budget": {
     "sigma_printed": 411.0,
     "sigma_reading": 0.5,
     "sigma_method": 500.0,
     "sigma_composition": null,
     "sigma_scatter": null,
     "sigma_conversion": null,
     "sigma_effective": 500.0,
     "method_class": "solution_reaction_calorimetry",
     "method_basis": "prior",
     "method_n_pairs": 0,
     "method_entry": "value_types/H_MIX_PARTIAL/classes/solution_reaction_calorimetry"
    },
    "printed": {
     "value": 0.411,
     "unit": "kJ/mol (basis unstated)",
     "interval": "±x printed; coverage not stated, taken as 1 sigma",
     "coverage": "1sigma_assumed"
    },
    "sigma_effective_used": 500.0,
    "weight_per_value_equivalent": 1.0,
    "weight_used": 1.0
   }
  ]
 },
 "orchid_weight_floor": {
  "superseded": "superseded on 2026-10-24 (PI decision): the dataset weight now follows sigma_effective of the published uncertainty budget (method-class floors calibrated from ORCHID, never below ESPEI's experimental default) by default, so no opt-in is needed; this block keeps the former optional suggestion (sigma floor = ESPEI's default) for comparison only",
  "suggested_weight": 1.0,
  "weight_before_2026_10_24": 1.123596,
  "weight_written": 1.0,
  "sigma_floor": 500.0,
  "sigma_floor_unit": "J/mol",
  "rule": "former optional minimum-sigma policy (E6, superseded): sigma_eff = max(sigma, sigma_floor) with sigma_floor = ESPEI's experimental default for the property (500 J/mol for enthalpies and for the chemical potential of activities, 0.2 J/mol/K for entropies and heat capacities); suggested_weight = min(weight, 1). The printed sigma is unchanged (orchid_uncertainty); use suggested_weight when printed sigmas are much smaller than the scatter between sources (e.g. formation enthalpies printed with +-80 J/mol-atom while other measurements differ by 1-2 kJ/mol-atom)",
  "comparison_scope": "superseded comparison metadata of parent_dataset"
 },
 "orchid_phase_assignment": {
  "phases": [
   "LIQUID"
  ],
  "basis": {
   "printed_labels": 14
  },
  "rule": "tools/phase_rule.py; README.md, 'Phase assignment'"
 },
 "orchid_weighting": {
  "rule": "individual_effective_uncertainty_v1",
  "parent_dataset": "experimental/AG-MG/AgMg-21Deb.hmr-01.json",
  "parent_value_index": 4,
  "parent_n_values": 14,
  "parent_weight": 1.0,
  "parent_values_dropped": 14,
  "source_dataset": "db-v2.1/general/espei/AgMg-21Deb/hmr-01.json",
  "measured_in": "doi:10.1016/j.jallcom.2021.161937",
  "correlation_status": "not quantified",
  "correlation_note": "Shared source and method/calibration provenance are retained. Splitting does not establish statistical independence. No covariance is invented; the ESPEI likelihood used here does not model cross-observation covariance."
 },
 "orchid_certification": {
  "basis": "pycalphad_invariant_agreement",
  "all_values_certified": false,
  "n_certified": 0,
  "values": [
   {
    "id": "ORC-6HHKAQX3T5.21bf41",
    "espei_certified": false,
    "calphad_check": "not_available"
   }
  ]
 }
}

File: espei/experimental/AG-MG/AgMg-21Deb.hmr-01-u-ORC-CEU7U6V4GF_c3820b.json
{
 "components": [
  "AG",
  "MG",
  "VA"
 ],
 "phases": [
  "LIQUID"
 ],
 "conditions": {
  "P": 101325,
  "T": 1141.0,
  "X_MG": [
   0.484
  ]
 },
 "output": "HMR",
 "values": [
  [
   [
    -13219.0
   ]
  ]
 ],
 "reference": "Dębski 2022, doi:10.1016/j.jallcom.2021.161937",
 "tags": [
  "experimental",
  "thermochemical_table",
  "orchid",
  "orchid_caveat"
 ],
 "comment": "ORCHID literature values, Version 1, machine-extracted. Evidence class: experimental. ORCHID observation ids (orchid-literature `id`, one per value, in value order): ORC-CEU7U6V4GF.c3820b",
 "reference_states": {
  "AG": {
   "phase": "LIQUID"
  },
  "MG": {
   "phase": "LIQUID"
  }
 },
 "weight": 1.0,
 "bibtex": "debski2022_a9c379",
 "orchid": {
  "status": "Version 1, machine-extracted",
  "evidence_class": "experimental",
  "observations": [
   {
    "id": "ORC-CEU7U6V4GF.c3820b",
    "reader_agreement": "multi_reader",
    "paper": "doi:10.1016/j.jallcom.2021.161937",
    "measured_in": "doi:10.1016/j.jallcom.2021.161937",
    "caveats": [
     "energy_basis_unstated"
    ],
    "also_read_as": [
     "ORC-CEU7U6V4GF.c3820b"
    ]
   }
  ],
  "papers": [
   "doi:10.1016/j.jallcom.2021.161937"
  ],
  "dois": [
   "10.1016/j.jallcom.2021.161937"
  ],
  "source_dataset": "db-v2.1/general/espei/AgMg-21Deb/hmr-01.json"
 },
 "orchid_uncertainty": {
  "unit": "J/mol-atom",
  "default_sigma": {
   "value": 500.0,
   "name": "ESPEI experimental default sigma_HM = 500 J/mol"
  },
  "weight_rule": "weight = default_sigma / this observation's sigma_effective_used; unequal-uncertainty groups are split into single-observation datasets, retaining their common source provenance",
  "sigma_rule": "sigma_effective = max(sqrt(max(printed, reading, method)^2 + composition^2 + conversion^2), scatter) (literature release `uncertainty_budget`; components kept per value in `budget`)",
  "values": [
   {
    "sigma": 497.0,
    "sigma_basis": "printed",
    "budget": {
     "sigma_printed": 497.0,
     "sigma_reading": 0.5,
     "sigma_method": 500.0,
     "sigma_composition": null,
     "sigma_scatter": null,
     "sigma_conversion": null,
     "sigma_effective": 500.0,
     "method_class": "solution_reaction_calorimetry",
     "method_basis": "prior",
     "method_n_pairs": 0,
     "method_entry": "value_types/H_MIX_PARTIAL/classes/solution_reaction_calorimetry"
    },
    "printed": {
     "value": 0.497,
     "unit": "kJ/mol (basis unstated)",
     "interval": "±x printed; coverage not stated, taken as 1 sigma",
     "coverage": "1sigma_assumed"
    },
    "sigma_effective_used": 500.0,
    "weight_per_value_equivalent": 1.0,
    "weight_used": 1.0
   }
  ]
 },
 "orchid_weight_floor": {
  "superseded": "superseded on 2026-10-24 (PI decision): the dataset weight now follows sigma_effective of the published uncertainty budget (method-class floors calibrated from ORCHID, never below ESPEI's experimental default) by default, so no opt-in is needed; this block keeps the former optional suggestion (sigma floor = ESPEI's default) for comparison only",
  "suggested_weight": 1.0,
  "weight_before_2026_10_24": 1.123596,
  "weight_written": 1.0,
  "sigma_floor": 500.0,
  "sigma_floor_unit": "J/mol",
  "rule": "former optional minimum-sigma policy (E6, superseded): sigma_eff = max(sigma, sigma_floor) with sigma_floor = ESPEI's experimental default for the property (500 J/mol for enthalpies and for the chemical potential of activities, 0.2 J/mol/K for entropies and heat capacities); suggested_weight = min(weight, 1). The printed sigma is unchanged (orchid_uncertainty); use suggested_weight when printed sigmas are much smaller than the scatter between sources (e.g. formation enthalpies printed with +-80 J/mol-atom while other measurements differ by 1-2 kJ/mol-atom)",
  "comparison_scope": "superseded comparison metadata of parent_dataset"
 },
 "orchid_phase_assignment": {
  "phases": [
   "LIQUID"
  ],
  "basis": {
   "printed_labels": 14
  },
  "rule": "tools/phase_rule.py; README.md, 'Phase assignment'"
 },
 "orchid_weighting": {
  "rule": "individual_effective_uncertainty_v1",
  "parent_dataset": "experimental/AG-MG/AgMg-21Deb.hmr-01.json",
  "parent_value_index": 9,
  "parent_n_values": 14,
  "parent_weight": 1.0,
  "parent_values_dropped": 14,
  "source_dataset": "db-v2.1/general/espei/AgMg-21Deb/hmr-01.json",
  "measured_in": "doi:10.1016/j.jallcom.2021.161937",
  "correlation_status": "not quantified",
  "correlation_note": "Shared source and method/calibration provenance are retained. Splitting does not establish statistical independence. No covariance is invented; the ESPEI likelihood used here does not model cross-observation covariance."
 },
 "orchid_certification": {
  "basis": "pycalphad_invariant_agreement",
  "all_values_certified": false,
  "n_certified": 0,
  "values": [
   {
    "id": "ORC-CEU7U6V4GF.c3820b",
    "espei_certified": false,
    "calphad_check": "not_available"
   }
  ]
 }
}
