Repository: orchid-calphad/orchid-data

# ORCHID ESPEI datasets from the literature

ESPEI-format datasets built from the ORCHID literature values (Version 1, machine-extracted) and from DFT (literature, Materials Project, OQMD). Every literature value is traced to its published ORCHID observation id (`literature/`, field `id`) and the DOI of its source, passes the same inclusion rules as the published literature values, and carries its uncertainty in physical units next to the ESPEI weight derived from it.

| folder | datasets | values | systems | content |
|---|---:|---:|---:|---|
| experimental | 1679 | 5549 | 246 | experimental thermochemical tables and phase-composition (ZPF) tables |

File: espei/experimental/AG-MG/AgMg-21Deb.hmr-01-u-ORC-GB5GW42HLU_1b3248.json
{
 "components": [
  "AG",
  "MG",
  "VA"
 ],
 "phases": [
  "LIQUID"
 ],
 "conditions": {
  "P": 101325,
  "T": 1141.0,
  "X_MG": [
   0.5452
  ]
 },
 "output": "HMR",
 "values": [
  [
   [
    -13451.0
   ]
  ]
 ],
 "reference": "Dębski 2022, doi:10.1016/j.jallcom.2021.161937",
 "tags": [
  "experimental",
  "thermochemical_table",
  "orchid",
  "orchid_caveat"
 ],
 "comment": "ORCHID literature values, Version 1, machine-extracted. Evidence class: experimental. ORCHID observation ids (orchid-literature `id`, one per value, in value order): ORC-GB5GW42HLU.1b3248",
 "reference_states": {
  "AG": {
   "phase": "LIQUID"
  },
  "MG": {
   "phase": "LIQUID"
  }
 },
 "weight": 1.0,
 "bibtex": "debski2022_a9c379",
 "orchid": {
  "status": "Version 1, machine-extracted",
  "evidence_class": "experimental",
  "observations": [
   {
    "id": "ORC-GB5GW42HLU.1b3248",
    "reader_agreement": "multi_reader",
    "paper": "doi:10.1016/j.jallcom.2021.161937",
    "measured_in": "doi:10.1016/j.jallcom.2021.161937",
    "caveats": [
     "energy_basis_unstated"
    ],
    "also_read_as": [
     "ORC-GB5GW42HLU.1b3248"
    ]
   }
  ],
  "papers": [
   "doi:10.1016/j.jallcom.2021.161937"
  ],
  "dois": [
   "10.1016/j.jallcom.2021.161937"
  ],
  "source_dataset": "db-v2.1/general/espei/AgMg-21Deb/hmr-01.json"
 },
 "orchid_uncertainty": {
  "unit": "J/mol-atom",
  "default_sigma": {
   "value": 500.0,
   "name": "ESPEI experimental default sigma_HM = 500 J/mol"
  },
  "weight_rule": "weight = default_sigma / this observation's sigma_effective_used; unequal-uncertainty groups are split into single-observation datasets, retaining their common source provenance",
  "sigma_rule": "sigma_effective = max(sqrt(max(printed, reading, method)^2 + composition^2 + conversion^2), scatter) (literature release `uncertainty_budget`; components kept per value in `budget`)",
  "values": [
   {
    "sigma": 436.0,
    "sigma_basis": "printed",
    "budget": {
     "sigma_printed": 436.0,
     "sigma_reading": 0.5,
     "sigma_method": 500.0,
     "sigma_composition": null,
     "sigma_scatter": null,
     "sigma_conversion": null,
     "sigma_effective": 500.0,
     "method_class": "solution_reaction_calorimetry",
     "method_basis": "prior",
     "method_n_pairs": 0,
     "method_entry": "value_types/H_MIX_PARTIAL/classes/solution_reaction_calorimetry"
    },
    "printed": {
     "value": 0.436,
     "unit": "kJ/mol (basis unstated)",
     "interval": "±x printed; coverage not stated, taken as 1 sigma",
     "coverage": "1sigma_assumed"
    },
    "sigma_effective_used": 500.0,
    "weight_per_value_equivalent": 1.0,
    "weight_used": 1.0
   }
  ]
 },
 "orchid_weight_floor": {
  "superseded": "superseded on 2026-10-24 (PI decision): the dataset weight now follows sigma_effective of the published uncertainty budget (method-class floors calibrated from ORCHID, never below ESPEI's experimental default) by default, so no opt-in is needed; this block keeps the former optional suggestion (sigma floor = ESPEI's default) for comparison only",
  "suggested_weight": 1.0,
  "weight_before_2026_10_24": 1.123596,
  "weight_written": 1.0,
  "sigma_floor": 500.0,
  "sigma_floor_unit": "J/mol",
  "rule": "former optional minimum-sigma policy (E6, superseded): sigma_eff = max(sigma, sigma_floor) with sigma_floor = ESPEI's experimental default for the property (500 J/mol for enthalpies and for the chemical potential of activities, 0.2 J/mol/K for entropies and heat capacities); suggested_weight = min(weight, 1). The printed sigma is unchanged (orchid_uncertainty); use suggested_weight when printed sigmas are much smaller than the scatter between sources (e.g. formation enthalpies printed with +-80 J/mol-atom while other measurements differ by 1-2 kJ/mol-atom)",
  "comparison_scope": "superseded comparison metadata of parent_dataset"
 },
 "orchid_phase_assignment": {
  "phases": [
   "LIQUID"
  ],
  "basis": {
   "printed_labels": 14
  },
  "rule": "tools/phase_rule.py; README.md, 'Phase assignment'"
 },
 "orchid_weighting": {
  "rule": "individual_effective_uncertainty_v1",
  "parent_dataset": "experimental/AG-MG/AgMg-21Deb.hmr-01.json",
  "parent_value_index": 6,
  "parent_n_values": 14,
  "parent_weight": 1.0,
  "parent_values_dropped": 14,
  "source_dataset": "db-v2.1/general/espei/AgMg-21Deb/hmr-01.json",
  "measured_in": "doi:10.1016/j.jallcom.2021.161937",
  "correlation_status": "not quantified",
  "correlation_note": "Shared source and method/calibration provenance are retained. Splitting does not establish statistical independence. No covariance is invented; the ESPEI likelihood used here does not model cross-observation covariance."
 },
 "orchid_certification": {
  "basis": "pycalphad_invariant_agreement",
  "all_values_certified": false,
  "n_certified": 0,
  "values": [
   {
    "id": "ORC-GB5GW42HLU.1b3248",
    "espei_certified": false,
    "calphad_check": "not_available"
   }
  ]
 }
}

File: espei/experimental/AG-MG/AgMg-21Deb.hmr-01-u-ORC-LYUSMKZDEB_deec2c.json
{
 "components": [
  "AG",
  "MG",
  "VA"
 ],
 "phases": [
  "LIQUID"
 ],
 "conditions": {
  "P": 101325,
  "T": 1141.0,
  "X_MG": [
   0.7032
  ]
 },
 "output": "HMR",
 "values": [
  [
   [
    -10215.0
   ]
  ]
 ],
 "reference": "Dębski 2022, doi:10.1016/j.jallcom.2021.161937",
 "tags": [
  "experimental",
  "thermochemical_table",
  "orchid",
  "orchid_caveat"
 ],
 "comment": "ORCHID literature values, Version 1, machine-extracted. Evidence class: experimental. ORCHID observation ids (orchid-literature `id`, one per value, in value order): ORC-LYUSMKZDEB.deec2c",
 "reference_states": {
  "AG": {
   "phase": "LIQUID"
  },
  "MG": {
   "phase": "LIQUID"
  }
 },
 "weight": 1.0,
 "bibtex": "debski2022_a9c379",
 "orchid": {
  "status": "Version 1, machine-extracted",
  "evidence_class": "experimental",
  "observations": [
   {
    "id": "ORC-LYUSMKZDEB.deec2c",
    "reader_agreement": "multi_reader",
    "paper": "doi:10.1016/j.jallcom.2021.161937",
    "measured_in": "doi:10.1016/j.jallcom.2021.161937",
    "caveats": [
     "energy_basis_unstated"
    ],
    "also_read_as": [
     "ORC-LYUSMKZDEB.deec2c"
    ]
   }
  ],
  "papers": [
   "doi:10.1016/j.jallcom.2021.161937"
  ],
  "dois": [
   "10.1016/j.jallcom.2021.161937"
  ],
  "source_dataset": "db-v2.1/general/espei/AgMg-21Deb/hmr-01.json"
 },
 "orchid_uncertainty": {
  "unit": "J/mol-atom",
  "default_sigma": {
   "value": 500.0,
   "name": "ESPEI experimental default sigma_HM = 500 J/mol"
  },
  "weight_rule": "weight = default_sigma / this observation's sigma_effective_used; unequal-uncertainty groups are split into single-observation datasets, retaining their common source provenance",
  "sigma_rule": "sigma_effective = max(sqrt(max(printed, reading, method)^2 + composition^2 + conversion^2), scatter) (literature release `uncertainty_budget`; components kept per value in `budget`)",
  "values": [
   {
    "sigma": 381.0,
    "sigma_basis": "printed",
    "budget": {
     "sigma_printed": 381.0,
     "sigma_reading": 0.5,
     "sigma_method": 500.0,
     "sigma_composition": null,
     "sigma_scatter": null,
     "sigma_conversion": null,
     "sigma_effective": 500.0,
     "method_class": "solution_reaction_calorimetry",
     "method_basis": "prior",
     "method_n_pairs": 0,
     "method_entry": "value_types/H_MIX_PARTIAL/classes/solution_reaction_calorimetry"
    },
    "printed": {
     "value": 0.381,
     "unit": "kJ/mol (basis unstated)",
     "interval": "±x printed; coverage not stated, taken as 1 sigma",
     "coverage": "1sigma_assumed"
    },
    "sigma_effective_used": 500.0,
    "weight_per_value_equivalent": 1.0,
    "weight_used": 1.0
   }
  ]
 },
 "orchid_weight_floor": {
  "superseded": "superseded on 2026-10-24 (PI decision): the dataset weight now follows sigma_effective of the published uncertainty budget (method-class floors calibrated from ORCHID, never below ESPEI's experimental default) by default, so no opt-in is needed; this block keeps the former optional suggestion (sigma floor = ESPEI's default) for comparison only",
  "suggested_weight": 1.0,
  "weight_before_2026_10_24": 1.123596,
  "weight_written": 1.0,
  "sigma_floor": 500.0,
  "sigma_floor_unit": "J/mol",
  "rule": "former optional minimum-sigma policy (E6, superseded): sigma_eff = max(sigma, sigma_floor) with sigma_floor = ESPEI's experimental default for the property (500 J/mol for enthalpies and for the chemical potential of activities, 0.2 J/mol/K for entropies and heat capacities); suggested_weight = min(weight, 1). The printed sigma is unchanged (orchid_uncertainty); use suggested_weight when printed sigmas are much smaller than the scatter between sources (e.g. formation enthalpies printed with +-80 J/mol-atom while other measurements differ by 1-2 kJ/mol-atom)",
  "comparison_scope": "superseded comparison metadata of parent_dataset"
 },
 "orchid_phase_assignment": {
  "phases": [
   "LIQUID"
  ],
  "basis": {
   "printed_labels": 14
  },
  "rule": "tools/phase_rule.py; README.md, 'Phase assignment'"
 },
 "orchid_weighting": {
  "rule": "individual_effective_uncertainty_v1",
  "parent_dataset": "experimental/AG-MG/AgMg-21Deb.hmr-01.json",
  "parent_value_index": 0,
  "parent_n_values": 14,
  "parent_weight": 1.0,
  "parent_values_dropped": 14,
  "source_dataset": "db-v2.1/general/espei/AgMg-21Deb/hmr-01.json",
  "measured_in": "doi:10.1016/j.jallcom.2021.161937",
  "correlation_status": "not quantified",
  "correlation_note": "Shared source and method/calibration provenance are retained. Splitting does not establish statistical independence. No covariance is invented; the ESPEI likelihood used here does not model cross-observation covariance."
 },
 "orchid_certification": {
  "basis": "pycalphad_invariant_agreement",
  "all_values_certified": false,
  "n_certified": 0,
  "values": [
   {
    "id": "ORC-LYUSMKZDEB.deec2c",
    "espei_certified": false,
    "calphad_check": "not_available"
   }
  ]
 }
}

File: espei/experimental/AG-MG/AgMg-21Deb.hmr-01-u-ORC-OIYJ2ORV6Q_bac776.json
{
 "components": [
  "AG",
  "MG",
  "VA"
 ],
 "phases": [
  "LIQUID"
 ],
 "conditions": {
  "P": 101325,
  "T": 1141.0,
  "X_MG": [
   0.4478
  ]
 },
 "output": "HMR",
 "values": [
  [
   [
    -13174.0
   ]
  ]
 ],
 "reference": "Dębski 2022, doi:10.1016/j.jallcom.2021.161937",
 "tags": [
  "experimental",
  "thermochemical_table",
  "orchid",
  "orchid_caveat"
 ],
 "comment": "ORCHID literature values, Version 1, machine-extracted. Evidence class: experimental. ORCHID observation ids (orchid-literature `id`, one per value, in value order): ORC-OIYJ2ORV6Q.bac776",
 "reference_states": {
  "AG": {
   "phase": "LIQUID"
  },
  "MG": {
   "phase": "LIQUID"
  }
 },
 "weight": 0.93633,
 "bibtex": "debski2022_a9c379",
 "orchid": {
  "status": "Version 1, machine-extracted",
  "evidence_class": "experimental",
  "observations": [
   {
    "id": "ORC-OIYJ2ORV6Q.bac776",
    "reader_agreement": "multi_reader",
    "paper": "doi:10.1016/j.jallcom.2021.161937",
    "measured_in": "doi:10.1016/j.jallcom.2021.161937",
    "caveats": [
     "energy_basis_unstated"
    ],
    "also_read_as": [
     "ORC-OIYJ2ORV6Q.bac776"
    ]
   }
  ],
  "papers": [
   "doi:10.1016/j.jallcom.2021.161937"
  ],
  "dois": [
   "10.1016/j.jallcom.2021.161937"
  ],
  "source_dataset": "db-v2.1/general/espei/AgMg-21Deb/hmr-01.json"
 },
 "orchid_uncertainty": {
  "unit": "J/mol-atom",
  "default_sigma": {
   "value": 500.0,
   "name": "ESPEI experimental default sigma_HM = 500 J/mol"
  },
  "weight_rule": "weight = default_sigma / this observation's sigma_effective_used; unequal-uncertainty groups are split into single-observation datasets, retaining their common source provenance",
  "sigma_rule": "sigma_effective = max(sqrt(max(printed, reading, method)^2 + composition^2 + conversion^2), scatter) (literature release `uncertainty_budget`; components kept per value in `budget`)",
  "values": [
   {
    "sigma": 534.0,
    "sigma_basis": "printed",
    "budget": {
     "sigma_printed": 534.0,
     "sigma_reading": 0.5,
     "sigma_method": 500.0,
     "sigma_composition": null,
     "sigma_scatter": null,
     "sigma_conversion": null,
     "sigma_effective": 534.0,
     "method_class": "solution_reaction_calorimetry",
     "method_basis": "prior",
     "method_n_pairs": 0,
     "method_entry": "value_types/H_MIX_PARTIAL/classes/solution_reaction_calorimetry"
    },
    "printed": {
     "value": 0.534,
     "unit": "kJ/mol (basis unstated)",
     "interval": "±x printed; coverage not stated, taken as 1 sigma",
     "coverage": "1sigma_assumed"
    },
    "sigma_effective_used": 534.0,
    "weight_per_value_equivalent": 0.93633,
    "weight_used": 0.93633
   }
  ]
 },
 "orchid_weight_floor": {
  "superseded": "superseded on 2026-10-24 (PI decision): the dataset weight now follows sigma_effective of the published uncertainty budget (method-class floors calibrated from ORCHID, never below ESPEI's experimental default) by default, so no opt-in is needed; this block keeps the former optional suggestion (sigma floor = ESPEI's default) for comparison only",
  "suggested_weight": 1.0,
  "weight_before_2026_10_24": 1.123596,
  "weight_written": 0.93633,
  "sigma_floor": 500.0,
  "sigma_floor_unit": "J/mol",
  "rule": "former optional minimum-sigma policy (E6, superseded): sigma_eff = max(sigma, sigma_floor) with sigma_floor = ESPEI's experimental default for the property (500 J/mol for enthalpies and for the chemical potential of activities, 0.2 J/mol/K for entropies and heat capacities); suggested_weight = min(weight, 1). The printed sigma is unchanged (orchid_uncertainty); use suggested_weight when printed sigmas are much smaller than the scatter between sources (e.g. formation enthalpies printed with +-80 J/mol-atom while other measurements differ by 1-2 kJ/mol-atom)",
  "comparison_scope": "superseded comparison metadata of parent_dataset"
 },
 "orchid_phase_assignment": {
  "phases": [
   "LIQUID"
  ],
  "basis": {
   "printed_labels": 14
  },
  "rule": "tools/phase_rule.py; README.md, 'Phase assignment'"
 },
 "orchid_weighting": {
  "rule": "individual_effective_uncertainty_v1",
  "parent_dataset": "experimental/AG-MG/AgMg-21Deb.hmr-01.json",
  "parent_value_index": 11,
  "parent_n_values": 14,
  "parent_weight": 1.0,
  "parent_values_dropped": 14,
  "source_dataset": "db-v2.1/general/espei/AgMg-21Deb/hmr-01.json",
  "measured_in": "doi:10.1016/j.jallcom.2021.161937",
  "correlation_status": "not quantified",
  "correlation_note": "Shared source and method/calibration provenance are retained. Splitting does not establish statistical independence. No covariance is invented; the ESPEI likelihood used here does not model cross-observation covariance."
 },
 "orchid_certification": {
  "basis": "pycalphad_invariant_agreement",
  "all_values_certified": false,
  "n_certified": 0,
  "values": [
   {
    "id": "ORC-OIYJ2ORV6Q.bac776",
    "espei_certified": false,
    "calphad_check": "not_available"
   }
  ]
 }
}

File: espei/experimental/AG-MG/AgMg-21Deb.hmr-01-u-ORC-RNGVKEETAU_1423dd.json
{
 "components": [
  "AG",
  "MG",
  "VA"
 ],
 "phases": [
  "LIQUID"
 ],
 "conditions": {
  "P": 101325,
  "T": 1141.0,
  "X_MG": [
   0.4355
  ]
 },
 "output": "HMR",
 "values": [
  [
   [
    -12989.0
   ]
  ]
 ],
 "reference": "Dębski 2022, doi:10.1016/j.jallcom.2021.161937",
 "tags": [
  "experimental",
  "thermochemical_table",
  "orchid",
  "orchid_caveat"
 ],
 "comment": "ORCHID literature values, Version 1, machine-extracted. Evidence class: experimental. ORCHID observation ids (orchid-literature `id`, one per value, in value order): ORC-RNGVKEETAU.1423dd",
 "reference_states": {
  "AG": {
   "phase": "LIQUID"
  },
  "MG": {
   "phase": "LIQUID"
  }
 },
 "weight": 0.907441,
 "bibtex": "debski2022_a9c379",
 "orchid": {
  "status": "Version 1, machine-extracted",
  "evidence_class": "experimental",
  "observations": [
   {
    "id": "ORC-RNGVKEETAU.1423dd",
    "reader_agreement": "multi_reader",
    "paper": "doi:10.1016/j.jallcom.2021.161937",
    "measured_in": "doi:10.1016/j.jallcom.2021.161937",
    "caveats": [
     "energy_basis_unstated"
    ],
    "also_read_as": [
     "ORC-RNGVKEETAU.1423dd"
    ]
   }
  ],
  "papers": [
   "doi:10.1016/j.jallcom.2021.161937"
  ],
  "dois": [
   "10.1016/j.jallcom.2021.161937"
  ],
  "source_dataset": "db-v2.1/general/espei/AgMg-21Deb/hmr-01.json"
 },
 "orchid_uncertainty": {
  "unit": "J/mol-atom",
  "default_sigma": {
   "value": 500.0,
   "name": "ESPEI experimental default sigma_HM = 500 J/mol"
  },
  "weight_rule": "weight = default_sigma / this observation's sigma_effective_used; unequal-uncertainty groups are split into single-observation datasets, retaining their common source provenance",
  "sigma_rule": "sigma_effective = max(sqrt(max(printed, reading, method)^2 + composition^2 + conversion^2), scatter) (literature release `uncertainty_budget`; components kept per value in `budget`)",
  "values": [
   {
    "sigma": 551.0,
    "sigma_basis": "printed",
    "budget": {
     "sigma_printed": 551.0,
     "sigma_reading": 0.5,
     "sigma_method": 500.0,
     "sigma_composition": null,
     "sigma_scatter": null,
     "sigma_conversion": null,
     "sigma_effective": 551.0,
     "method_class": "solution_reaction_calorimetry",
     "method_basis": "prior",
     "method_n_pairs": 0,
     "method_entry": "value_types/H_MIX_PARTIAL/classes/solution_reaction_calorimetry"
    },
    "printed": {
     "value": 0.551,
     "unit": "kJ/mol (basis unstated)",
     "interval": "±x printed; coverage not stated, taken as 1 sigma",
     "coverage": "1sigma_assumed"
    },
    "sigma_effective_used": 551.0,
    "weight_per_value_equivalent": 0.907441,
    "weight_used": 0.907441
   }
  ]
 },
 "orchid_weight_floor": {
  "superseded": "superseded on 2026-10-24 (PI decision): the dataset weight now follows sigma_effective of the published uncertainty budget (method-class floors calibrated from ORCHID, never below ESPEI's experimental default) by default, so no opt-in is needed; this block keeps the former optional suggestion (sigma floor = ESPEI's default) for comparison only",
  "suggested_weight": 1.0,
  "weight_before_2026_10_24": 1.123596,
  "weight_written": 0.907441,
  "sigma_floor": 500.0,
  "sigma_floor_unit": "J/mol",
  "rule": "former optional minimum-sigma policy (E6, superseded): sigma_eff = max(sigma, sigma_floor) with sigma_floor = ESPEI's experimental default for the property (500 J/mol for enthalpies and for the chemical potential of activities, 0.2 J/mol/K for entropies and heat capacities); suggested_weight = min(weight, 1). The printed sigma is unchanged (orchid_uncertainty); use suggested_weight when printed sigmas are much smaller than the scatter between sources (e.g. formation enthalpies printed with +-80 J/mol-atom while other measurements differ by 1-2 kJ/mol-atom)",
  "comparison_scope": "superseded comparison metadata of parent_dataset"
 },
 "orchid_phase_assignment": {
  "phases": [
   "LIQUID"
  ],
  "basis": {
   "printed_labels": 14
  },
  "rule": "tools/phase_rule.py; README.md, 'Phase assignment'"
 },
 "orchid_weighting": {
  "rule": "individual_effective_uncertainty_v1",
  "parent_dataset": "experimental/AG-MG/AgMg-21Deb.hmr-01.json",
  "parent_value_index": 12,
  "parent_n_values": 14,
  "parent_weight": 1.0,
  "parent_values_dropped": 14,
  "source_dataset": "db-v2.1/general/espei/AgMg-21Deb/hmr-01.json",
  "measured_in": "doi:10.1016/j.jallcom.2021.161937",
  "correlation_status": "not quantified",
  "correlation_note": "Shared source and method/calibration provenance are retained. Splitting does not establish statistical independence. No covariance is invented; the ESPEI likelihood used here does not model cross-observation covariance."
 },
 "orchid_certification": {
  "basis": "pycalphad_invariant_agreement",
  "all_values_certified": false,
  "n_certified": 0,
  "values": [
   {
    "id": "ORC-RNGVKEETAU.1423dd",
    "espei_certified": false,
    "calphad_check": "not_available"
   }
  ]
 }
}

File: espei/experimental/AG-MG/AgMg-21Deb.hmr-01-u-ORC-TN3WLU6ZLT_65a42b.json
{
 "components": [
  "AG",
  "MG",
  "VA"
 ],
 "phases": [
  "LIQUID"
 ],
 "conditions": {
  "P": 101325,
  "T": 1141.0,
  "X_MG": [
   0.5019
  ]
 },
 "output": "HMR",
 "values": [
  [
   [
    -13338.0
   ]
  ]
 ],
 "reference": "Dębski 2022, doi:10.1016/j.jallcom.2021.161937",
 "tags": [
  "experimental",
  "thermochemical_table",
  "orchid",
  "orchid_caveat"
 ],
 "comment": "ORCHID literature values, Version 1, machine-extracted. Evidence class: experimental. ORCHID observation ids (orchid-literature `id`, one per value, in value order): ORC-TN3WLU6ZLT.65a42b",
 "reference_states": {
  "AG": {
   "phase": "LIQUID"
  },
  "MG": {
   "phase": "LIQUID"
  }
 },
 "weight": 1.0,
 "bibtex": "debski2022_a9c379",
 "orchid": {
  "status": "Version 1, machine-extracted",
  "evidence_class": "experimental",
  "observations": [
   {
    "id": "ORC-TN3WLU6ZLT.65a42b",
    "reader_agreement": "multi_reader",
    "paper": "doi:10.1016/j.jallcom.2021.161937",
    "measured_in": "doi:10.1016/j.jallcom.2021.161937",
    "caveats": [
     "energy_basis_unstated"
    ],
    "also_read_as": [
     "ORC-TN3WLU6ZLT.65a42b"
    ]
   }
  ],
  "papers": [
   "doi:10.1016/j.jallcom.2021.161937"
  ],
  "dois": [
   "10.1016/j.jallcom.2021.161937"
  ],
  "source_dataset": "db-v2.1/general/espei/AgMg-21Deb/hmr-01.json"
 },
 "orchid_uncertainty": {
  "unit": "J/mol-atom",
  "default_sigma": {
   "value": 500.0,
   "name": "ESPEI experimental default sigma_HM = 500 J/mol"
  },
  "weight_rule": "weight = default_sigma / this observation's sigma_effective_used; unequal-uncertainty groups are split into single-observation datasets, retaining their common source provenance",
  "sigma_rule": "sigma_effective = max(sqrt(max(printed, reading, method)^2 + composition^2 + conversion^2), scatter) (literature release `uncertainty_budget`; components kept per value in `budget`)",
  "values": [
   {
    "sigma": 477.0,
    "sigma_basis": "printed",
    "budget": {
     "sigma_printed": 477.0,
     "sigma_reading": 0.5,
     "sigma_method": 500.0,
     "sigma_composition": null,
     "sigma_scatter": null,
     "sigma_conversion": null,
     "sigma_effective": 500.0,
     "method_class": "solution_reaction_calorimetry",
     "method_basis": "prior",
     "method_n_pairs": 0,
     "method_entry": "value_types/H_MIX_PARTIAL/classes/solution_reaction_calorimetry"
    },
    "printed": {
     "value": 0.477,
     "unit": "kJ/mol (basis unstated)",
     "interval": "±x printed; coverage not stated, taken as 1 sigma",
     "coverage": "1sigma_assumed"
    },
    "sigma_effective_used": 500.0,
    "weight_per_value_equivalent": 1.0,
    "weight_used": 1.0
   }
  ]
 },
 "orchid_weight_floor": {
  "superseded": "superseded on 2026-10-24 (PI decision): the dataset weight now follows sigma_effective of the published uncertainty budget (method-class floors calibrated from ORCHID, never below ESPEI's experimental default) by default, so no opt-in is needed; this block keeps the former optional suggestion (sigma floor = ESPEI's default) for comparison only",
  "suggested_weight": 1.0,
  "weight_before_2026_10_24": 1.123596,
  "weight_written": 1.0,
  "sigma_floor": 500.0,
  "sigma_floor_unit": "J/mol",
  "rule": "former optional minimum-sigma policy (E6, superseded): sigma_eff = max(sigma, sigma_floor) with sigma_floor = ESPEI's experimental default for the property (500 J/mol for enthalpies and for the chemical potential of activities, 0.2 J/mol/K for entropies and heat capacities); suggested_weight = min(weight, 1). The printed sigma is unchanged (orchid_uncertainty); use suggested_weight when printed sigmas are much smaller than the scatter between sources (e.g. formation enthalpies printed with +-80 J/mol-atom while other measurements differ by 1-2 kJ/mol-atom)",
  "comparison_scope": "superseded comparison metadata of parent_dataset"
 },
 "orchid_phase_assignment": {
  "phases": [
   "LIQUID"
  ],
  "basis": {
   "printed_labels": 14
  },
  "rule": "tools/phase_rule.py; README.md, 'Phase assignment'"
 },
 "orchid_weighting": {
  "rule": "individual_effective_uncertainty_v1",
  "parent_dataset": "experimental/AG-MG/AgMg-21Deb.hmr-01.json",
  "parent_value_index": 8,
  "parent_n_values": 14,
  "parent_weight": 1.0,
  "parent_values_dropped": 14,
  "source_dataset": "db-v2.1/general/espei/AgMg-21Deb/hmr-01.json",
  "measured_in": "doi:10.1016/j.jallcom.2021.161937",
  "correlation_status": "not quantified",
  "correlation_note": "Shared source and method/calibration provenance are retained. Splitting does not establish statistical independence. No covariance is invented; the ESPEI likelihood used here does not model cross-observation covariance."
 },
 "orchid_certification": {
  "basis": "pycalphad_invariant_agreement",
  "all_values_certified": false,
  "n_certified": 0,
  "values": [
   {
    "id": "ORC-TN3WLU6ZLT.65a42b",
    "espei_certified": false,
    "calphad_check": "not_available"
   }
  ]
 }
}

File: espei/experimental/AG-MG/AgMg-21Deb.hmr-01-u-ORC-TUCLD4GVW5_40025e.json
{
 "components": [
  "AG",
  "MG",
  "VA"
 ],
 "phases": [
  "LIQUID"
 ],
 "conditions": {
  "P": 101325,
  "T": 1141.0,
  "X_MG": [
   0.5689
  ]
 },
 "output": "HMR",
 "values": [
  [
   [
    -13194.0
   ]
  ]
 ],
 "reference": "Dębski 2022, doi:10.1016/j.jallcom.2021.161937",
 "tags": [
  "experimental",
  "thermochemical_table",
  "orchid",
  "orchid_caveat"
 ],
 "comment": "ORCHID literature values, Version 1, machine-extracted. Evidence class: experimental. ORCHID observation ids (orchid-literature `id`, one per value, in value order): ORC-TUCLD4GVW5.40025e",
 "reference_states": {
  "AG": {
   "phase": "LIQUID"
  },
  "MG": {
   "phase": "LIQUID"
  }
 },
 "weight": 1.0,
 "bibtex": "debski2022_a9c379",
 "orchid": {
  "status": "Version 1, machine-extracted",
  "evidence_class": "experimental",
  "observations": [
   {
    "id": "ORC-TUCLD4GVW5.40025e",
    "reader_agreement": "multi_reader",
    "paper": "doi:10.1016/j.jallcom.2021.161937",
    "measured_in": "doi:10.1016/j.jallcom.2021.161937",
    "caveats": [
     "energy_basis_unstated"
    ],
    "also_read_as": [
     "ORC-TUCLD4GVW5.40025e"
    ]
   }
  ],
  "papers": [
   "doi:10.1016/j.jallcom.2021.161937"
  ],
  "dois": [
   "10.1016/j.jallcom.2021.161937"
  ],
  "source_dataset": "db-v2.1/general/espei/AgMg-21Deb/hmr-01.json"
 },
 "orchid_uncertainty": {
  "unit": "J/mol-atom",
  "default_sigma": {
   "value": 500.0,
   "name": "ESPEI experimental default sigma_HM = 500 J/mol"
  },
  "weight_rule": "weight = default_sigma / this observation's sigma_effective_used; unequal-uncertainty groups are split into single-observation datasets, retaining their common source provenance",
  "sigma_rule": "sigma_effective = max(sqrt(max(printed, reading, method)^2 + composition^2 + conversion^2), scatter) (literature release `uncertainty_budget`; components kept per value in `budget`)",
  "values": [
   {
    "sigma": 422.0,
    "sigma_basis": "printed",
    "budget": {
     "sigma_printed": 422.0,
     "sigma_reading": 0.5,
     "sigma_method": 500.0,
     "sigma_composition": null,
     "sigma_scatter": null,
     "sigma_conversion": null,
     "sigma_effective": 500.0,
     "method_class": "solution_reaction_calorimetry",
     "method_basis": "prior",
     "method_n_pairs": 0,
     "method_entry": "value_types/H_MIX_PARTIAL/classes/solution_reaction_calorimetry"
    },
    "printed": {
     "value": 0.422,
     "unit": "kJ/mol (basis unstated)",
     "interval": "±x printed; coverage not stated, taken as 1 sigma",
     "coverage": "1sigma_assumed"
    },
    "sigma_effective_used": 500.0,
    "weight_per_value_equivalent": 1.0,
    "weight_used": 1.0
   }
  ]
 },
 "orchid_weight_floor": {
  "superseded": "superseded on 2026-10-24 (PI decision): the dataset weight now follows sigma_effective of the published uncertainty budget (method-class floors calibrated from ORCHID, never below ESPEI's experimental default) by default, so no opt-in is needed; this block keeps the former optional suggestion (sigma floor = ESPEI's default) for comparison only",
  "suggested_weight": 1.0,
  "weight_before_2026_10_24": 1.123596,
  "weight_written": 1.0,
  "sigma_floor": 500.0,
  "sigma_floor_unit": "J/mol",
  "rule": "former optional minimum-sigma policy (E6, superseded): sigma_eff = max(sigma, sigma_floor) with sigma_floor = ESPEI's experimental default for the property (500 J/mol for enthalpies and for the chemical potential of activities, 0.2 J/mol/K for entropies and heat capacities); suggested_weight = min(weight, 1). The printed sigma is unchanged (orchid_uncertainty); use suggested_weight when printed sigmas are much smaller than the scatter between sources (e.g. formation enthalpies printed with +-80 J/mol-atom while other measurements differ by 1-2 kJ/mol-atom)",
  "comparison_scope": "superseded comparison metadata of parent_dataset"
 },
 "orchid_phase_assignment": {
  "phases": [
   "LIQUID"
  ],
  "basis": {
   "printed_labels": 14
  },
  "rule": "tools/phase_rule.py; README.md, 'Phase assignment'"
 },
 "orchid_weighting": {
  "rule": "individual_effective_uncertainty_v1",
  "parent_dataset": "experimental/AG-MG/AgMg-21Deb.hmr-01.json",
  "parent_value_index": 5,
  "parent_n_values": 14,
  "parent_weight": 1.0,
  "parent_values_dropped": 14,
  "source_dataset": "db-v2.1/general/espei/AgMg-21Deb/hmr-01.json",
  "measured_in": "doi:10.1016/j.jallcom.2021.161937",
  "correlation_status": "not quantified",
  "correlation_note": "Shared source and method/calibration provenance are retained. Splitting does not establish statistical independence. No covariance is invented; the ESPEI likelihood used here does not model cross-observation covariance."
 },
 "orchid_certification": {
  "basis": "pycalphad_invariant_agreement",
  "all_values_certified": false,
  "n_certified": 0,
  "values": [
   {
    "id": "ORC-TUCLD4GVW5.40025e",
    "espei_certified": false,
    "calphad_check": "not_available"
   }
  ]
 }
}

File: espei/experimental/AG-MG/AgMg-21Deb.hmr-01-u-ORC-U2PCO2SDRR_31e67a.json
{
 "components": [
  "AG",
  "MG",
  "VA"
 ],
 "phases": [
  "LIQUID"
 ],
 "conditions": {
  "P": 101325,
  "T": 1141.0,
  "X_MG": [
   0.6122
  ]
 },
 "output": "HMR",
 "values": [
  [
   [
    -12420.0
   ]
  ]
 ],
 "reference": "Dębski 2022, doi:10.1016/j.jallcom.2021.161937",
 "tags": [
  "experimental",
  "thermochemical_table",
  "orchid",
  "orchid_caveat"
 ],
 "comment": "ORCHID literature values, Version 1, machine-extracted. Evidence class: experimental. ORCHID observation ids (orchid-literature `id`, one per value, in value order): ORC-U2PCO2SDRR.31e67a",
 "reference_states": {
  "AG": {
   "phase": "LIQUID"
  },
  "MG": {
   "phase": "LIQUID"
  }
 },
 "weight": 1.0,
 "bibtex": "debski2022_a9c379",
 "orchid": {
  "status": "Version 1, machine-extracted",
  "evidence_class": "experimental",
  "observations": [
   {
    "id": "ORC-U2PCO2SDRR.31e67a",
    "reader_agreement": "multi_reader",
    "paper": "doi:10.1016/j.jallcom.2021.161937",
    "measured_in": "doi:10.1016/j.jallcom.2021.161937",
    "caveats": [
     "energy_basis_unstated"
    ],
    "also_read_as": [
     "ORC-U2PCO2SDRR.31e67a"
    ]
   }
  ],
  "papers": [
   "doi:10.1016/j.jallcom.2021.161937"
  ],
  "dois": [
   "10.1016/j.jallcom.2021.161937"
  ],
  "source_dataset": "db-v2.1/general/espei/AgMg-21Deb/hmr-01.json"
 },
 "orchid_uncertainty": {
  "unit": "J/mol-atom",
  "default_sigma": {
   "value": 500.0,
   "name": "ESPEI experimental default sigma_HM = 500 J/mol"
  },
  "weight_rule": "weight = default_sigma / this observation's sigma_effective_used; unequal-uncertainty groups are split into single-observation datasets, retaining their common source provenance",
  "sigma_rule": "sigma_effective = max(sqrt(max(printed, reading, method)^2 + composition^2 + conversion^2), scatter) (literature release `uncertainty_budget`; components kept per value in `budget`)",
  "values": [
   {
    "sigma": 404.0,
    "sigma_basis": "printed",
    "budget": {
     "sigma_printed": 404.0,
     "sigma_reading": 0.5,
     "sigma_method": 500.0,
     "sigma_composition": null,
     "sigma_scatter": null,
     "sigma_conversion": null,
     "sigma_effective": 500.0,
     "method_class": "solution_reaction_calorimetry",
     "method_basis": "prior",
     "method_n_pairs": 0,
     "method_entry": "value_types/H_MIX_PARTIAL/classes/solution_reaction_calorimetry"
    },
    "printed": {
     "value": 0.404,
     "unit": "kJ/mol (basis unstated)",
     "interval": "±x printed; coverage not stated, taken as 1 sigma",
     "coverage": "1sigma_assumed"
    },
    "sigma_effective_used": 500.0,
    "weight_per_value_equivalent": 1.0,
    "weight_used": 1.0
   }
  ]
 },
 "orchid_weight_floor": {
  "superseded": "superseded on 2026-10-24 (PI decision): the dataset weight now follows sigma_effective of the published uncertainty budget (method-class floors calibrated from ORCHID, never below ESPEI's experimental default) by default, so no opt-in is needed; this block keeps the former optional suggestion (sigma floor = ESPEI's default) for comparison only",
  "suggested_weight": 1.0,
  "weight_before_2026_10_24": 1.123596,
  "weight_written": 1.0,
  "sigma_floor": 500.0,
  "sigma_floor_unit": "J/mol",
  "rule": "former optional minimum-sigma policy (E6, superseded): sigma_eff = max(sigma, sigma_floor) with sigma_floor = ESPEI's experimental default for the property (500 J/mol for enthalpies and for the chemical potential of activities, 0.2 J/mol/K for entropies and heat capacities); suggested_weight = min(weight, 1). The printed sigma is unchanged (orchid_uncertainty); use suggested_weight when printed sigmas are much smaller than the scatter between sources (e.g. formation enthalpies printed with +-80 J/mol-atom while other measurements differ by 1-2 kJ/mol-atom)",
  "comparison_scope": "superseded comparison metadata of parent_dataset"
 },
 "orchid_phase_assignment": {
  "phases": [
   "LIQUID"
  ],
  "basis": {
   "printed_labels": 14
  },
  "rule": "tools/phase_rule.py; README.md, 'Phase assignment'"
 },
 "orchid_weighting": {
  "rule": "individual_effective_uncertainty_v1",
  "parent_dataset": "experimental/AG-MG/AgMg-21Deb.hmr-01.json",
  "parent_value_index": 3,
  "parent_n_values": 14,
  "parent_weight": 1.0,
  "parent_values_dropped": 14,
  "source_dataset": "db-v2.1/general/espei/AgMg-21Deb/hmr-01.json",
  "measured_in": "doi:10.1016/j.jallcom.2021.161937",
  "correlation_status": "not quantified",
  "correlation_note": "Shared source and method/calibration provenance are retained. Splitting does not establish statistical independence. No covariance is invented; the ESPEI likelihood used here does not model cross-observation covariance."
 },
 "orchid_certification": {
  "basis": "pycalphad_invariant_agreement",
  "all_values_certified": false,
  "n_certified": 0,
  "values": [
   {
    "id": "ORC-U2PCO2SDRR.31e67a",
    "espei_certified": false,
    "calphad_check": "not_available"
   }
  ]
 }
}

File: espei/experimental/AG-MG/AgMg-21Deb.hmr-01-u-ORC-YC6IQIAXZC_6a1582.json
{
 "components": [
  "AG",
  "MG",
  "VA"
 ],
 "phases": [
  "LIQUID"
 ],
 "conditions": {
  "P": 101325,
  "T": 1141.0,
  "X_MG": [
   0.4223
  ]
 },
 "output": "HMR",
 "values": [
  [
   [
    -12901.0
   ]
  ]
 ],
 "reference": "Dębski 2022, doi:10.1016/j.jallcom.2021.161937",
 "tags": [
  "experimental",
  "thermochemical_table",
  "orchid",
  "orchid_caveat"
 ],
 "comment": "ORCHID literature values, Version 1, machine-extracted. Evidence class: experimental. ORCHID observation ids (orchid-literature `id`, one per value, in value order): ORC-YC6IQIAXZC.6a1582",
 "reference_states": {
  "AG": {
   "phase": "LIQUID"
  },
  "MG": {
   "phase": "LIQUID"
  }
 },
 "weight": 0.880282,
 "bibtex": "debski2022_a9c379",
 "orchid": {
  "status": "Version 1, machine-extracted",
  "evidence_class": "experimental",
  "observations": [
   {
    "id": "ORC-YC6IQIAXZC.6a1582",
    "reader_agreement": "multi_reader",
    "paper": "doi:10.1016/j.jallcom.2021.161937",
    "measured_in": "doi:10.1016/j.jallcom.2021.161937",
    "caveats": [
     "energy_basis_unstated"
    ],
    "also_read_as": [
     "ORC-YC6IQIAXZC.6a1582"
    ]
   }
  ],
  "papers": [
   "doi:10.1016/j.jallcom.2021.161937"
  ],
  "dois": [
   "10.1016/j.jallcom.2021.161937"
  ],
  "source_dataset": "db-v2.1/general/espei/AgMg-21Deb/hmr-01.json"
 },
 "orchid_uncertainty": {
  "unit": "J/mol-atom",
  "default_sigma": {
   "value": 500.0,
   "name": "ESPEI experimental default sigma_HM = 500 J/mol"
  },
  "weight_rule": "weight = default_sigma / this observation's sigma_effective_used; unequal-uncertainty groups are split into single-observation datasets, retaining their common source provenance",
  "sigma_rule": "sigma_effective = max(sqrt(max(printed, reading, method)^2 + composition^2 + conversion^2), scatter) (literature release `uncertainty_budget`; components kept per value in `budget`)",
  "values": [
   {
    "sigma": 568.0,
    "sigma_basis": "printed",
    "budget": {
     "sigma_printed": 568.0,
     "sigma_reading": 0.5,
     "sigma_method": 500.0,
     "sigma_composition": null,
     "sigma_scatter": null,
     "sigma_conversion": null,
     "sigma_effective": 568.0,
     "method_class": "solution_reaction_calorimetry",
     "method_basis": "prior",
     "method_n_pairs": 0,
     "method_entry": "value_types/H_MIX_PARTIAL/classes/solution_reaction_calorimetry"
    },
    "printed": {
     "value": 0.568,
     "unit": "kJ/mol (basis unstated)",
     "interval": "±x printed; coverage not stated, taken as 1 sigma",
     "coverage": "1sigma_assumed"
    },
    "sigma_effective_used": 568.0,
    "weight_per_value_equivalent": 0.880282,
    "weight_used": 0.880282
   }
  ]
 },
 "orchid_weight_floor": {
  "superseded": "superseded on 2026-10-24 (PI decision): the dataset weight now follows sigma_effective of the published uncertainty budget (method-class floors calibrated from ORCHID, never below ESPEI's experimental default) by default, so no opt-in is needed; this block keeps the former optional suggestion (sigma floor = ESPEI's default) for comparison only",
  "suggested_weight": 1.0,
  "weight_before_2026_10_24": 1.123596,
  "weight_written": 0.880282,
  "sigma_floor": 500.0,
  "sigma_floor_unit": "J/mol",
  "rule": "former optional minimum-sigma policy (E6, superseded): sigma_eff = max(sigma, sigma_floor) with sigma_floor = ESPEI's experimental default for the property (500 J/mol for enthalpies and for the chemical potential of activities, 0.2 J/mol/K for entropies and heat capacities); suggested_weight = min(weight, 1). The printed sigma is unchanged (orchid_uncertainty); use suggested_weight when printed sigmas are much smaller than the scatter between sources (e.g. formation enthalpies printed with +-80 J/mol-atom while other measurements differ by 1-2 kJ/mol-atom)",
  "comparison_scope": "superseded comparison metadata of parent_dataset"
 },
 "orchid_phase_assignment": {
  "phases": [
   "LIQUID"
  ],
  "basis": {
   "printed_labels": 14
  },
  "rule": "tools/phase_rule.py; README.md, 'Phase assignment'"
 },
 "orchid_weighting": {
  "rule": "individual_effective_uncertainty_v1",
  "parent_dataset": "experimental/AG-MG/AgMg-21Deb.hmr-01.json",
  "parent_value_index": 13,
  "parent_n_values": 14,
  "parent_weight": 1.0,
  "parent_values_dropped": 14,
  "source_dataset": "db-v2.1/general/espei/AgMg-21Deb/hmr-01.json",
  "measured_in": "doi:10.1016/j.jallcom.2021.161937",
  "correlation_status": "not quantified",
  "correlation_note": "Shared source and method/calibration provenance are retained. Splitting does not establish statistical independence. No covariance is invented; the ESPEI likelihood used here does not model cross-observation covariance."
 },
 "orchid_certification": {
  "basis": "pycalphad_invariant_agreement",
  "all_values_certified": false,
  "n_certified": 0,
  "values": [
   {
    "id": "ORC-YC6IQIAXZC.6a1582",
    "espei_certified": false,
    "calphad_check": "not_available"
   }
  ]
 }
}
