Repository: orchid-calphad/orchid-data

# ORCHID ESPEI datasets from the literature

ESPEI-format datasets built from the ORCHID literature values (Version 1, machine-extracted) and from DFT (literature, Materials Project, OQMD). Every literature value is traced to its published ORCHID observation id (`literature/`, field `id`) and the DOI of its source, passes the same inclusion rules as the published literature values, and carries its uncertainty in physical units next to the ESPEI weight derived from it.

| folder | datasets | values | systems | content |
|---|---:|---:|---:|---|
| experimental | 1679 | 5549 | 246 | experimental thermochemical tables and phase-composition (ZPF) tables |

File: espei/experimental/AG-SE/AgSe-18Li.hmr-09.json
{
 "components": [
  "AG",
  "SE"
 ],
 "phases": [
  "LIQUID"
 ],
 "conditions": {
  "P": 101325,
  "T": 298.15,
  "X_SE": [
   0.333333,
   0.333333
  ]
 },
 "output": "HMR",
 "values": [
  [
   [
    -13366.666666666666,
    -13366.666666666666
   ]
  ]
 ],
 "reference": "2005, Å. Olin, B. Noläng, L.-O. Öhman, E. Osadchii, and E. Rosén, Chemical Thermodynamics of Selenium, Elsevier Science, Amsterdam, 2005",
 "tags": [
  "experimental",
  "thermochemical_table",
  "no_printed_uncertainty",
  "orchid_caveat",
  "orchid"
 ],
 "comment": "ORCHID literature values, Version 1, machine-extracted. Evidence class: experimental. ORCHID observation ids (orchid-literature `id`, one per value, in value order): ORC-RMJA7ZD7GC.3990b7 ORC-RMJA7ZD7GC.11b1bd",
 "reference_states": {
  "AG": {
   "phase": "FCC_A1",
   "fixed_state_variables": {
    "T": 298.15
   }
  },
  "SE": {
   "phase": "HEXAGONAL_A8",
   "fixed_state_variables": {
    "T": 298.15
   }
  }
 },
 "bibtex": "olin2005_8167c5",
 "orchid": {
  "status": "Version 1, machine-extracted",
  "evidence_class": "experimental",
  "observations": [
   {
    "id": "ORC-RMJA7ZD7GC.3990b7",
    "reader_agreement": "multi_reader",
    "paper": "doi:10.1007/s11669-018-0683-7",
    "measured_in": "ref:285359605a4e6a64",
    "caveats": [
     "basis_inferred_from_magnitude"
    ]
   },
   {
    "id": "ORC-RMJA7ZD7GC.11b1bd",
    "reader_agreement": "multi_reader",
    "paper": "doi:10.1007/s11669-018-0683-7",
    "measured_in": "ref:285359605a4e6a64",
    "caveats": [
     "basis_inferred_from_magnitude"
    ]
   }
  ],
  "papers": [
   "ref:285359605a4e6a64",
   "doi:10.1007/s11669-018-0683-7"
  ],
  "dois": [
   "10.1007/s11669-018-0683-7"
  ],
  "source_dataset": "db-v2.1/general/espei/AgSe-18Li/hmr-09.json"
 },
 "orchid_uncertainty": {
  "unit": "J/mol-atom",
  "default_sigma": {
   "value": 500.0,
   "name": "ESPEI experimental default sigma_HM = 500 J/mol"
  },
  "weight_rule": "no printed uncertainty: weight left at 1 (ESPEI default)",
  "values": [
   {
    "sigma": null,
    "sigma_printed": null,
    "sigma_assumed": 500.0,
    "sigma_basis": "espei_default_experimental (assumed, not printed)",
    "weight_used": 1.0
   },
   {
    "sigma": null,
    "sigma_printed": null,
    "sigma_assumed": 500.0,
    "sigma_basis": "espei_default_experimental (assumed, not printed)",
    "weight_used": 1.0
   }
  ]
 }
}

File: espei/experimental/AG-SE/AgSe-18Li.hmr-11-AG2SE_ALPHA.json
{
 "components": [
  "AG",
  "SE",
  "VA"
 ],
 "phases": [
  "AG2SE_ALPHA"
 ],
 "conditions": {
  "P": 101325,
  "T": 298.15,
  "X_SE": [
   0.333333
  ]
 },
 "output": "HMR",
 "values": [
  [
   [
    -14120.0
   ]
  ]
 ],
 "reference": "Li 2018, doi:10.1007/s11669-018-0683-7",
 "tags": [
  "experimental",
  "thermochemical_table",
  "no_printed_uncertainty",
  "orchid_caveat",
  "orchid"
 ],
 "comment": "ORCHID literature values, Version 1, machine-extracted. Evidence class: experimental. ORCHID observation ids (orchid-literature `id`, one per value, in value order): ORC-S7IJ2WTKZG.8ae02e",
 "reference_states": {
  "AG": {
   "phase": "FCC_A1",
   "fixed_state_variables": {
    "T": 298.15
   }
  },
  "SE": {
   "phase": "HEXAGONAL_A8",
   "fixed_state_variables": {
    "T": 298.15
   }
  }
 },
 "bibtex": "li2018_12c4c5",
 "orchid": {
  "status": "Version 1, machine-extracted",
  "evidence_class": "experimental",
  "observations": [
   {
    "id": "ORC-S7IJ2WTKZG.8ae02e",
    "reader_agreement": "multi_reader",
    "paper": "doi:10.1007/s11669-018-0683-7",
    "caveats": [
     "basis_inferred_from_magnitude"
    ],
    "also_read_as": [
     "ORC-S7IJ2WTKZG.8ae02e"
    ]
   }
  ],
  "papers": [
   "doi:10.1007/s11669-018-0683-7",
   "doi:10.1016/s0040-6031(02)00470-7"
  ],
  "dois": [
   "10.1007/s11669-018-0683-7",
   "10.1016/s0040-6031(02)00470-7"
  ],
  "source_dataset": "db-v2.1/general/espei/AgSe-18Li/hmr-11.json",
  "values_dropped": 2
 },
 "orchid_uncertainty": {
  "unit": "J/mol-atom",
  "default_sigma": {
   "value": 500.0,
   "name": "ESPEI experimental default sigma_HM = 500 J/mol"
  },
  "weight_rule": "no printed uncertainty: weight left at 1 (ESPEI default)",
  "values": [
   {
    "sigma": null,
    "sigma_printed": null,
    "sigma_assumed": 500.0,
    "sigma_basis": "espei_default_experimental (assumed, not printed)",
    "weight_used": 1.0
   }
  ]
 },
 "orchid_weight_floor": {
  "suggested_weight": 1.0,
  "weight_written": 1.0,
  "changes_weight": false,
  "sigma_floor": 500.0,
  "sigma_floor_unit": "J/mol",
  "rule": "optional minimum-sigma policy (E6): sigma_eff = max(sigma, sigma_floor) with sigma_floor = ESPEI's experimental default for the property (500 J/mol for enthalpies and for the chemical potential of activities, 0.2 J/mol/K for entropies and heat capacities); suggested_weight = min(weight, 1). The printed sigma is unchanged (orchid_uncertainty); use suggested_weight when printed sigmas are much smaller than the scatter between sources (e.g. formation enthalpies printed with +-80 J/mol-atom while other measurements differ by 1-2 kJ/mol-atom)"
 },
 "orchid_phase_assignment": {
  "phases": [
   "AG2SE_ALPHA"
  ],
  "basis": {
   "printed_labels": 1
  },
  "rule": "tools/phase_rule.py; README.md, 'Phase assignment'"
 },
 "orchid_certification": {
  "basis": "pycalphad_invariant_agreement",
  "all_values_certified": false,
  "n_certified": 0,
  "values": [
   {
    "id": "ORC-S7IJ2WTKZG.8ae02e",
    "espei_certified": false,
    "calphad_check": "not_available"
   }
  ]
 }
}

File: espei/experimental/AG-SE/AgSe-18Li.hmr-11-AG2SE_BETA.json
{
 "components": [
  "AG",
  "SE",
  "VA"
 ],
 "phases": [
  "AG2SE_BETA"
 ],
 "conditions": {
  "P": 101325,
  "T": 298.15,
  "X_SE": [
   0.333333
  ]
 },
 "output": "HMR",
 "values": [
  [
   [
    -11683.333333333334
   ]
  ]
 ],
 "reference": "Li 2018, doi:10.1007/s11669-018-0683-7",
 "tags": [
  "experimental",
  "thermochemical_table",
  "no_printed_uncertainty",
  "orchid_caveat",
  "orchid"
 ],
 "comment": "ORCHID literature values, Version 1, machine-extracted. Evidence class: experimental. ORCHID observation ids (orchid-literature `id`, one per value, in value order): ORC-IR25DWRF5G.7f35b1",
 "reference_states": {
  "AG": {
   "phase": "FCC_A1",
   "fixed_state_variables": {
    "T": 298.15
   }
  },
  "SE": {
   "phase": "HEXAGONAL_A8",
   "fixed_state_variables": {
    "T": 298.15
   }
  }
 },
 "weight": 0.142857,
 "bibtex": "li2018_12c4c5",
 "orchid": {
  "status": "Version 1, machine-extracted",
  "evidence_class": "experimental",
  "observations": [
   {
    "id": "ORC-IR25DWRF5G.7f35b1",
    "reader_agreement": "multi_reader",
    "paper": "doi:10.1007/s11669-018-0683-7",
    "caveats": [
     "basis_inferred_from_magnitude"
    ],
    "also_read_as": [
     "ORC-IR25DWRF5G.7f35b1"
    ]
   }
  ],
  "papers": [
   "doi:10.1007/s11669-018-0683-7",
   "doi:10.1016/s0040-6031(02)00470-7"
  ],
  "dois": [
   "10.1007/s11669-018-0683-7",
   "10.1016/s0040-6031(02)00470-7"
  ],
  "source_dataset": "db-v2.1/general/espei/AgSe-18Li/hmr-11.json",
  "values_dropped": 2
 },
 "orchid_uncertainty": {
  "unit": "J/mol-atom",
  "default_sigma": {
   "value": 500.0,
   "name": "ESPEI experimental default sigma_HM = 500 J/mol"
  },
  "weight_rule": "dataset weight = ESPEI experimental default sigma_HM = 500 J/mol / median sigma_effective of the dataset's values (uncertainty budget of the published values: max(printed, reading, method floor) with composition / conversion in quadrature, group scatter when larger); this export uses a scalar weight for equilibrium/activity data; unequal-sigma groups are split before release",
  "sigma_rule": "sigma_effective = max(sqrt(max(printed, reading, method)^2 + composition^2 + conversion^2), scatter) (literature release `uncertainty_budget`; components kept per value in `budget`)",
  "values": [
   {
    "sigma": null,
    "sigma_basis": "not printed",
    "budget": {
     "sigma_printed": null,
     "sigma_reading": 1.667,
     "sigma_method": 3500.0,
     "sigma_composition": null,
     "sigma_scatter": null,
     "sigma_conversion": null,
     "sigma_effective": 3500.0,
     "method_class": "unknown",
     "method_basis": "calibrated",
     "method_n_pairs": 290,
     "method_entry": "value_types/HM_FORM/classes/unknown"
    },
    "sigma_effective_used": 3500.0,
    "weight_per_value_equivalent": 0.142857,
    "weight_used": 0.142857
   }
  ]
 },
 "orchid_weight_floor": {
  "superseded": "superseded on 2026-10-24 (PI decision): the dataset weight now follows sigma_effective of the published uncertainty budget (method-class floors calibrated from ORCHID, never below ESPEI's experimental default) by default, so no opt-in is needed; this block keeps the former optional suggestion (sigma floor = ESPEI's default) for comparison only",
  "suggested_weight": 1.0,
  "weight_before_2026_10_24": 1.0,
  "weight_written": 0.142857,
  "sigma_floor": 500.0,
  "sigma_floor_unit": "J/mol",
  "rule": "former optional minimum-sigma policy (E6, superseded): sigma_eff = max(sigma, sigma_floor) with sigma_floor = ESPEI's experimental default for the property (500 J/mol for enthalpies and for the chemical potential of activities, 0.2 J/mol/K for entropies and heat capacities); suggested_weight = min(weight, 1). The printed sigma is unchanged (orchid_uncertainty); use suggested_weight when printed sigmas are much smaller than the scatter between sources (e.g. formation enthalpies printed with +-80 J/mol-atom while other measurements differ by 1-2 kJ/mol-atom)"
 },
 "orchid_phase_assignment": {
  "phases": [
   "AG2SE_BETA"
  ],
  "basis": {
   "printed_labels": 1
  },
  "rule": "tools/phase_rule.py; README.md, 'Phase assignment'"
 },
 "orchid_certification": {
  "basis": "pycalphad_invariant_agreement",
  "all_values_certified": false,
  "n_certified": 0,
  "values": [
   {
    "id": "ORC-IR25DWRF5G.7f35b1",
    "espei_certified": false,
    "calphad_check": "not_available"
   }
  ]
 }
}

File: espei/experimental/AG-SE/AgSe-18Li.hmr-11.json
{
 "components": [
  "AG",
  "SE",
  "VA"
 ],
 "phases": [
  "LIQUID"
 ],
 "conditions": {
  "P": 101325,
  "T": 298.15,
  "X_SE": [
   0.333333,
   0.333333
  ]
 },
 "output": "HMR",
 "values": [
  [
   [
    -14120.0,
    -11683.333333333334
   ]
  ]
 ],
 "reference": "Li 2018, doi:10.1007/s11669-018-0683-7",
 "tags": [
  "experimental",
  "thermochemical_table",
  "no_printed_uncertainty",
  "orchid_caveat",
  "orchid"
 ],
 "comment": "ORCHID literature values, Version 1, machine-extracted. Evidence class: experimental. ORCHID observation ids (orchid-literature `id`, one per value, in value order): ORC-S7IJ2WTKZG.4adf0e ORC-IR25DWRF5G.165461",
 "reference_states": {
  "AG": {
   "phase": "FCC_A1",
   "fixed_state_variables": {
    "T": 298.15
   }
  },
  "SE": {
   "phase": "HEXAGONAL_A8",
   "fixed_state_variables": {
    "T": 298.15
   }
  }
 },
 "bibtex": "li2018_12c4c5",
 "orchid": {
  "status": "Version 1, machine-extracted",
  "evidence_class": "experimental",
  "observations": [
   {
    "id": "ORC-S7IJ2WTKZG.4adf0e",
    "reader_agreement": "multi_reader",
    "paper": "doi:10.1007/s11669-018-0683-7",
    "caveats": [
     "basis_inferred_from_magnitude"
    ],
    "also_read_as": [
     "ORC-S7IJ2WTKZG.8ae02e"
    ]
   },
   {
    "id": "ORC-IR25DWRF5G.165461",
    "reader_agreement": "multi_reader",
    "paper": "doi:10.1007/s11669-018-0683-7",
    "caveats": [
     "basis_inferred_from_magnitude"
    ],
    "also_read_as": [
     "ORC-IR25DWRF5G.7f35b1"
    ]
   }
  ],
  "papers": [
   "doi:10.1007/s11669-018-0683-7",
   "doi:10.1016/s0040-6031(02)00470-7"
  ],
  "dois": [
   "10.1007/s11669-018-0683-7",
   "10.1016/s0040-6031(02)00470-7"
  ],
  "source_dataset": "db-v2.1/general/espei/AgSe-18Li/hmr-11.json",
  "values_dropped": 2
 },
 "orchid_uncertainty": {
  "unit": "J/mol-atom",
  "default_sigma": {
   "value": 500.0,
   "name": "ESPEI experimental default sigma_HM = 500 J/mol"
  },
  "weight_rule": "no printed uncertainty: weight left at 1 (ESPEI default)",
  "values": [
   {
    "sigma": null,
    "sigma_printed": null,
    "sigma_assumed": 500.0,
    "sigma_basis": "espei_default_experimental (assumed, not printed)",
    "weight_used": 1.0
   },
   {
    "sigma": null,
    "sigma_printed": null,
    "sigma_assumed": 500.0,
    "sigma_basis": "espei_default_experimental (assumed, not printed)",
    "weight_used": 1.0
   }
  ]
 },
 "orchid_weight_floor": {
  "suggested_weight": 1.0,
  "weight_written": 1.0,
  "changes_weight": false,
  "sigma_floor": 500.0,
  "sigma_floor_unit": "J/mol",
  "rule": "optional minimum-sigma policy (E6): sigma_eff = max(sigma, sigma_floor) with sigma_floor = ESPEI's experimental default for the property (500 J/mol for enthalpies and for the chemical potential of activities, 0.2 J/mol/K for entropies and heat capacities); suggested_weight = min(weight, 1). The printed sigma is unchanged (orchid_uncertainty); use suggested_weight when printed sigmas are much smaller than the scatter between sources (e.g. formation enthalpies printed with +-80 J/mol-atom while other measurements differ by 1-2 kJ/mol-atom)"
 }
}

File: espei/experimental/AG-SE/AgSe-18Li.hmr-13-AG2SE_ALPHA.json
{
 "components": [
  "AG",
  "SE",
  "VA"
 ],
 "phases": [
  "AG2SE_ALPHA"
 ],
 "conditions": {
  "P": 101325,
  "T": 298.15,
  "X_SE": [
   0.333333
  ]
 },
 "output": "HMR",
 "values": [
  [
   [
    -13706.666666666666
   ]
  ]
 ],
 "reference": "Feng 2013, doi:10.1016/j.ssi.2012.10.013",
 "tags": [
  "experimental",
  "thermochemical_table",
  "no_printed_uncertainty",
  "orchid_caveat",
  "orchid"
 ],
 "comment": "ORCHID literature values, Version 1, machine-extracted. Evidence class: experimental. ORCHID observation ids (orchid-literature `id`, one per value, in value order): ORC-3HNT2KROYM.68a880",
 "reference_states": {
  "AG": {
   "phase": "FCC_A1",
   "fixed_state_variables": {
    "T": 298.15
   }
  },
  "SE": {
   "phase": "HEXAGONAL_A8",
   "fixed_state_variables": {
    "T": 298.15
   }
  }
 },
 "weight": 0.142857,
 "bibtex": "feng2013_a39f15",
 "orchid": {
  "status": "Version 1, machine-extracted",
  "evidence_class": "experimental",
  "observations": [
   {
    "id": "ORC-3HNT2KROYM.68a880",
    "reader_agreement": "multi_reader",
    "paper": "doi:10.1007/s11669-018-0683-7",
    "measured_in": "doi:10.1016/j.ssi.2012.10.013",
    "caveats": [
     "basis_inferred_from_magnitude"
    ],
    "also_read_as": [
     "ORC-3HNT2KROYM.68a880"
    ]
   }
  ],
  "papers": [
   "doi:10.1016/j.ssi.2012.10.013",
   "doi:10.1007/s11669-018-0683-7"
  ],
  "dois": [
   "10.1007/s11669-018-0683-7",
   "10.1016/j.ssi.2012.10.013"
  ],
  "source_dataset": "db-v2.1/general/espei/AgSe-18Li/hmr-13.json",
  "values_dropped": 2
 },
 "orchid_uncertainty": {
  "unit": "J/mol-atom",
  "default_sigma": {
   "value": 500.0,
   "name": "ESPEI experimental default sigma_HM = 500 J/mol"
  },
  "weight_rule": "dataset weight = ESPEI experimental default sigma_HM = 500 J/mol / median sigma_effective of the dataset's values (uncertainty budget of the published values: max(printed, reading, method floor) with composition / conversion in quadrature, group scatter when larger); ESPEI 0.9.1 equilibrium/activity data take one weight per dataset",
  "sigma_rule": "sigma_effective = max(sqrt(max(printed, reading, method)^2 + composition^2 + conversion^2), scatter) (literature release `uncertainty_budget`; components kept per value in `budget`)",
  "values": [
   {
    "sigma": null,
    "sigma_basis": "not printed",
    "budget": {
     "sigma_printed": null,
     "sigma_reading": 1.667,
     "sigma_method": 3500.0,
     "sigma_composition": null,
     "sigma_scatter": null,
     "sigma_conversion": null,
     "sigma_effective": 3500.0,
     "method_class": "unknown",
     "method_basis": "calibrated",
     "method_n_pairs": 297,
     "method_entry": "value_types/HM_FORM/classes/unknown"
    },
    "sigma_effective_used": 3500.0,
    "weight_per_value_equivalent": 0.142857,
    "weight_used": 0.142857
   }
  ]
 },
 "orchid_weight_floor": {
  "superseded": "superseded on 2026-10-24 (PI decision): the dataset weight now follows sigma_effective of the published uncertainty budget (method-class floors calibrated from ORCHID, never below ESPEI's experimental default) by default, so no opt-in is needed; this block keeps the former optional suggestion (sigma floor = ESPEI's default) for comparison only",
  "suggested_weight": 1.0,
  "weight_before_2026_10_24": 1.0,
  "weight_written": 0.142857,
  "sigma_floor": 500.0,
  "sigma_floor_unit": "J/mol",
  "rule": "former optional minimum-sigma policy (E6, superseded): sigma_eff = max(sigma, sigma_floor) with sigma_floor = ESPEI's experimental default for the property (500 J/mol for enthalpies and for the chemical potential of activities, 0.2 J/mol/K for entropies and heat capacities); suggested_weight = min(weight, 1). The printed sigma is unchanged (orchid_uncertainty); use suggested_weight when printed sigmas are much smaller than the scatter between sources (e.g. formation enthalpies printed with +-80 J/mol-atom while other measurements differ by 1-2 kJ/mol-atom)"
 },
 "orchid_phase_assignment": {
  "phases": [
   "AG2SE_ALPHA"
  ],
  "basis": {
   "printed_labels": 1
  },
  "rule": "tools/phase_rule.py; README.md, 'Phase assignment'"
 },
 "orchid_certification": {
  "basis": "pycalphad_invariant_agreement",
  "all_values_certified": false,
  "n_certified": 0,
  "values": [
   {
    "id": "ORC-3HNT2KROYM.68a880",
    "espei_certified": false,
    "calphad_check": "not_available"
   }
  ]
 }
}

File: espei/experimental/AG-SE/AgSe-18Li.hmr-13-AG2SE_BETA.json
{
 "components": [
  "AG",
  "SE",
  "VA"
 ],
 "phases": [
  "AG2SE_BETA"
 ],
 "conditions": {
  "P": 101325,
  "T": 298.15,
  "X_SE": [
   0.333333
  ]
 },
 "output": "HMR",
 "values": [
  [
   [
    -11686.666666666666
   ]
  ]
 ],
 "reference": "Feng 2013, doi:10.1016/j.ssi.2012.10.013",
 "tags": [
  "experimental",
  "thermochemical_table",
  "no_printed_uncertainty",
  "orchid_caveat",
  "orchid"
 ],
 "comment": "ORCHID literature values, Version 1, machine-extracted. Evidence class: experimental. ORCHID observation ids (orchid-literature `id`, one per value, in value order): ORC-JFXIVMRCAO.aecbc9",
 "reference_states": {
  "AG": {
   "phase": "FCC_A1",
   "fixed_state_variables": {
    "T": 298.15
   }
  },
  "SE": {
   "phase": "HEXAGONAL_A8",
   "fixed_state_variables": {
    "T": 298.15
   }
  }
 },
 "bibtex": "feng2013_a39f15",
 "orchid": {
  "status": "Version 1, machine-extracted",
  "evidence_class": "experimental",
  "observations": [
   {
    "id": "ORC-JFXIVMRCAO.aecbc9",
    "reader_agreement": "multi_reader",
    "paper": "doi:10.1007/s11669-018-0683-7",
    "measured_in": "doi:10.1016/j.ssi.2012.10.013",
    "caveats": [
     "basis_inferred_from_magnitude"
    ],
    "also_read_as": [
     "ORC-JFXIVMRCAO.aecbc9"
    ]
   }
  ],
  "papers": [
   "doi:10.1016/j.ssi.2012.10.013",
   "doi:10.1007/s11669-018-0683-7"
  ],
  "dois": [
   "10.1007/s11669-018-0683-7",
   "10.1016/j.ssi.2012.10.013"
  ],
  "source_dataset": "db-v2.1/general/espei/AgSe-18Li/hmr-13.json",
  "values_dropped": 2
 },
 "orchid_uncertainty": {
  "unit": "J/mol-atom",
  "default_sigma": {
   "value": 500.0,
   "name": "ESPEI experimental default sigma_HM = 500 J/mol"
  },
  "weight_rule": "no printed uncertainty: weight left at 1 (ESPEI default)",
  "values": [
   {
    "sigma": null,
    "sigma_printed": null,
    "sigma_assumed": 500.0,
    "sigma_basis": "espei_default_experimental (assumed, not printed)",
    "weight_used": 1.0
   }
  ]
 },
 "orchid_weight_floor": {
  "suggested_weight": 1.0,
  "weight_written": 1.0,
  "changes_weight": false,
  "sigma_floor": 500.0,
  "sigma_floor_unit": "J/mol",
  "rule": "optional minimum-sigma policy (E6): sigma_eff = max(sigma, sigma_floor) with sigma_floor = ESPEI's experimental default for the property (500 J/mol for enthalpies and for the chemical potential of activities, 0.2 J/mol/K for entropies and heat capacities); suggested_weight = min(weight, 1). The printed sigma is unchanged (orchid_uncertainty); use suggested_weight when printed sigmas are much smaller than the scatter between sources (e.g. formation enthalpies printed with +-80 J/mol-atom while other measurements differ by 1-2 kJ/mol-atom)"
 },
 "orchid_phase_assignment": {
  "phases": [
   "AG2SE_BETA"
  ],
  "basis": {
   "printed_labels": 1
  },
  "rule": "tools/phase_rule.py; README.md, 'Phase assignment'"
 },
 "orchid_certification": {
  "basis": "pycalphad_invariant_agreement",
  "all_values_certified": false,
  "n_certified": 0,
  "values": [
   {
    "id": "ORC-JFXIVMRCAO.aecbc9",
    "espei_certified": false,
    "calphad_check": "not_available"
   }
  ]
 }
}

File: espei/experimental/AG-SE/AgSe-18Li.hmr-13.json
{
 "components": [
  "AG",
  "SE"
 ],
 "phases": [
  "LIQUID"
 ],
 "conditions": {
  "P": 101325,
  "T": 298.15,
  "X_SE": [
   0.333333,
   0.333333,
   0.333333,
   0.333333
  ]
 },
 "output": "HMR",
 "values": [
  [
   [
    -13706.666666666666,
    -13706.666666666666,
    -11686.666666666666,
    -11686.666666666666
   ]
  ]
 ],
 "reference": "Feng 2013, doi:10.1016/j.ssi.2012.10.013",
 "tags": [
  "experimental",
  "thermochemical_table",
  "no_printed_uncertainty",
  "orchid_caveat",
  "orchid"
 ],
 "comment": "ORCHID literature values, Version 1, machine-extracted. Evidence class: experimental. ORCHID observation ids (orchid-literature `id`, one per value, in value order): ORC-3HNT2KROYM.2327c9 ORC-3HNT2KROYM.68a880 ORC-JFXIVMRCAO.047605 ORC-JFXIVMRCAO.aecbc9",
 "reference_states": {
  "AG": {
   "phase": "FCC_A1",
   "fixed_state_variables": {
    "T": 298.15
   }
  },
  "SE": {
   "phase": "HEXAGONAL_A8",
   "fixed_state_variables": {
    "T": 298.15
   }
  }
 },
 "bibtex": "feng2013_a39f15",
 "orchid": {
  "status": "Version 1, machine-extracted",
  "evidence_class": "experimental",
  "observations": [
   {
    "id": "ORC-3HNT2KROYM.2327c9",
    "reader_agreement": "multi_reader",
    "paper": "doi:10.1007/s11669-018-0683-7",
    "measured_in": "doi:10.1016/j.ssi.2012.10.013",
    "caveats": [
     "basis_inferred_from_magnitude"
    ]
   },
   {
    "id": "ORC-3HNT2KROYM.68a880",
    "reader_agreement": "multi_reader",
    "paper": "doi:10.1007/s11669-018-0683-7",
    "measured_in": "doi:10.1016/j.ssi.2012.10.013",
    "caveats": [
     "basis_inferred_from_magnitude"
    ]
   },
   {
    "id": "ORC-JFXIVMRCAO.047605",
    "reader_agreement": "multi_reader",
    "paper": "doi:10.1007/s11669-018-0683-7",
    "measured_in": "doi:10.1016/j.ssi.2012.10.013",
    "caveats": [
     "basis_inferred_from_magnitude"
    ]
   },
   {
    "id": "ORC-JFXIVMRCAO.aecbc9",
    "reader_agreement": "multi_reader",
    "paper": "doi:10.1007/s11669-018-0683-7",
    "measured_in": "doi:10.1016/j.ssi.2012.10.013",
    "caveats": [
     "basis_inferred_from_magnitude"
    ]
   }
  ],
  "papers": [
   "doi:10.1016/j.ssi.2012.10.013",
   "doi:10.1007/s11669-018-0683-7"
  ],
  "dois": [
   "10.1007/s11669-018-0683-7",
   "10.1016/j.ssi.2012.10.013"
  ],
  "source_dataset": "db-v2.1/general/espei/AgSe-18Li/hmr-13.json"
 },
 "orchid_uncertainty": {
  "unit": "J/mol-atom",
  "default_sigma": {
   "value": 500.0,
   "name": "ESPEI experimental default sigma_HM = 500 J/mol"
  },
  "weight_rule": "no printed uncertainty: weight left at 1 (ESPEI default)",
  "values": [
   {
    "sigma": null,
    "sigma_printed": null,
    "sigma_assumed": 500.0,
    "sigma_basis": "espei_default_experimental (assumed, not printed)",
    "weight_used": 1.0
   },
   {
    "sigma": null,
    "sigma_printed": null,
    "sigma_assumed": 500.0,
    "sigma_basis": "espei_default_experimental (assumed, not printed)",
    "weight_used": 1.0
   },
   {
    "sigma": null,
    "sigma_printed": null,
    "sigma_assumed": 500.0,
    "sigma_basis": "espei_default_experimental (assumed, not printed)",
    "weight_used": 1.0
   },
   {
    "sigma": null,
    "sigma_printed": null,
    "sigma_assumed": 500.0,
    "sigma_basis": "espei_default_experimental (assumed, not printed)",
    "weight_used": 1.0
   }
  ]
 }
}

File: espei/experimental/AG-SE/AgSe-18Li.hmr-15-AG2SE_BETA.json
{
 "components": [
  "AG",
  "SE",
  "VA"
 ],
 "phases": [
  "AG2SE_BETA"
 ],
 "conditions": {
  "P": 101325,
  "T": 298.15,
  "X_SE": [
   0.333333
  ]
 },
 "output": "HMR",
 "values": [
  [
   [
    -11670.0
   ]
  ]
 ],
 "reference": "Li 2018, doi:10.1007/s11669-018-0683-7",
 "tags": [
  "experimental",
  "thermochemical_table",
  "no_printed_uncertainty",
  "orchid_caveat",
  "orchid"
 ],
 "comment": "ORCHID literature values, Version 1, machine-extracted. Evidence class: experimental. ORCHID observation ids (orchid-literature `id`, one per value, in value order): ORC-G2E5AOIVAY.1d15e8",
 "reference_states": {
  "AG": {
   "phase": "FCC_A1",
   "fixed_state_variables": {
    "T": 298.15
   }
  },
  "SE": {
   "phase": "HEXAGONAL_A8",
   "fixed_state_variables": {
    "T": 298.15
   }
  }
 },
 "bibtex": "li2018_12c4c5",
 "orchid": {
  "status": "Version 1, machine-extracted",
  "evidence_class": "experimental",
  "observations": [
   {
    "id": "ORC-G2E5AOIVAY.1d15e8",
    "reader_agreement": "multi_reader",
    "paper": "doi:10.1007/s11669-018-0683-7",
    "measured_in": "doi:10.1007/s11669-018-0683-7",
    "caveats": [
     "basis_inferred_from_magnitude"
    ],
    "also_read_as": [
     "ORC-G2E5AOIVAY.1d15e8"
    ]
   }
  ],
  "papers": [
   "doi:10.1007/s11669-018-0683-7"
  ],
  "dois": [
   "10.1007/s11669-018-0683-7"
  ],
  "source_dataset": "db-v2.1/general/espei/AgSe-18Li/hmr-15.json",
  "values_dropped": 2
 },
 "orchid_uncertainty": {
  "unit": "J/mol-atom",
  "default_sigma": {
   "value": 500.0,
   "name": "ESPEI experimental default sigma_HM = 500 J/mol"
  },
  "weight_rule": "no printed uncertainty: weight left at 1 (ESPEI default)",
  "values": [
   {
    "sigma": null,
    "sigma_printed": null,
    "sigma_assumed": 500.0,
    "sigma_basis": "espei_default_experimental (assumed, not printed)",
    "weight_used": 1.0
   }
  ]
 },
 "orchid_weight_floor": {
  "suggested_weight": 1.0,
  "weight_written": 1.0,
  "changes_weight": false,
  "sigma_floor": 500.0,
  "sigma_floor_unit": "J/mol",
  "rule": "optional minimum-sigma policy (E6): sigma_eff = max(sigma, sigma_floor) with sigma_floor = ESPEI's experimental default for the property (500 J/mol for enthalpies and for the chemical potential of activities, 0.2 J/mol/K for entropies and heat capacities); suggested_weight = min(weight, 1). The printed sigma is unchanged (orchid_uncertainty); use suggested_weight when printed sigmas are much smaller than the scatter between sources (e.g. formation enthalpies printed with +-80 J/mol-atom while other measurements differ by 1-2 kJ/mol-atom)"
 },
 "orchid_phase_assignment": {
  "phases": [
   "AG2SE_BETA"
  ],
  "basis": {
   "printed_labels": 1
  },
  "rule": "tools/phase_rule.py; README.md, 'Phase assignment'"
 },
 "orchid_certification": {
  "basis": "pycalphad_invariant_agreement",
  "all_values_certified": false,
  "n_certified": 0,
  "values": [
   {
    "id": "ORC-G2E5AOIVAY.1d15e8",
    "espei_certified": false,
    "calphad_check": "not_available"
   }
  ]
 }
}

File: espei/experimental/AG-SE/AgSe-18Li.hmr-15.json
{
 "components": [
  "AG",
  "SE"
 ],
 "phases": [
  "LIQUID"
 ],
 "conditions": {
  "P": 101325,
  "T": 298.15,
  "X_SE": [
   0.333333,
   0.333333,
   0.333333,
   0.333333
  ]
 },
 "output": "HMR",
 "values": [
  [
   [
    -14243.333333333334,
    -14243.333333333334,
    -11670.0,
    -11670.0
   ]
  ]
 ],
 "reference": "Li 2018, doi:10.1007/s11669-018-0683-7",
 "tags": [
  "experimental",
  "thermochemical_table",
  "no_printed_uncertainty",
  "orchid_caveat",
  "orchid"
 ],
 "comment": "ORCHID literature values, Version 1, machine-extracted. Evidence class: experimental. ORCHID observation ids (orchid-literature `id`, one per value, in value order): ORC-EG4CZFRGL7.8c720a ORC-EG4CZFRGL7.4223e1 ORC-G2E5AOIVAY.bd6342 ORC-G2E5AOIVAY.1d15e8",
 "reference_states": {
  "AG": {
   "phase": "FCC_A1",
   "fixed_state_variables": {
    "T": 298.15
   }
  },
  "SE": {
   "phase": "HEXAGONAL_A8",
   "fixed_state_variables": {
    "T": 298.15
   }
  }
 },
 "bibtex": "li2018_12c4c5",
 "orchid": {
  "status": "Version 1, machine-extracted",
  "evidence_class": "experimental",
  "observations": [
   {
    "id": "ORC-EG4CZFRGL7.8c720a",
    "reader_agreement": "multi_reader",
    "paper": "doi:10.1007/s11669-018-0683-7",
    "measured_in": "doi:10.1007/s11669-018-0683-7",
    "caveats": [
     "basis_inferred_from_magnitude"
    ]
   },
   {
    "id": "ORC-EG4CZFRGL7.4223e1",
    "reader_agreement": "multi_reader",
    "paper": "doi:10.1007/s11669-018-0683-7",
    "measured_in": "doi:10.1007/s11669-018-0683-7",
    "caveats": [
     "basis_inferred_from_magnitude"
    ]
   },
   {
    "id": "ORC-G2E5AOIVAY.bd6342",
    "reader_agreement": "multi_reader",
    "paper": "doi:10.1007/s11669-018-0683-7",
    "measured_in": "doi:10.1007/s11669-018-0683-7",
    "caveats": [
     "basis_inferred_from_magnitude"
    ]
   },
   {
    "id": "ORC-G2E5AOIVAY.1d15e8",
    "reader_agreement": "multi_reader",
    "paper": "doi:10.1007/s11669-018-0683-7",
    "measured_in": "doi:10.1007/s11669-018-0683-7",
    "caveats": [
     "basis_inferred_from_magnitude"
    ]
   }
  ],
  "papers": [
   "doi:10.1007/s11669-018-0683-7"
  ],
  "dois": [
   "10.1007/s11669-018-0683-7"
  ],
  "source_dataset": "db-v2.1/general/espei/AgSe-18Li/hmr-15.json"
 },
 "orchid_uncertainty": {
  "unit": "J/mol-atom",
  "default_sigma": {
   "value": 500.0,
   "name": "ESPEI experimental default sigma_HM = 500 J/mol"
  },
  "weight_rule": "no printed uncertainty: weight left at 1 (ESPEI default)",
  "values": [
   {
    "sigma": null,
    "sigma_printed": null,
    "sigma_assumed": 500.0,
    "sigma_basis": "espei_default_experimental (assumed, not printed)",
    "weight_used": 1.0
   },
   {
    "sigma": null,
    "sigma_printed": null,
    "sigma_assumed": 500.0,
    "sigma_basis": "espei_default_experimental (assumed, not printed)",
    "weight_used": 1.0
   },
   {
    "sigma": null,
    "sigma_printed": null,
    "sigma_assumed": 500.0,
    "sigma_basis": "espei_default_experimental (assumed, not printed)",
    "weight_used": 1.0
   },
   {
    "sigma": null,
    "sigma_printed": null,
    "sigma_assumed": 500.0,
    "sigma_basis": "espei_default_experimental (assumed, not printed)",
    "weight_used": 1.0
   }
  ]
 }
}

File: espei/experimental/AG-SM/AgSm-20Zho.hmr-00-AGSM_B2.json
{
 "components": [
  "AG",
  "SM",
  "VA"
 ],
 "phases": [
  "AGSM_B2"
 ],
 "conditions": {
  "P": 101325,
  "T": 298.15
 },
 "output": "HM_FORM",
 "values": [
  [
   [
    -37000.0
   ]
  ]
 ],
 "reference": "Zhou 2020, doi:10.1007/s11669-020-00813-5",
 "tags": [
  "experimental",
  "thermochemical_table",
  "orchid",
  "compound_formation_endmember"
 ],
 "comment": "ORCHID literature values, Version 1, machine-extracted. Evidence class: experimental. ORCHID observation ids (orchid-literature `id`, one per value, in value order): ORC-HLZEWZBCEG.8f78ca",
 "weight": 0.185185,
 "bibtex": "zhou2020_5fa710",
 "orchid": {
  "status": "Version 1, machine-extracted",
  "evidence_class": "experimental",
  "observations": [
   {
    "id": "ORC-HLZEWZBCEG.8f78ca",
    "reader_agreement": "multi_reader",
    "paper": "doi:10.1007/s11669-020-00813-5",
    "also_read_as": [
     "ORC-HLZEWZBCEG.8f78ca"
    ]
   }
  ],
  "papers": [
   "doi:10.1007/s11669-020-00813-5",
   "doi:10.1016/j.jallcom.2005.07.069"
  ],
  "dois": [
   "10.1007/s11669-020-00813-5",
   "10.1016/j.jallcom.2005.07.069"
  ],
  "source_dataset": "db-v2.1/general/espei/AgSm-20Zho/hmr-00.json",
  "values_dropped": 1
 },
 "orchid_uncertainty": {
  "unit": "J/mol-atom",
  "default_sigma": {
   "value": 500.0,
   "name": "ESPEI experimental default sigma_HM = 500 J/mol"
  },
  "weight_rule": "dataset weight = ESPEI experimental default sigma_HM = 500 J/mol / median sigma_effective of the dataset's values (uncertainty budget of the published values: max(printed, reading, method floor) with composition / conversion in quadrature, group scatter when larger); ESPEI 0.9.1 equilibrium/activity data take one weight per dataset",
  "sigma_rule": "sigma_effective = max(sqrt(max(printed, reading, method)^2 + composition^2 + conversion^2), scatter) (literature release `uncertainty_budget`; components kept per value in `budget`)",
  "values": [
   {
    "sigma": 2700.0,
    "sigma_basis": "printed",
    "budget": {
     "sigma_printed": 2700.0,
     "sigma_reading": 500.0,
     "sigma_method": 2000.0,
     "sigma_composition": null,
     "sigma_scatter": null,
     "sigma_conversion": null,
     "sigma_effective": 2700.0,
     "method_class": "dsc_dta",
     "method_basis": "prior",
     "method_n_pairs": 2,
     "method_entry": "value_types/HM_FORM/classes/dsc_dta"
    },
    "printed": {
     "value": 2.7,
     "unit": "kJ/mol-atom",
     "interval": "±x printed; coverage not stated, taken as 1 sigma",
     "coverage": "1sigma_assumed"
    },
    "sigma_effective_used": 2700.0,
    "weight_per_value_equivalent": 0.185185,
    "weight_used": 0.185185
   }
  ]
 },
 "orchid_weight_floor": {
  "superseded": "superseded on 2026-10-24 (PI decision): the dataset weight now follows sigma_effective of the published uncertainty budget (method-class floors calibrated from ORCHID, never below ESPEI's experimental default) by default, so no opt-in is needed; this block keeps the former optional suggestion (sigma floor = ESPEI's default) for comparison only",
  "suggested_weight": 0.185185,
  "weight_before_2026_10_24": 0.185185,
  "weight_written": 0.185185,
  "sigma_floor": 500.0,
  "sigma_floor_unit": "J/mol",
  "rule": "former optional minimum-sigma policy (E6, superseded): sigma_eff = max(sigma, sigma_floor) with sigma_floor = ESPEI's experimental default for the property (500 J/mol for enthalpies and for the chemical potential of activities, 0.2 J/mol/K for entropies and heat capacities); suggested_weight = min(weight, 1). The printed sigma is unchanged (orchid_uncertainty); use suggested_weight when printed sigmas are much smaller than the scatter between sources (e.g. formation enthalpies printed with +-80 J/mol-atom while other measurements differ by 1-2 kJ/mol-atom)"
 },
 "orchid_phase_assignment": {
  "phases": [
   "AGSM_B2"
  ],
  "basis": {
   "printed_labels": 1
  },
  "rule": "tools/phase_rule.py; README.md, 'Phase assignment'",
  "endmember": {
   "tdb": "AgSm-20Zho.tdb",
   "path": "databases/sgte-binary/AgSm-20Zho.tdb",
   "sha256": "032995b1ab9a604b3298a9574fd08f16a76b37e63b56e35a659fd2ff5512d608",
   "phase": "AGSM_B2",
   "reference": "SER phases of the TDB's ELEMENT lines (ESPEI _FORM convention); the value's printed reference state names the same phases (or none)"
  }
 },
 "solver": {
  "mode": "manual",
  "sublattice_site_ratios": [
   1.0,
   1.0
  ],
  "sublattice_configurations": [
   [
    "AG",
    "SM"
   ]
  ]
 },
 "orchid_certification": {
  "basis": "pycalphad_invariant_agreement",
  "all_values_certified": false,
  "n_certified": 0,
  "values": [
   {
    "id": "ORC-HLZEWZBCEG.8f78ca",
    "espei_certified": false,
    "calphad_check": "not_available"
   }
  ]
 }
}

File: espei/experimental/AG-SM/AgSm-20Zho.hmr-00.json
{
 "components": [
  "AG",
  "SM",
  "VA"
 ],
 "phases": [
  "AGSM_B2",
  "LIQUID"
 ],
 "conditions": {
  "P": 101325,
  "T": 298.15,
  "X_SM": [
   0.5
  ]
 },
 "output": "HMR",
 "values": [
  [
   [
    -37000.0
   ]
  ]
 ],
 "reference": "Zhou 2020, doi:10.1007/s11669-020-00813-5",
 "tags": [
  "experimental",
  "thermochemical_table",
  "orchid"
 ],
 "comment": "ORCHID literature values, Version 1, machine-extracted. Evidence class: experimental. ORCHID observation ids (orchid-literature `id`, one per value, in value order): ORC-HLZEWZBCEG.8f78ca",
 "reference_states": {
  "AG": {
   "phase": "FCC_A1",
   "fixed_state_variables": {
    "T": 298.15
   }
  },
  "SM": {
   "phase": "RHOMB_C19",
   "fixed_state_variables": {
    "T": 298.15
   }
  }
 },
 "weight": 0.185185,
 "bibtex": "zhou2020_5fa710",
 "orchid": {
  "status": "Version 1, machine-extracted",
  "evidence_class": "experimental",
  "observations": [
   {
    "id": "ORC-HLZEWZBCEG.8f78ca",
    "reader_agreement": "multi_reader",
    "paper": "doi:10.1007/s11669-020-00813-5",
    "also_read_as": [
     "ORC-HLZEWZBCEG.8f78ca"
    ]
   }
  ],
  "papers": [
   "doi:10.1007/s11669-020-00813-5",
   "doi:10.1016/j.jallcom.2005.07.069"
  ],
  "dois": [
   "10.1007/s11669-020-00813-5",
   "10.1016/j.jallcom.2005.07.069"
  ],
  "source_dataset": "db-v2.1/general/espei/AgSm-20Zho/hmr-00.json",
  "values_dropped": 1
 },
 "orchid_uncertainty": {
  "unit": "J/mol-atom",
  "default_sigma": {
   "value": 500.0,
   "name": "ESPEI experimental default sigma_HM = 500 J/mol"
  },
  "weight_rule": "dataset weight = ESPEI experimental default sigma_HM = 500 J/mol / median sigma of the dataset's values (printed sigma; assumed default where none was printed); ESPEI 0.9.1 equilibrium data take one weight per dataset",
  "values": [
   {
    "sigma": 2700.0,
    "sigma_basis": "printed",
    "printed": {
     "value": 2.7,
     "unit": "kJ/mol-atom",
     "interval": "±x printed; coverage not stated, taken as 1 sigma",
     "coverage": "1sigma_assumed"
    },
    "weight_per_value_equivalent": 0.185185,
    "weight_used": 0.185185
   }
  ]
 },
 "orchid_weight_floor": {
  "suggested_weight": 0.185185,
  "weight_written": 0.185185,
  "changes_weight": false,
  "sigma_floor": 500.0,
  "sigma_floor_unit": "J/mol",
  "rule": "optional minimum-sigma policy (E6): sigma_eff = max(sigma, sigma_floor) with sigma_floor = ESPEI's experimental default for the property (500 J/mol for enthalpies and for the chemical potential of activities, 0.2 J/mol/K for entropies and heat capacities); suggested_weight = min(weight, 1). The printed sigma is unchanged (orchid_uncertainty); use suggested_weight when printed sigmas are much smaller than the scatter between sources (e.g. formation enthalpies printed with +-80 J/mol-atom while other measurements differ by 1-2 kJ/mol-atom)"
 }
}

File: espei/experimental/AG-SM/AgSm-20Zho.hmr-01-AG2SM_ALPHA.json
{
 "components": [
  "AG",
  "SM",
  "VA"
 ],
 "phases": [
  "AG2SM_ALPHA"
 ],
 "conditions": {
  "P": 101325,
  "T": 298.15
 },
 "output": "HM_FORM",
 "values": [
  [
   [
    -24100.0
   ]
  ]
 ],
 "reference": "Zhou 2020, doi:10.1007/s11669-020-00813-5",
 "tags": [
  "experimental",
  "thermochemical_table",
  "orchid",
  "compound_formation_endmember"
 ],
 "comment": "ORCHID literature values, Version 1, machine-extracted. Evidence class: experimental. ORCHID observation ids (orchid-literature `id`, one per value, in value order): ORC-EXIRIZR2RB.b18a79",
 "weight": 0.208333,
 "bibtex": "zhou2020_5fa710",
 "orchid": {
  "status": "Version 1, machine-extracted",
  "evidence_class": "experimental",
  "observations": [
   {
    "id": "ORC-EXIRIZR2RB.b18a79",
    "reader_agreement": "multi_reader",
    "paper": "doi:10.1007/s11669-020-00813-5",
    "also_read_as": [
     "ORC-EXIRIZR2RB.b18a79"
    ]
   }
  ],
  "papers": [
   "doi:10.1007/s11669-020-00813-5",
   "doi:10.1016/j.jallcom.2005.07.069"
  ],
  "dois": [
   "10.1007/s11669-020-00813-5",
   "10.1016/j.jallcom.2005.07.069"
  ],
  "source_dataset": "db-v2.1/general/espei/AgSm-20Zho/hmr-01.json",
  "values_dropped": 1
 },
 "orchid_uncertainty": {
  "unit": "J/mol-atom",
  "default_sigma": {
   "value": 500.0,
   "name": "ESPEI experimental default sigma_HM = 500 J/mol"
  },
  "weight_rule": "dataset weight = ESPEI experimental default sigma_HM = 500 J/mol / median sigma of the dataset's values (printed sigma; assumed default where none was printed); ESPEI 0.9.1 equilibrium data take one weight per dataset",
  "values": [
   {
    "sigma": 2400.0,
    "sigma_basis": "printed",
    "printed": {
     "value": 2.4,
     "unit": "kJ/mol-atom",
     "interval": "±x printed; coverage not stated, taken as 1 sigma",
     "coverage": "1sigma_assumed"
    },
    "weight_per_value_equivalent": 0.208333,
    "weight_used": 0.208333
   }
  ]
 },
 "orchid_weight_floor": {
  "suggested_weight": 0.208333,
  "weight_written": 0.208333,
  "changes_weight": false,
  "sigma_floor": 500.0,
  "sigma_floor_unit": "J/mol",
  "rule": "optional minimum-sigma policy (E6): sigma_eff = max(sigma, sigma_floor) with sigma_floor = ESPEI's experimental default for the property (500 J/mol for enthalpies and for the chemical potential of activities, 0.2 J/mol/K for entropies and heat capacities); suggested_weight = min(weight, 1). The printed sigma is unchanged (orchid_uncertainty); use suggested_weight when printed sigmas are much smaller than the scatter between sources (e.g. formation enthalpies printed with +-80 J/mol-atom while other measurements differ by 1-2 kJ/mol-atom)"
 },
 "orchid_phase_assignment": {
  "phases": [
   "AG2SM_ALPHA"
  ],
  "basis": {
   "printed_labels": 1
  },
  "rule": "tools/phase_rule.py; README.md, 'Phase assignment'",
  "endmember": {
   "tdb": "AgSm-20Zho.tdb",
   "path": "databases/sgte-binary/AgSm-20Zho.tdb",
   "sha256": "032995b1ab9a604b3298a9574fd08f16a76b37e63b56e35a659fd2ff5512d608",
   "phase": "AG2SM_ALPHA",
   "reference": "SER phases of the TDB's ELEMENT lines (ESPEI _FORM convention); the value's printed reference state names the same phases (or none)"
  }
 },
 "solver": {
  "mode": "manual",
  "sublattice_site_ratios": [
   2.0,
   1.0
  ],
  "sublattice_configurations": [
   [
    "AG",
    "SM"
   ]
  ]
 },
 "orchid_certification": {
  "basis": "pycalphad_invariant_agreement",
  "all_values_certified": false,
  "n_certified": 0,
  "values": [
   {
    "id": "ORC-EXIRIZR2RB.b18a79",
    "espei_certified": false,
    "calphad_check": "not_available"
   }
  ]
 }
}
