Repository: orchid-calphad/orchid-data

# ORCHID ESPEI datasets from the literature

ESPEI-format datasets built from the ORCHID literature values (Version 1, machine-extracted) and from DFT (literature, Materials Project, OQMD). Every literature value is traced to its published ORCHID observation id (`literature/`, field `id`) and the DOI of its source, passes the same inclusion rules as the published literature values, and carries its uncertainty in physical units next to the ESPEI weight derived from it.

| folder | datasets | values | systems | content |
|---|---:|---:|---:|---|
| experimental | 1679 | 5549 | 246 | experimental thermochemical tables and phase-composition (ZPF) tables |

File: espei/invariants/AG-DY/AgDy-10Lon.zpf-01.json
{
 "components": [
  "AG",
  "DY"
 ],
 "phases": [
  "AG51DY14",
  "FCC_A1",
  "LIQUID"
 ],
 "conditions": {
  "P": 101325,
  "T": [
   1074.0
  ]
 },
 "output": "ZPF",
 "values": [
  [
   [
    "LIQUID",
    [
     "DY"
    ],
    [
     null
    ]
   ],
   [
    "FCC_A1",
    [
     "DY"
    ],
    [
     null
    ]
   ],
   [
    "AG51DY14",
    [
     "DY"
    ],
    [
     0.215385
    ]
   ]
  ]
 ],
 "reference": "1971, K.A. Gschneidner Jr., O.D. Mcmasters, D.G. Alexander, R.F. Ventericher, Metall. Trans. 1 (1970) 1961–1971.",
 "tags": [
  "experimental",
  "invariant_table",
  "via_assessment",
  "orchid"
 ],
 "comment": "ORCHID literature values, Version 1, machine-extracted. Evidence class: experimental. ORCHID observation ids (orchid-literature `id`, one per value, in value order): ORC-I4HNRF3G4X",
 "bibtex": "gschneidner1971_051d24",
 "orchid": {
  "status": "Version 1, machine-extracted",
  "evidence_class": "experimental",
  "observations": [
   {
    "id": "ORC-I4HNRF3G4X",
    "paper": "doi:10.1016/j.jallcom.2009.09.036",
    "measured_in": "ref:f5f7f0c1335e0b9a"
   }
  ],
  "papers": [
   "ref:f5f7f0c1335e0b9a",
   "doi:10.1016/j.jallcom.2009.09.036"
  ],
  "dois": [
   "10.1016/j.jallcom.2009.09.036"
  ],
  "source_dataset": "db-v2.1/invariants/espei/AgDy-10Lon/zpf-01.json"
 },
 "orchid_uncertainty": {
  "unit": "K (temperature only)",
  "values": [
   {
    "sigma": null,
    "sigma_basis": "zpf (ESPEI weighs ZPF data by a driving-force tolerance, not a value sigma; no weight set)"
   }
  ],
  "weight_rule": "none: ZPF scale is ESPEI's driving-force tolerance; weight left at 1"
 }
}

File: espei/invariants/AG-ER/AgEr-10Lon.zpf-00.json
{
 "components": [
  "AG",
  "ER",
  "VA"
 ],
 "phases": [
  "AG2ER_C11B",
  "AG51ER14",
  "AGER_B2",
  "FCC_A1",
  "HCP_A3",
  "LIQUID"
 ],
 "conditions": {
  "P": 101325,
  "T": [
   1045,
   1163,
   1266,
   1205,
   1203,
   1293,
   1468
  ]
 },
 "output": "ZPF",
 "values": [
  [
   [
    "LIQUID",
    [
     "ER"
    ],
    [
     0.115
    ]
   ],
   [
    "FCC_A1",
    [
     "ER"
    ],
    [
     null
    ]
   ],
   [
    "AG51ER14",
    [
     "ER"
    ],
    [
     null
    ]
   ]
  ],
  [
   [
    "LIQUID",
    [
     "ER"
    ],
    [
     0.265
    ]
   ],
   [
    "AG51ER14",
    [
     "ER"
    ],
    [
     null
    ]
   ],
   [
    "AG2ER_C11B",
    [
     "ER"
    ],
    [
     null
    ]
   ]
  ],
  [
   [
    "LIQUID",
    [
     "ER"
    ],
    [
     0.37
    ]
   ],
   [
    "AG2ER_C11B",
    [
     "ER"
    ],
    [
     null
    ]
   ],
   [
    "AGER_B2",
    [
     "ER"
    ],
    [
     null
    ]
   ]
  ],
  [
   [
    "LIQUID",
    [
     "ER"
    ],
    [
     0.76
    ]
   ],
   [
    "AGER_B2",
    [
     "ER"
    ],
    [
     null
    ]
   ],
   [
    "HCP_A3",
    [
     "ER"
    ],
    [
     null
    ]
   ]
  ],
  [
   [
    "LIQUID",
    [
     "ER"
    ],
    [
     0.215
    ]
   ],
   [
    "AG51ER14",
    [
     "ER"
    ],
    [
     null
    ]
   ]
  ],
  [
   [
    "LIQUID",
    [
     "ER"
    ],
    [
     0.333
    ]
   ],
   [
    "AG2ER_C11B",
    [
     "ER"
    ],
    [
     null
    ]
   ]
  ],
  [
   [
    "LIQUID",
    [
     "ER"
    ],
    [
     0.5
    ]
   ],
   [
    "AGER_B2",
    [
     "ER"
    ],
    [
     null
    ]
   ]
  ]
 ],
 "reference": "Gebhardt 1969, doi:10.1016/0022-5088(69)90178-7",
 "tags": [
  "experimental",
  "invariant_table",
  "via_assessment",
  "orchid"
 ],
 "comment": "ORCHID literature values, Version 1, machine-extracted. Evidence class: experimental. ORCHID observation ids (orchid-literature `id`, one per value, in value order): ORC-JRWEZCIP4C ORC-2RMTABTG7T ORC-C423VOFGVK ORC-7VINYZES4M ORC-26NZMJCDU2 ORC-C3FMD2RWMU ORC-ATDM2AB7YU",
 "bibtex": "gebhardt1969_364bb0",
 "orchid": {
  "status": "Version 1, machine-extracted",
  "evidence_class": "experimental",
  "observations": [
   {
    "id": "ORC-JRWEZCIP4C",
    "paper": "doi:10.1016/j.jallcom.2009.09.036",
    "measured_in": "doi:10.1016/0022-5088(69)90178-7"
   },
   {
    "id": "ORC-2RMTABTG7T",
    "paper": "doi:10.1016/j.jallcom.2009.09.036",
    "measured_in": "doi:10.1016/0022-5088(69)90178-7"
   },
   {
    "id": "ORC-C423VOFGVK",
    "paper": "doi:10.1016/j.jallcom.2009.09.036",
    "measured_in": "doi:10.1016/0022-5088(69)90178-7"
   },
   {
    "id": "ORC-7VINYZES4M",
    "paper": "doi:10.1016/j.jallcom.2009.09.036",
    "measured_in": "doi:10.1016/0022-5088(69)90178-7"
   },
   {
    "id": "ORC-26NZMJCDU2",
    "paper": "doi:10.1016/j.jallcom.2009.09.036",
    "measured_in": "doi:10.1016/0022-5088(69)90178-7"
   },
   {
    "id": "ORC-C3FMD2RWMU",
    "paper": "doi:10.1016/j.jallcom.2009.09.036",
    "measured_in": "doi:10.1016/0022-5088(69)90178-7"
   },
   {
    "id": "ORC-ATDM2AB7YU",
    "paper": "doi:10.1016/j.jallcom.2009.09.036",
    "measured_in": "doi:10.1016/0022-5088(69)90178-7"
   }
  ],
  "papers": [
   "doi:10.1016/0022-5088(69)90178-7",
   "doi:10.1016/j.jallcom.2009.09.036"
  ],
  "dois": [
   "10.1016/0022-5088(69)90178-7",
   "10.1016/j.jallcom.2009.09.036"
  ],
  "source_dataset": "db-v2.1/invariants/espei/AgEr-10Lon/zpf-00.json"
 },
 "orchid_uncertainty": {
  "unit": "K (temperature only)",
  "values": [
   {
    "sigma": null,
    "sigma_basis": "zpf (ESPEI weighs ZPF data by a driving-force tolerance, not a value sigma; no weight set)"
   },
   {
    "sigma": null,
    "sigma_basis": "zpf (ESPEI weighs ZPF data by a driving-force tolerance, not a value sigma; no weight set)"
   },
   {
    "sigma": null,
    "sigma_basis": "zpf (ESPEI weighs ZPF data by a driving-force tolerance, not a value sigma; no weight set)"
   },
   {
    "sigma": null,
    "sigma_basis": "zpf (ESPEI weighs ZPF data by a driving-force tolerance, not a value sigma; no weight set)"
   },
   {
    "sigma": null,
    "sigma_basis": "zpf (ESPEI weighs ZPF data by a driving-force tolerance, not a value sigma; no weight set)"
   },
   {
    "sigma": null,
    "sigma_basis": "zpf (ESPEI weighs ZPF data by a driving-force tolerance, not a value sigma; no weight set)"
   },
   {
    "sigma": null,
    "sigma_basis": "zpf (ESPEI weighs ZPF data by a driving-force tolerance, not a value sigma; no weight set)"
   }
  ],
  "weight_rule": "none: ZPF scale is ESPEI's driving-force tolerance; weight left at 1"
 },
 "orchid_zpf_encoding": {
  "line_compound_vertices_null": 9,
  "hyperplanes_added": 0,
  "rule": "E2: vertices of phases that are stoichiometric in the target TDB are written with composition null (ESPEI evaluates a line compound at its own formula composition; a fixed composition gives NaN in ESPEI 0.9.1 / pycalphad 0.11.2); the printed composition stays in the literature release (orchid.observations ids)"
 },
 "orchid_certification": {
  "basis": "pycalphad_invariant_agreement",
  "all_values_certified": false,
  "n_certified": 4,
  "values": [
   {
    "id": "ORC-JRWEZCIP4C",
    "espei_certified": true,
    "calphad_check": "agrees"
   },
   {
    "id": "ORC-2RMTABTG7T",
    "espei_certified": true,
    "calphad_check": "agrees"
   },
   {
    "id": "ORC-C423VOFGVK",
    "espei_certified": true,
    "calphad_check": "agrees"
   },
   {
    "id": "ORC-7VINYZES4M",
    "espei_certified": true,
    "calphad_check": "agrees"
   },
   {
    "id": "ORC-26NZMJCDU2",
    "espei_certified": false,
    "calphad_check": "not_available"
   },
   {
    "id": "ORC-C3FMD2RWMU",
    "espei_certified": false,
    "calphad_check": "not_available"
   },
   {
    "id": "ORC-ATDM2AB7YU",
    "espei_certified": false,
    "calphad_check": "not_available"
   }
  ]
 }
}

File: espei/invariants/AG-ER/AgEr-10Lon.zpf-01.json
{
 "components": [
  "AG",
  "ER"
 ],
 "phases": [
  "AG51ER14",
  "FCC_A1",
  "LIQUID"
 ],
 "conditions": {
  "P": 101325,
  "T": [
   1068
  ]
 },
 "output": "ZPF",
 "values": [
  [
   [
    "LIQUID",
    [
     "ER"
    ],
    [
     null
    ]
   ],
   [
    "FCC_A1",
    [
     "ER"
    ],
    [
     null
    ]
   ],
   [
    "AG51ER14",
    [
     "ER"
    ],
    [
     0.2153846153846154
    ]
   ]
  ]
 ],
 "reference": "1971, K.A. Gschneidner Jr., O.D. Mcmasters, D.G. Alexander, R.F. Ventericher, Metall. Trans. 1 (1970) 1961–1971.",
 "tags": [
  "experimental",
  "invariant_table",
  "via_assessment",
  "orchid"
 ],
 "comment": "ORCHID literature values, Version 1, machine-extracted. Evidence class: experimental. ORCHID observation ids (orchid-literature `id`, one per value, in value order): ORC-L5IYOLH7K4",
 "bibtex": "gschneidner1971_051d24",
 "orchid": {
  "status": "Version 1, machine-extracted",
  "evidence_class": "experimental",
  "observations": [
   {
    "id": "ORC-L5IYOLH7K4",
    "paper": "doi:10.1016/j.jallcom.2009.09.036",
    "measured_in": "ref:f5f7f0c1335e0b9a"
   }
  ],
  "papers": [
   "ref:f5f7f0c1335e0b9a",
   "doi:10.1016/j.jallcom.2009.09.036"
  ],
  "dois": [
   "10.1016/j.jallcom.2009.09.036"
  ],
  "source_dataset": "db-v2.1/invariants/espei/AgEr-10Lon/zpf-01.json"
 },
 "orchid_uncertainty": {
  "unit": "K (temperature only)",
  "values": [
   {
    "sigma": null,
    "sigma_basis": "zpf (ESPEI weighs ZPF data by a driving-force tolerance, not a value sigma; no weight set)"
   }
  ],
  "weight_rule": "none: ZPF scale is ESPEI's driving-force tolerance; weight left at 1"
 }
}

File: espei/invariants/AG-ER/AgEr-10Wan.zpf-00.json
{
 "components": [
  "AG",
  "ER",
  "VA"
 ],
 "phases": [
  "AG2ER_C11B",
  "AG51ER14",
  "AGER_B2",
  "FCC_A1",
  "HCP_A3",
  "LIQUID"
 ],
 "conditions": {
  "P": 101325,
  "T": [
   1205.15,
   1468.15,
   1266.15,
   1293.15,
   1163.15,
   1203.15,
   1068.15
  ]
 },
 "output": "ZPF",
 "values": [
  [
   [
    "LIQUID",
    [
     "ER"
    ],
    [
     0.76
    ]
   ],
   [
    "HCP_A3",
    [
     "ER"
    ],
    [
     1.0
    ]
   ],
   [
    "AGER_B2",
    [
     "ER"
    ],
    [
     null
    ]
   ]
  ],
  [
   [
    "LIQUID",
    [
     "ER"
    ],
    [
     0.5
    ]
   ],
   [
    "AGER_B2",
    [
     "ER"
    ],
    [
     null
    ]
   ]
  ],
  [
   [
    "LIQUID",
    [
     "ER"
    ],
    [
     0.37
    ]
   ],
   [
    "AGER_B2",
    [
     "ER"
    ],
    [
     null
    ]
   ],
   [
    "AG2ER_C11B",
    [
     "ER"
    ],
    [
     null
    ]
   ]
  ],
  [
   [
    "LIQUID",
    [
     "ER"
    ],
    [
     0.333
    ]
   ],
   [
    "AG2ER_C11B",
    [
     "ER"
    ],
    [
     null
    ]
   ],
   [
    "__HYPERPLANE__",
    [
     "ER"
    ],
    [
     0.33316666650000004
    ]
   ]
  ],
  [
   [
    "LIQUID",
    [
     "ER"
    ],
    [
     0.265
    ]
   ],
   [
    "AG51ER14",
    [
     "ER"
    ],
    [
     0.2153846153846154
    ]
   ],
   [
    "AG2ER_C11B",
    [
     "ER"
    ],
    [
     null
    ]
   ]
  ],
  [
   [
    "LIQUID",
    [
     "ER"
    ],
    [
     0.215
    ]
   ],
   [
    "AG51ER14",
    [
     "ER"
    ],
    [
     0.2153846153846154
    ]
   ],
   [
    "__HYPERPLANE__",
    [
     "ER"
    ],
    [
     0.2151923075
    ]
   ]
  ],
  [
   [
    "LIQUID",
    [
     "ER"
    ],
    [
     0.115
    ]
   ],
   [
    "AG51ER14",
    [
     "ER"
    ],
    [
     0.2153846153846154
    ]
   ],
   [
    "FCC_A1",
    [
     "ER"
    ],
    [
     0.036
    ]
   ]
  ]
 ],
 "reference": "Wang 2010, doi:10.1016/j.jallcom.2009.10.039",
 "tags": [
  "experimental",
  "invariant_table",
  "via_assessment",
  "orchid"
 ],
 "comment": "ORCHID literature values, Version 1, machine-extracted. Evidence class: experimental. ORCHID observation ids (orchid-literature `id`, one per value, in value order): ORC-PDMFMF5525 ORC-DWFCO5VBJ7 ORC-SU2DZ5Y4I2 ORC-WKSWP2BHIP ORC-F6FONCWJV7 ORC-NVLHWSBRLV ORC-XTEVGMHDVM",
 "bibtex": "wang2010_44ccf6",
 "orchid": {
  "status": "Version 1, machine-extracted",
  "evidence_class": "experimental",
  "observations": [
   {
    "id": "ORC-PDMFMF5525",
    "paper": "doi:10.1016/j.jallcom.2009.10.039",
    "also_reported_as": [
     {
      "id": "ORC-C7MMTYNLN4",
      "paper": "doi:10.1016/j.jallcom.2009.10.039",
      "measured_in": "doi:10.1016/0022-5088(69)90178-7",
      "dataset": "invariants/AG-ER/AgEr-10Wan.zpf-01.json"
     }
    ]
   },
   {
    "id": "ORC-DWFCO5VBJ7",
    "paper": "doi:10.1016/j.jallcom.2009.10.039",
    "also_reported_as": [
     {
      "id": "ORC-FZZI6TMZYY",
      "paper": "doi:10.1016/j.jallcom.2009.10.039",
      "measured_in": "doi:10.1016/0022-5088(69)90178-7",
      "dataset": "invariants/AG-ER/AgEr-10Wan.zpf-01.json"
     }
    ]
   },
   {
    "id": "ORC-SU2DZ5Y4I2",
    "paper": "doi:10.1016/j.jallcom.2009.10.039",
    "also_reported_as": [
     {
      "id": "ORC-GIY6IV7HRV",
      "paper": "doi:10.1016/j.jallcom.2009.10.039",
      "measured_in": "doi:10.1016/0022-5088(69)90178-7",
      "dataset": "invariants/AG-ER/AgEr-10Wan.zpf-01.json"
     }
    ]
   },
   {
    "id": "ORC-WKSWP2BHIP",
    "paper": "doi:10.1016/j.jallcom.2009.10.039",
    "also_reported_as": [
     {
      "id": "ORC-QQZT7NILCQ",
      "paper": "doi:10.1016/j.jallcom.2009.10.039",
      "measured_in": "doi:10.1016/0022-5088(69)90178-7",
      "dataset": "invariants/AG-ER/AgEr-10Wan.zpf-01.json"
     }
    ]
   },
   {
    "id": "ORC-F6FONCWJV7",
    "paper": "doi:10.1016/j.jallcom.2009.10.039"
   },
   {
    "id": "ORC-NVLHWSBRLV",
    "paper": "doi:10.1016/j.jallcom.2009.10.039"
   },
   {
    "id": "ORC-XTEVGMHDVM",
    "paper": "doi:10.1016/j.jallcom.2009.10.039"
   }
  ],
  "papers": [
   "doi:10.1016/j.jallcom.2009.10.039",
   "doi:10.1007/bf02871168",
   "doi:10.1016/0022-5088(69)90178-7"
  ],
  "dois": [
   "10.1007/bf02871168",
   "10.1016/0022-5088(69)90178-7",
   "10.1016/j.jallcom.2009.10.039"
  ],
  "source_dataset": "db-v2.1/invariants/espei/AgEr-10Wan/zpf-00.json",
  "e3_merged": 4
 },
 "orchid_uncertainty": {
  "unit": "K (temperature only)",
  "values": [
   {
    "sigma": null,
    "sigma_basis": "zpf (ESPEI weighs ZPF data by a driving-force tolerance, not a value sigma; no weight set)"
   },
   {
    "sigma": null,
    "sigma_basis": "zpf (ESPEI weighs ZPF data by a driving-force tolerance, not a value sigma; no weight set)"
   },
   {
    "sigma": null,
    "sigma_basis": "zpf (ESPEI weighs ZPF data by a driving-force tolerance, not a value sigma; no weight set)"
   },
   {
    "sigma": null,
    "sigma_basis": "zpf (ESPEI weighs ZPF data by a driving-force tolerance, not a value sigma; no weight set)"
   },
   {
    "sigma": null,
    "sigma_basis": "zpf (ESPEI weighs ZPF data by a driving-force tolerance, not a value sigma; no weight set)"
   },
   {
    "sigma": null,
    "sigma_basis": "zpf (ESPEI weighs ZPF data by a driving-force tolerance, not a value sigma; no weight set)"
   },
   {
    "sigma": null,
    "sigma_basis": "zpf (ESPEI weighs ZPF data by a driving-force tolerance, not a value sigma; no weight set)"
   }
  ],
  "weight_rule": "none: ZPF scale is ESPEI's driving-force tolerance; weight left at 1"
 },
 "orchid_zpf_encoding": {
  "line_compound_vertices_null": 6,
  "hyperplanes_added": 0,
  "rule": "E2: vertices of phases that are stoichiometric in the target TDB are written with composition null (ESPEI evaluates a line compound at its own formula composition; a fixed composition gives NaN in ESPEI 0.9.1 / pycalphad 0.11.2); the printed composition stays in the literature release (orchid.observations ids)"
 },
 "orchid_certification": {
  "basis": "pycalphad_invariant_agreement",
  "all_values_certified": false,
  "n_certified": 0,
  "values": [
   {
    "id": "ORC-PDMFMF5525",
    "espei_certified": false,
    "calphad_check": "not_available"
   },
   {
    "id": "ORC-DWFCO5VBJ7",
    "espei_certified": false,
    "calphad_check": "not_available"
   },
   {
    "id": "ORC-SU2DZ5Y4I2",
    "espei_certified": false,
    "calphad_check": "not_available"
   },
   {
    "id": "ORC-WKSWP2BHIP",
    "espei_certified": false,
    "calphad_check": "not_available"
   },
   {
    "id": "ORC-F6FONCWJV7",
    "espei_certified": false,
    "calphad_check": "not_available"
   },
   {
    "id": "ORC-NVLHWSBRLV",
    "espei_certified": false,
    "calphad_check": "not_available"
   },
   {
    "id": "ORC-XTEVGMHDVM",
    "espei_certified": false,
    "calphad_check": "not_available"
   }
  ]
 }
}

File: espei/invariants/AG-ER/AgEr-10Wan.zpf-01.json
{
 "components": [
  "AG",
  "ER",
  "VA"
 ],
 "phases": [
  "AG2ER_C11B",
  "AG51ER14",
  "FCC_A1",
  "LIQUID"
 ],
 "conditions": {
  "P": 101325,
  "T": [
   1163.15,
   1203.15,
   1045.15
  ]
 },
 "output": "ZPF",
 "values": [
  [
   [
    "LIQUID",
    [
     "ER"
    ],
    [
     0.265
    ]
   ],
   [
    "AG51ER14",
    [
     "ER"
    ],
    [
     0.25
    ]
   ],
   [
    "AG2ER_C11B",
    [
     "ER"
    ],
    [
     null
    ]
   ]
  ],
  [
   [
    "LIQUID",
    [
     "ER"
    ],
    [
     0.25
    ]
   ],
   [
    "AG51ER14",
    [
     "ER"
    ],
    [
     0.25
    ]
   ]
  ],
  [
   [
    "LIQUID",
    [
     "ER"
    ],
    [
     0.115
    ]
   ],
   [
    "AG51ER14",
    [
     "ER"
    ],
    [
     0.25
    ]
   ],
   [
    "FCC_A1",
    [
     "ER"
    ],
    [
     0.05
    ]
   ]
  ]
 ],
 "reference": "Gebhardt 1969, doi:10.1016/0022-5088(69)90178-7",
 "tags": [
  "experimental",
  "invariant_table",
  "via_assessment",
  "orchid"
 ],
 "comment": "ORCHID literature values, Version 1, machine-extracted. Evidence class: experimental. ORCHID observation ids (orchid-literature `id`, one per value, in value order): ORC-D5KDOQZ64Y ORC-G7W4YFBTW3 ORC-Q7KEL6NV7T",
 "bibtex": "gebhardt1969_364bb0",
 "orchid": {
  "status": "Version 1, machine-extracted",
  "evidence_class": "experimental",
  "observations": [
   {
    "id": "ORC-D5KDOQZ64Y",
    "reader_agreement": "multi_reader",
    "paper": "doi:10.1016/j.jallcom.2009.10.039",
    "measured_in": "doi:10.1016/0022-5088(69)90178-7"
   },
   {
    "id": "ORC-G7W4YFBTW3",
    "reader_agreement": "multi_reader",
    "paper": "doi:10.1016/j.jallcom.2009.10.039",
    "measured_in": "doi:10.1016/0022-5088(69)90178-7"
   },
   {
    "id": "ORC-Q7KEL6NV7T",
    "reader_agreement": "multi_reader",
    "paper": "doi:10.1016/j.jallcom.2009.10.039",
    "measured_in": "doi:10.1016/0022-5088(69)90178-7"
   }
  ],
  "papers": [
   "doi:10.1016/0022-5088(69)90178-7",
   "doi:10.1016/j.jallcom.2009.10.039"
  ],
  "dois": [
   "10.1016/0022-5088(69)90178-7",
   "10.1016/j.jallcom.2009.10.039"
  ],
  "source_dataset": "db-v2.1/invariants/espei/AgEr-10Wan/zpf-01.json",
  "values_dropped": 4
 },
 "orchid_uncertainty": {
  "unit": "K (temperature), mole fraction (composition)",
  "values": [
   {
    "sigma": null,
    "sigma_basis": "zpf (ESPEI weighs ZPF data by a driving-force tolerance, not a value sigma; no weight set)",
    "budget": {
     "temperature_K": {
      "sigma_printed": null,
      "sigma_reading": 0.005,
      "sigma_method": 11.0,
      "sigma_composition": null,
      "sigma_scatter": null,
      "sigma_conversion": null,
      "sigma_effective": 11.0,
      "method_class": "unknown",
      "method_basis": "calibrated",
      "method_n_pairs": 4914,
      "method_entry": "value_types/T_INVARIANT/classes/unknown"
     },
     "composition_mole_fraction": {
      "sigma_printed": null,
      "sigma_reading": 0.0005,
      "sigma_method": 0.011,
      "sigma_composition": null,
      "sigma_scatter": null,
      "sigma_conversion": null,
      "sigma_effective": 0.011,
      "method_class": "unknown",
      "method_basis": "calibrated",
      "method_n_pairs": 3022,
      "method_entry": "value_types/X_PHASE/classes/unknown"
     }
    }
   },
   {
    "sigma": null,
    "sigma_basis": "zpf (ESPEI weighs ZPF data by a driving-force tolerance, not a value sigma; no weight set)",
    "budget": {
     "temperature_K": {
      "sigma_printed": null,
      "sigma_reading": 0.005,
      "sigma_method": 11.0,
      "sigma_composition": null,
      "sigma_scatter": null,
      "sigma_conversion": null,
      "sigma_effective": 11.0,
      "method_class": "unknown",
      "method_basis": "calibrated",
      "method_n_pairs": 4914,
      "method_entry": "value_types/T_INVARIANT/classes/unknown"
     },
     "composition_mole_fraction": {
      "sigma_printed": null,
      "sigma_reading": 0.005,
      "sigma_method": 0.011,
      "sigma_composition": null,
      "sigma_scatter": null,
      "sigma_conversion": null,
      "sigma_effective": 0.011,
      "method_class": "unknown",
      "method_basis": "calibrated",
      "method_n_pairs": 3022,
      "method_entry": "value_types/X_PHASE/classes/unknown"
     }
    }
   },
   {
    "sigma": null,
    "sigma_basis": "zpf (ESPEI weighs ZPF data by a driving-force tolerance, not a value sigma; no weight set)",
    "budget": {
     "temperature_K": {
      "sigma_printed": null,
      "sigma_reading": 0.005,
      "sigma_method": 11.0,
      "sigma_composition": null,
      "sigma_scatter": null,
      "sigma_conversion": null,
      "sigma_effective": 11.0,
      "method_class": "unknown",
      "method_basis": "calibrated",
      "method_n_pairs": 4914,
      "method_entry": "value_types/T_INVARIANT/classes/unknown"
     },
     "composition_mole_fraction": {
      "sigma_printed": null,
      "sigma_reading": 0.0005,
      "sigma_method": 0.011,
      "sigma_composition": null,
      "sigma_scatter": null,
      "sigma_conversion": null,
      "sigma_effective": 0.011,
      "method_class": "unknown",
      "method_basis": "calibrated",
      "method_n_pairs": 3022,
      "method_entry": "value_types/X_PHASE/classes/unknown"
     }
    }
   }
  ],
  "weight_rule": "none: ZPF scale is ESPEI's driving-force tolerance; weight left at 1 (the temperature and composition budgets are information for the user)"
 },
 "orchid_zpf_encoding": {
  "line_compound_vertices_null": 1,
  "hyperplanes_added": 0,
  "rule": "E2: vertices of phases that are stoichiometric in the target TDB are written with composition null (ESPEI evaluates a line compound at its own formula composition; a fixed composition gives NaN in ESPEI 0.9.1 / pycalphad 0.11.2); the printed composition stays in the literature release (orchid.observations ids)"
 },
 "orchid_certification": {
  "basis": "pycalphad_invariant_agreement",
  "all_values_certified": false,
  "n_certified": 0,
  "values": [
   {
    "id": "ORC-D5KDOQZ64Y",
    "espei_certified": false,
    "calphad_check": "not_available"
   },
   {
    "id": "ORC-G7W4YFBTW3",
    "espei_certified": false,
    "calphad_check": "not_available"
   },
   {
    "id": "ORC-Q7KEL6NV7T",
    "espei_certified": false,
    "calphad_check": "not_available"
   }
  ]
 }
}

File: espei/invariants/AG-ER/AgEr-10Wan.zpf-02.json
{
 "components": [
  "AG",
  "ER",
  "VA"
 ],
 "phases": [
  "AG51ER14",
  "FCC_A1",
  "LIQUID"
 ],
 "conditions": {
  "P": 101325,
  "T": [
   1068.15
  ]
 },
 "output": "ZPF",
 "values": [
  [
   [
    "LIQUID",
    [
     "ER"
    ],
    [
     null
    ]
   ],
   [
    "AG51ER14",
    [
     "ER"
    ],
    [
     0.215385
    ]
   ],
   [
    "FCC_A1",
    [
     "ER"
    ],
    [
     0.036
    ]
   ]
  ]
 ],
 "reference": "Wang 2010, doi:10.1016/j.jallcom.2009.10.039",
 "tags": [
  "experimental",
  "invariant_table",
  "via_assessment",
  "orchid"
 ],
 "comment": "ORCHID literature values, Version 1, machine-extracted. Evidence class: experimental. ORCHID observation ids (orchid-literature `id`, one per value, in value order): ORC-26RP6MQZ2O",
 "bibtex": "wang2010_44ccf6",
 "orchid": {
  "status": "Version 1, machine-extracted",
  "evidence_class": "experimental",
  "observations": [
   {
    "id": "ORC-26RP6MQZ2O",
    "paper": "doi:10.1016/j.jallcom.2009.10.039"
   }
  ],
  "papers": [
   "doi:10.1016/j.jallcom.2009.10.039"
  ],
  "dois": [
   "10.1016/j.jallcom.2009.10.039"
  ],
  "source_dataset": "db-v2.1/invariants/espei/AgEr-10Wan/zpf-02.json"
 },
 "orchid_uncertainty": {
  "unit": "K (temperature only)",
  "values": [
   {
    "sigma": null,
    "sigma_basis": "zpf (ESPEI weighs ZPF data by a driving-force tolerance, not a value sigma; no weight set)",
    "temperature_sigma_K": 3.0,
    "temperature_sigma_basis": "printed (coverage not stated, taken as 1 sigma)"
   }
  ],
  "weight_rule": "none: ZPF scale is ESPEI's driving-force tolerance; weight left at 1"
 },
 "orchid_certification": {
  "basis": "pycalphad_invariant_agreement",
  "all_values_certified": false,
  "n_certified": 0,
  "values": [
   {
    "id": "ORC-26RP6MQZ2O",
    "espei_certified": false,
    "calphad_check": "not_available"
   }
  ]
 }
}

File: espei/invariants/AG-GA/AgGa-06Zha.zpf-00.json
{
 "components": [
  "AG",
  "GA",
  "VA"
 ],
 "phases": [
  "AG2GA_C22",
  "FCC_A1",
  "HCP_A3",
  "LIQUID"
 ],
 "conditions": {
  "P": 101325,
  "T": [
   884.0,
   668.0,
   698.0
  ]
 },
 "output": "ZPF",
 "values": [
  [
   [
    "FCC_A1",
    [
     "GA"
    ],
    [
     null
    ]
   ],
   [
    "LIQUID",
    [
     "GA"
    ],
    [
     0.283
    ]
   ],
   [
    "HCP_A3",
    [
     "GA"
    ],
    [
     0.222
    ]
   ]
  ],
  [
   [
    "HCP_A3",
    [
     "GA"
    ],
    [
     0.205
    ]
   ],
   [
    "FCC_A1",
    [
     "GA"
    ],
    [
     0.176
    ]
   ],
   [
    "AG2GA_C22",
    [
     "GA"
    ],
    [
     0.256
    ]
   ]
  ],
  [
   [
    "HCP_A3",
    [
     "GA"
    ],
    [
     0.277
    ]
   ],
   [
    "AG2GA_C22",
    [
     "GA"
    ],
    [
     0.277
    ]
   ]
  ]
 ],
 "reference": "Predel 1972, doi:10.1016/0001-6160(72)90097-1",
 "tags": [
  "experimental",
  "invariant_table",
  "via_assessment",
  "orchid"
 ],
 "comment": "ORCHID literature values, Version 1, machine-extracted. Evidence class: experimental. ORCHID observation ids (orchid-literature `id`, one per value, in value order): ORC-5A6WDEURGL ORC-7VB6FWSLT5 ORC-YY4Y7EGCLN",
 "bibtex": "predel1972_de6838",
 "orchid": {
  "status": "Version 1, machine-extracted",
  "evidence_class": "experimental",
  "observations": [
   {
    "id": "ORC-5A6WDEURGL",
    "paper": "doi:10.1016/j.calphad.2006.02.004",
    "measured_in": "doi:10.1016/0001-6160(72)90097-1"
   },
   {
    "id": "ORC-7VB6FWSLT5",
    "paper": "doi:10.1016/j.calphad.2006.02.004",
    "measured_in": "doi:10.1016/0001-6160(72)90097-1"
   },
   {
    "id": "ORC-YY4Y7EGCLN",
    "paper": "doi:10.1016/j.calphad.2006.02.004",
    "measured_in": "doi:10.1016/0001-6160(72)90097-1"
   }
  ],
  "papers": [
   "doi:10.1016/0001-6160(72)90097-1",
   "doi:10.1016/j.calphad.2006.02.004"
  ],
  "dois": [
   "10.1016/0001-6160(72)90097-1",
   "10.1016/j.calphad.2006.02.004"
  ],
  "source_dataset": "db-v2.1/invariants/espei/AgGa-06Zha/zpf-00.json"
 },
 "orchid_uncertainty": {
  "unit": "K (temperature only)",
  "values": [
   {
    "sigma": null,
    "sigma_basis": "zpf (ESPEI weighs ZPF data by a driving-force tolerance, not a value sigma; no weight set)"
   },
   {
    "sigma": null,
    "sigma_basis": "zpf (ESPEI weighs ZPF data by a driving-force tolerance, not a value sigma; no weight set)"
   },
   {
    "sigma": null,
    "sigma_basis": "zpf (ESPEI weighs ZPF data by a driving-force tolerance, not a value sigma; no weight set)"
   }
  ],
  "weight_rule": "none: ZPF scale is ESPEI's driving-force tolerance; weight left at 1"
 }
}

File: espei/invariants/AG-GA/AgGa-06Zha.zpf-01.json
{
 "components": [
  "AG",
  "GA",
  "VA"
 ],
 "phases": [
  "AG2GA_C22",
  "FCC_A1",
  "HCP_A3",
  "LIQUID"
 ],
 "conditions": {
  "P": 101325,
  "T": [
   885.0,
   675.0,
   708.0,
   693.0
  ]
 },
 "output": "ZPF",
 "values": [
  [
   [
    "FCC_A1",
    [
     "GA"
    ],
    [
     null
    ]
   ],
   [
    "LIQUID",
    [
     "GA"
    ],
    [
     0.281
    ]
   ],
   [
    "HCP_A3",
    [
     "GA"
    ],
    [
     0.22
    ]
   ]
  ],
  [
   [
    "HCP_A3",
    [
     "GA"
    ],
    [
     0.227
    ]
   ],
   [
    "FCC_A1",
    [
     "GA"
    ],
    [
     0.192
    ]
   ],
   [
    "AG2GA_C22",
    [
     "GA"
    ],
    [
     0.254
    ]
   ]
  ],
  [
   [
    "HCP_A3",
    [
     "GA"
    ],
    [
     0.29
    ]
   ],
   [
    "AG2GA_C22",
    [
     "GA"
    ],
    [
     0.29
    ]
   ]
  ],
  [
   [
    "HCP_A3",
    [
     "GA"
    ],
    [
     null
    ]
   ],
   [
    "AG2GA_C22",
    [
     "GA"
    ],
    [
     0.333333
    ]
   ],
   [
    "LIQUID",
    [
     "GA"
    ],
    [
     0.587
    ]
   ]
  ]
 ],
 "reference": "Feschotte 1991, doi:10.1016/0022-5088(91)90272-6",
 "tags": [
  "experimental",
  "invariant_table",
  "via_assessment",
  "orchid"
 ],
 "comment": "ORCHID literature values, Version 1, machine-extracted. Evidence class: experimental. ORCHID observation ids (orchid-literature `id`, one per value, in value order): ORC-MN6QWE4KAJ ORC-PNNUUHIY26 ORC-MGMCM65HPI ORC-KUUUQNTXMP",
 "bibtex": "feschotte1991_3155d7",
 "orchid": {
  "status": "Version 1, machine-extracted",
  "evidence_class": "experimental",
  "observations": [
   {
    "id": "ORC-MN6QWE4KAJ",
    "reader_agreement": "multi_reader",
    "paper": "doi:10.1016/j.calphad.2006.02.004",
    "measured_in": "doi:10.1016/0022-5088(91)90272-6"
   },
   {
    "id": "ORC-PNNUUHIY26",
    "reader_agreement": "multi_reader",
    "paper": "doi:10.1016/j.calphad.2006.02.004",
    "measured_in": "doi:10.1016/0022-5088(91)90272-6"
   },
   {
    "id": "ORC-MGMCM65HPI",
    "reader_agreement": "multi_reader",
    "paper": "doi:10.1016/j.calphad.2006.02.004",
    "measured_in": "doi:10.1016/0022-5088(91)90272-6"
   },
   {
    "id": "ORC-KUUUQNTXMP",
    "reader_agreement": "multi_reader",
    "paper": "doi:10.1016/j.calphad.2006.02.004",
    "measured_in": "doi:10.1016/0022-5088(91)90272-6"
   }
  ],
  "papers": [
   "doi:10.1016/0022-5088(91)90272-6",
   "doi:10.1016/j.calphad.2006.02.004"
  ],
  "dois": [
   "10.1016/0022-5088(91)90272-6",
   "10.1016/j.calphad.2006.02.004"
  ],
  "source_dataset": "db-v2.1/invariants/espei/AgGa-06Zha/zpf-01.json"
 },
 "orchid_uncertainty": {
  "unit": "K (temperature), mole fraction (composition)",
  "values": [
   {
    "sigma": null,
    "sigma_basis": "zpf (ESPEI weighs ZPF data by a driving-force tolerance, not a value sigma; no weight set)",
    "budget": {
     "temperature_K": {
      "sigma_printed": null,
      "sigma_reading": 0.5,
      "sigma_method": 10.0,
      "sigma_composition": null,
      "sigma_scatter": null,
      "sigma_conversion": null,
      "sigma_effective": 10.0,
      "method_class": "unknown",
      "method_basis": "calibrated",
      "method_n_pairs": 4981,
      "method_entry": "value_types/T_INVARIANT/classes/unknown"
     },
     "composition_mole_fraction": {
      "sigma_printed": null,
      "sigma_reading": 0.0005,
      "sigma_method": 0.011,
      "sigma_composition": null,
      "sigma_scatter": null,
      "sigma_conversion": null,
      "sigma_effective": 0.011,
      "method_class": "unknown",
      "method_basis": "calibrated",
      "method_n_pairs": 3139,
      "method_entry": "value_types/X_PHASE/classes/unknown"
     }
    }
   },
   {
    "sigma": null,
    "sigma_basis": "zpf (ESPEI weighs ZPF data by a driving-force tolerance, not a value sigma; no weight set)",
    "budget": {
     "temperature_K": {
      "sigma_printed": null,
      "sigma_reading": 0.5,
      "sigma_method": 10.0,
      "sigma_composition": null,
      "sigma_scatter": null,
      "sigma_conversion": null,
      "sigma_effective": 10.0,
      "method_class": "unknown",
      "method_basis": "calibrated",
      "method_n_pairs": 4981,
      "method_entry": "value_types/T_INVARIANT/classes/unknown"
     },
     "composition_mole_fraction": {
      "sigma_printed": null,
      "sigma_reading": 0.0005,
      "sigma_method": 0.011,
      "sigma_composition": null,
      "sigma_scatter": null,
      "sigma_conversion": null,
      "sigma_effective": 0.011,
      "method_class": "unknown",
      "method_basis": "calibrated",
      "method_n_pairs": 3139,
      "method_entry": "value_types/X_PHASE/classes/unknown"
     }
    }
   },
   {
    "sigma": null,
    "sigma_basis": "zpf (ESPEI weighs ZPF data by a driving-force tolerance, not a value sigma; no weight set)",
    "budget": {
     "temperature_K": {
      "sigma_printed": null,
      "sigma_reading": 0.5,
      "sigma_method": 10.0,
      "sigma_composition": null,
      "sigma_scatter": null,
      "sigma_conversion": null,
      "sigma_effective": 10.0,
      "method_class": "unknown",
      "method_basis": "calibrated",
      "method_n_pairs": 4981,
      "method_entry": "value_types/T_INVARIANT/classes/unknown"
     },
     "composition_mole_fraction": {
      "sigma_printed": null,
      "sigma_reading": 0.005,
      "sigma_method": 0.011,
      "sigma_composition": null,
      "sigma_scatter": null,
      "sigma_conversion": null,
      "sigma_effective": 0.011,
      "method_class": "unknown",
      "method_basis": "calibrated",
      "method_n_pairs": 3139,
      "method_entry": "value_types/X_PHASE/classes/unknown"
     }
    }
   },
   {
    "sigma": null,
    "sigma_basis": "zpf (ESPEI weighs ZPF data by a driving-force tolerance, not a value sigma; no weight set)",
    "budget": {
     "temperature_K": {
      "sigma_printed": null,
      "sigma_reading": 0.5,
      "sigma_method": 10.0,
      "sigma_composition": null,
      "sigma_scatter": null,
      "sigma_conversion": null,
      "sigma_effective": 10.0,
      "method_class": "unknown",
      "method_basis": "calibrated",
      "method_n_pairs": 4981,
      "method_entry": "value_types/T_INVARIANT/classes/unknown"
     },
     "composition_mole_fraction": {
      "sigma_printed": null,
      "sigma_reading": 5e-07,
      "sigma_method": 0.011,
      "sigma_composition": null,
      "sigma_scatter": null,
      "sigma_conversion": null,
      "sigma_effective": 0.011,
      "method_class": "unknown",
      "method_basis": "calibrated",
      "method_n_pairs": 3139,
      "method_entry": "value_types/X_PHASE/classes/unknown"
     }
    }
   }
  ],
  "weight_rule": "none: ZPF scale is ESPEI's driving-force tolerance; weight left at 1 (the temperature and composition budgets are information for the user)"
 },
 "orchid_certification": {
  "basis": "pycalphad_invariant_agreement",
  "all_values_certified": false,
  "n_certified": 0,
  "values": [
   {
    "id": "ORC-MN6QWE4KAJ",
    "espei_certified": false,
    "calphad_check": "not_available"
   },
   {
    "id": "ORC-PNNUUHIY26",
    "espei_certified": false,
    "calphad_check": "not_available"
   },
   {
    "id": "ORC-MGMCM65HPI",
    "espei_certified": false,
    "calphad_check": "not_available"
   },
   {
    "id": "ORC-KUUUQNTXMP",
    "espei_certified": false,
    "calphad_check": "not_available"
   }
  ]
 }
}
