Repository: orchid-calphad/orchid-data

# ORCHID ESPEI datasets from the literature

ESPEI-format datasets built from the ORCHID literature values (Version 1, machine-extracted) and from DFT (literature, Materials Project, OQMD). Every literature value is traced to its published ORCHID observation id (`literature/`, field `id`) and the DOI of its source, passes the same inclusion rules as the published literature values, and carries its uncertainty in physical units next to the ESPEI weight derived from it.

| folder | datasets | values | systems | content |
|---|---:|---:|---:|---|
| experimental | 1679 | 5549 | 246 | experimental thermochemical tables and phase-composition (ZPF) tables |

File: espei/invariants/AG-GA/AgGa-06Zha.zpf-02.json
{
 "components": [
  "AG",
  "GA",
  "VA"
 ],
 "phases": [
  "AG2GA_C22",
  "FCC_A1",
  "HCP_A3",
  "LIQUID"
 ],
 "conditions": {
  "P": 101325,
  "T": [
   668.0,
   575.0
  ]
 },
 "output": "ZPF",
 "values": [
  [
   [
    "HCP_A3",
    [
     "GA"
    ],
    [
     null
    ]
   ],
   [
    "FCC_A1",
    [
     "GA"
    ],
    [
     null
    ]
   ],
   [
    "AG2GA_C22",
    [
     "GA"
    ],
    [
     0.333333
    ]
   ]
  ],
  [
   [
    "HCP_A3",
    [
     "GA"
    ],
    [
     null
    ]
   ],
   [
    "AG2GA_C22",
    [
     "GA"
    ],
    [
     0.333333
    ]
   ],
   [
    "LIQUID",
    [
     "GA"
    ],
    [
     null
    ]
   ]
  ]
 ],
 "reference": "Zhang 2006, doi:10.1016/j.calphad.2006.02.004",
 "tags": [
  "experimental",
  "invariant_table",
  "via_assessment",
  "orchid"
 ],
 "comment": "ORCHID literature values, Version 1, machine-extracted. Evidence class: experimental. ORCHID observation ids (orchid-literature `id`, one per value, in value order): ORC-LXF23SQO3F ORC-OHSV3GVDWI",
 "bibtex": "zhang2006_ca2345",
 "orchid": {
  "status": "Version 1, machine-extracted",
  "evidence_class": "experimental",
  "observations": [
   {
    "id": "ORC-LXF23SQO3F",
    "reader_agreement": "multi_reader",
    "paper": "doi:10.1016/j.calphad.2006.02.004",
    "also_reported_as": [
     {
      "id": "ORC-ZCTC7O77CL",
      "paper": "doi:10.1016/j.calphad.2006.02.004",
      "dataset": "invariants/AG-GA/AgGa-06Zha.zpf-04.json"
     }
    ]
   },
   {
    "id": "ORC-OHSV3GVDWI",
    "reader_agreement": "multi_reader",
    "paper": "doi:10.1016/j.calphad.2006.02.004"
   }
  ],
  "papers": [
   "doi:10.1016/j.calphad.2006.02.004",
   "doi:10.1016/s0925-8388(99)00572-1"
  ],
  "dois": [
   "10.1016/j.calphad.2006.02.004",
   "10.1016/s0925-8388(99)00572-1"
  ],
  "source_dataset": "db-v2.1/invariants/espei/AgGa-06Zha/zpf-02.json",
  "e3_merged": 1
 },
 "orchid_uncertainty": {
  "unit": "K (temperature), mole fraction (composition)",
  "values": [
   {
    "sigma": null,
    "sigma_basis": "zpf (ESPEI weighs ZPF data by a driving-force tolerance, not a value sigma; no weight set)",
    "budget": {
     "temperature_K": {
      "sigma_printed": null,
      "sigma_reading": 0.5,
      "sigma_method": 10.0,
      "sigma_composition": null,
      "sigma_scatter": null,
      "sigma_conversion": null,
      "sigma_effective": 10.0,
      "method_class": "unknown",
      "method_basis": "calibrated",
      "method_n_pairs": 4981,
      "method_entry": "value_types/T_INVARIANT/classes/unknown"
     },
     "composition_mole_fraction": {
      "sigma_printed": null,
      "sigma_reading": 5e-07,
      "sigma_method": 0.011,
      "sigma_composition": null,
      "sigma_scatter": null,
      "sigma_conversion": null,
      "sigma_effective": 0.011,
      "method_class": "unknown",
      "method_basis": "calibrated",
      "method_n_pairs": 3139,
      "method_entry": "value_types/X_PHASE/classes/unknown"
     }
    }
   },
   {
    "sigma": null,
    "sigma_basis": "zpf (ESPEI weighs ZPF data by a driving-force tolerance, not a value sigma; no weight set)",
    "budget": {
     "temperature_K": {
      "sigma_printed": null,
      "sigma_reading": 0.5,
      "sigma_method": 10.0,
      "sigma_composition": null,
      "sigma_scatter": null,
      "sigma_conversion": null,
      "sigma_effective": 10.0,
      "method_class": "unknown",
      "method_basis": "calibrated",
      "method_n_pairs": 4981,
      "method_entry": "value_types/T_INVARIANT/classes/unknown"
     },
     "composition_mole_fraction": {
      "sigma_printed": null,
      "sigma_reading": 5e-07,
      "sigma_method": 0.011,
      "sigma_composition": null,
      "sigma_scatter": null,
      "sigma_conversion": null,
      "sigma_effective": 0.011,
      "method_class": "unknown",
      "method_basis": "calibrated",
      "method_n_pairs": 3139,
      "method_entry": "value_types/X_PHASE/classes/unknown"
     }
    }
   }
  ],
  "weight_rule": "none: ZPF scale is ESPEI's driving-force tolerance; weight left at 1 (the temperature and composition budgets are information for the user)"
 },
 "orchid_certification": {
  "basis": "pycalphad_invariant_agreement",
  "all_values_certified": false,
  "n_certified": 0,
  "values": [
   {
    "id": "ORC-LXF23SQO3F",
    "espei_certified": false,
    "calphad_check": "not_available"
   },
   {
    "id": "ORC-OHSV3GVDWI",
    "espei_certified": false,
    "calphad_check": "not_available"
   }
  ]
 }
}

File: espei/invariants/AG-GA/AgGa-06Zha.zpf-03.json
{
 "components": [
  "AG",
  "GA",
  "VA"
 ],
 "phases": [
  "AG2GA_C22",
  "HCP_A3"
 ],
 "conditions": {
  "P": 101325,
  "T": [
   698.0
  ]
 },
 "output": "ZPF",
 "values": [
  [
   [
    "HCP_A3",
    [
     "GA"
    ],
    [
     0.27
    ]
   ],
   [
    "AG2GA_C22",
    [
     "GA"
    ],
    [
     0.27
    ]
   ]
  ]
 ],
 "reference": "Zhang 2006, doi:10.1016/j.calphad.2006.02.004",
 "tags": [
  "experimental",
  "invariant_table",
  "via_assessment",
  "orchid"
 ],
 "comment": "ORCHID literature values, Version 1, machine-extracted. Evidence class: experimental. ORCHID observation ids (orchid-literature `id`, one per value, in value order): ORC-VJDEEUAIC4",
 "bibtex": "zhang2006_ca2345",
 "orchid": {
  "status": "Version 1, machine-extracted",
  "evidence_class": "experimental",
  "observations": [
   {
    "id": "ORC-VJDEEUAIC4",
    "reader_agreement": "multi_reader",
    "paper": "doi:10.1016/j.calphad.2006.02.004"
   }
  ],
  "papers": [
   "doi:10.1016/j.calphad.2006.02.004"
  ],
  "dois": [
   "10.1016/j.calphad.2006.02.004"
  ],
  "source_dataset": "db-v2.1/invariants/espei/AgGa-06Zha/zpf-03.json"
 },
 "orchid_uncertainty": {
  "unit": "K (temperature), mole fraction (composition)",
  "values": [
   {
    "sigma": null,
    "sigma_basis": "zpf (ESPEI weighs ZPF data by a driving-force tolerance, not a value sigma; no weight set)",
    "budget": {
     "temperature_K": {
      "sigma_printed": null,
      "sigma_reading": 0.5,
      "sigma_method": 10.0,
      "sigma_composition": null,
      "sigma_scatter": null,
      "sigma_conversion": null,
      "sigma_effective": 10.0,
      "method_class": "unknown",
      "method_basis": "calibrated",
      "method_n_pairs": 4981,
      "method_entry": "value_types/T_INVARIANT/classes/unknown"
     },
     "composition_mole_fraction": {
      "sigma_printed": null,
      "sigma_reading": 0.005,
      "sigma_method": 0.011,
      "sigma_composition": null,
      "sigma_scatter": null,
      "sigma_conversion": null,
      "sigma_effective": 0.011,
      "method_class": "unknown",
      "method_basis": "calibrated",
      "method_n_pairs": 3139,
      "method_entry": "value_types/X_PHASE/classes/unknown"
     }
    }
   }
  ],
  "weight_rule": "none: ZPF scale is ESPEI's driving-force tolerance; weight left at 1 (the temperature and composition budgets are information for the user)"
 },
 "orchid_certification": {
  "basis": "pycalphad_invariant_agreement",
  "all_values_certified": false,
  "n_certified": 0,
  "values": [
   {
    "id": "ORC-VJDEEUAIC4",
    "espei_certified": false,
    "calphad_check": "not_available"
   }
  ]
 }
}

File: espei/invariants/AG-GA/AgGa-06Zha.zpf-04.json
{
 "components": [
  "AG",
  "GA",
  "VA"
 ],
 "phases": [
  "AG2GA_C22",
  "HCP_A3",
  "LIQUID"
 ],
 "conditions": {
  "P": 101325,
  "T": [
   695.0
  ]
 },
 "output": "ZPF",
 "values": [
  [
   [
    "HCP_A3",
    [
     "GA"
    ],
    [
     null
    ]
   ],
   [
    "AG2GA_C22",
    [
     "GA"
    ],
    [
     0.333333
    ]
   ],
   [
    "LIQUID",
    [
     "GA"
    ],
    [
     null
    ]
   ]
  ]
 ],
 "reference": "Zhang 2006, doi:10.1016/j.calphad.2006.02.004",
 "tags": [
  "experimental",
  "invariant_table",
  "via_assessment",
  "orchid"
 ],
 "comment": "ORCHID literature values, Version 1, machine-extracted. Evidence class: experimental. ORCHID observation ids (orchid-literature `id`, one per value, in value order): ORC-5Q5RFOYLTR",
 "bibtex": "zhang2006_ca2345",
 "orchid": {
  "status": "Version 1, machine-extracted",
  "evidence_class": "experimental",
  "observations": [
   {
    "id": "ORC-5Q5RFOYLTR",
    "reader_agreement": "multi_reader",
    "paper": "doi:10.1016/j.calphad.2006.02.004"
   }
  ],
  "papers": [
   "doi:10.1016/j.calphad.2006.02.004"
  ],
  "dois": [
   "10.1016/j.calphad.2006.02.004"
  ],
  "source_dataset": "db-v2.1/invariants/espei/AgGa-06Zha/zpf-04.json",
  "values_dropped": 1
 },
 "orchid_uncertainty": {
  "unit": "K (temperature), mole fraction (composition)",
  "values": [
   {
    "sigma": null,
    "sigma_basis": "zpf (ESPEI weighs ZPF data by a driving-force tolerance, not a value sigma; no weight set)",
    "budget": {
     "temperature_K": {
      "sigma_printed": null,
      "sigma_reading": 0.05,
      "sigma_method": 11.0,
      "sigma_composition": null,
      "sigma_scatter": null,
      "sigma_conversion": null,
      "sigma_effective": 11.0,
      "method_class": "unknown",
      "method_basis": "calibrated",
      "method_n_pairs": 4918,
      "method_entry": "value_types/T_INVARIANT/classes/unknown"
     },
     "composition_mole_fraction": {
      "sigma_printed": null,
      "sigma_reading": 5e-07,
      "sigma_method": 0.011,
      "sigma_composition": null,
      "sigma_scatter": null,
      "sigma_conversion": null,
      "sigma_effective": 0.011,
      "method_class": "unknown",
      "method_basis": "calibrated",
      "method_n_pairs": 3014,
      "method_entry": "value_types/X_PHASE/classes/unknown"
     }
    }
   }
  ],
  "weight_rule": "none: ZPF scale is ESPEI's driving-force tolerance; weight left at 1 (the temperature and composition budgets are information for the user)"
 },
 "orchid_certification": {
  "basis": "pycalphad_invariant_agreement",
  "all_values_certified": false,
  "n_certified": 0,
  "values": [
   {
    "id": "ORC-5Q5RFOYLTR",
    "espei_certified": false,
    "calphad_check": "not_available"
   }
  ]
 }
}

File: espei/invariants/AG-GA/AgGa-06Zha.zpf-05.json
{
 "components": [
  "AG",
  "GA",
  "VA"
 ],
 "phases": [
  "AG2GA_C22",
  "FCC_A1",
  "HCP_A3",
  "LIQUID"
 ],
 "conditions": {
  "P": 101325,
  "T": [
   883.0,
   651.0
  ]
 },
 "output": "ZPF",
 "values": [
  [
   [
    "FCC_A1",
    [
     "GA"
    ],
    [
     0.187
    ]
   ],
   [
    "LIQUID",
    [
     "GA"
    ],
    [
     0.283
    ]
   ],
   [
    "HCP_A3",
    [
     "GA"
    ],
    [
     0.22
    ]
   ]
  ],
  [
   [
    "HCP_A3",
    [
     "GA"
    ],
    [
     0.205
    ]
   ],
   [
    "FCC_A1",
    [
     "GA"
    ],
    [
     0.176
    ]
   ],
   [
    "AG2GA_C22",
    [
     "GA"
    ],
    [
     0.256
    ]
   ]
  ]
 ],
 "reference": "Zhang 2006, doi:10.1016/j.calphad.2006.02.004",
 "tags": [
  "experimental",
  "invariant_table",
  "via_assessment",
  "orchid"
 ],
 "comment": "ORCHID literature values, Version 1, machine-extracted. Evidence class: experimental. ORCHID observation ids (orchid-literature `id`, one per value, in value order): ORC-5OPLWJP7QB ORC-N4O4OMRDUM",
 "bibtex": "zhang2006_ca2345",
 "orchid": {
  "status": "Version 1, machine-extracted",
  "evidence_class": "experimental",
  "observations": [
   {
    "id": "ORC-5OPLWJP7QB",
    "reader_agreement": "multi_reader",
    "paper": "doi:10.1016/j.calphad.2006.02.004"
   },
   {
    "id": "ORC-N4O4OMRDUM",
    "reader_agreement": "multi_reader",
    "paper": "doi:10.1016/j.calphad.2006.02.004"
   }
  ],
  "papers": [
   "doi:10.1016/j.calphad.2006.02.004"
  ],
  "dois": [
   "10.1016/j.calphad.2006.02.004"
  ],
  "source_dataset": "db-v2.1/invariants/espei/AgGa-06Zha/zpf-05.json"
 },
 "orchid_uncertainty": {
  "unit": "K (temperature), mole fraction (composition)",
  "values": [
   {
    "sigma": null,
    "sigma_basis": "zpf (ESPEI weighs ZPF data by a driving-force tolerance, not a value sigma; no weight set)",
    "budget": {
     "temperature_K": {
      "sigma_printed": null,
      "sigma_reading": 0.05,
      "sigma_method": 11.0,
      "sigma_composition": null,
      "sigma_scatter": null,
      "sigma_conversion": null,
      "sigma_effective": 11.0,
      "method_class": "unknown",
      "method_basis": "calibrated",
      "method_n_pairs": 4912,
      "method_entry": "value_types/T_INVARIANT/classes/unknown"
     },
     "composition_mole_fraction": {
      "sigma_printed": null,
      "sigma_reading": 0.0005,
      "sigma_method": 0.011,
      "sigma_composition": null,
      "sigma_scatter": null,
      "sigma_conversion": null,
      "sigma_effective": 0.011,
      "method_class": "unknown",
      "method_basis": "calibrated",
      "method_n_pairs": 3014,
      "method_entry": "value_types/X_PHASE/classes/unknown"
     }
    }
   },
   {
    "sigma": null,
    "sigma_basis": "zpf (ESPEI weighs ZPF data by a driving-force tolerance, not a value sigma; no weight set)",
    "temperature_sigma_K": 5.0,
    "temperature_sigma_basis": "printed (coverage not stated, taken as 1 sigma)",
    "budget": {
     "temperature_K": {
      "sigma_printed": 5.0,
      "sigma_reading": 0.05,
      "sigma_method": 11.0,
      "sigma_composition": null,
      "sigma_scatter": null,
      "sigma_conversion": null,
      "sigma_effective": 11.0,
      "method_class": "unknown",
      "method_basis": "calibrated",
      "method_n_pairs": 4912,
      "method_entry": "value_types/T_INVARIANT/classes/unknown"
     },
     "composition_mole_fraction": {
      "sigma_printed": null,
      "sigma_reading": 0.0005,
      "sigma_method": 0.011,
      "sigma_composition": null,
      "sigma_scatter": null,
      "sigma_conversion": null,
      "sigma_effective": 0.011,
      "method_class": "unknown",
      "method_basis": "calibrated",
      "method_n_pairs": 3014,
      "method_entry": "value_types/X_PHASE/classes/unknown"
     }
    }
   }
  ],
  "weight_rule": "none: ZPF scale is ESPEI's driving-force tolerance; weight left at 1 (the temperature and composition budgets are information for the user)"
 },
 "orchid_certification": {
  "basis": "pycalphad_invariant_agreement",
  "all_values_certified": false,
  "n_certified": 0,
  "values": [
   {
    "id": "ORC-5OPLWJP7QB",
    "espei_certified": false,
    "calphad_check": "not_available"
   },
   {
    "id": "ORC-N4O4OMRDUM",
    "espei_certified": false,
    "calphad_check": "not_available"
   }
  ]
 }
}

File: espei/invariants/AG-GA/AgGa-06Zha.zpf-06.json
{
 "components": [
  "AG",
  "GA",
  "VA"
 ],
 "phases": [
  "FCC_A1",
  "HCP_A3",
  "LIQUID"
 ],
 "conditions": {
  "P": 101325,
  "T": [
   888.0
  ]
 },
 "output": "ZPF",
 "values": [
  [
   [
    "FCC_A1",
    [
     "GA"
    ],
    [
     0.178
    ]
   ],
   [
    "LIQUID",
    [
     "GA"
    ],
    [
     null
    ]
   ],
   [
    "HCP_A3",
    [
     "GA"
    ],
    [
     null
    ]
   ]
  ]
 ],
 "reference": "Zhang 2006, doi:10.1016/j.calphad.2006.02.004",
 "tags": [
  "experimental",
  "invariant_table",
  "via_assessment",
  "orchid"
 ],
 "comment": "ORCHID literature values, Version 1, machine-extracted. Evidence class: experimental. ORCHID observation ids (orchid-literature `id`, one per value, in value order): ORC-GJ4RZL7MJH",
 "bibtex": "zhang2006_ca2345",
 "orchid": {
  "status": "Version 1, machine-extracted",
  "evidence_class": "experimental",
  "observations": [
   {
    "id": "ORC-GJ4RZL7MJH",
    "paper": "doi:10.1016/j.calphad.2006.02.004"
   }
  ],
  "papers": [
   "doi:10.1016/j.calphad.2006.02.004"
  ],
  "dois": [
   "10.1016/j.calphad.2006.02.004"
  ],
  "source_dataset": "db-v2.1/invariants/espei/AgGa-06Zha/zpf-06.json"
 },
 "orchid_uncertainty": {
  "unit": "K (temperature only)",
  "values": [
   {
    "sigma": null,
    "sigma_basis": "zpf (ESPEI weighs ZPF data by a driving-force tolerance, not a value sigma; no weight set)"
   }
  ],
  "weight_rule": "none: ZPF scale is ESPEI's driving-force tolerance; weight left at 1"
 }
}

File: espei/invariants/AG-GA/AgGa-06Zha.zpf-07.json
{
 "components": [
  "AG",
  "GA"
 ],
 "phases": [
  "FCC_A1",
  "HCP_A3",
  "LIQUID"
 ],
 "conditions": {
  "P": 101325,
  "T": [
   888.0
  ]
 },
 "output": "ZPF",
 "values": [
  [
   [
    "FCC_A1",
    [
     "GA"
    ],
    [
     0.182
    ]
   ],
   [
    "LIQUID",
    [
     "GA"
    ],
    [
     null
    ]
   ],
   [
    "HCP_A3",
    [
     "GA"
    ],
    [
     null
    ]
   ]
  ]
 ],
 "reference": "Zhang 2006, doi:10.1016/j.calphad.2006.02.004",
 "tags": [
  "experimental",
  "invariant_table",
  "via_assessment",
  "orchid"
 ],
 "comment": "ORCHID literature values, Version 1, machine-extracted. Evidence class: experimental. ORCHID observation ids (orchid-literature `id`, one per value, in value order): ORC-W44VLIJWXJ",
 "bibtex": "zhang2006_ca2345",
 "orchid": {
  "status": "Version 1, machine-extracted",
  "evidence_class": "experimental",
  "observations": [
   {
    "id": "ORC-W44VLIJWXJ",
    "paper": "doi:10.1016/j.calphad.2006.02.004"
   }
  ],
  "papers": [
   "doi:10.1016/j.calphad.2006.02.004"
  ],
  "dois": [
   "10.1016/j.calphad.2006.02.004"
  ],
  "source_dataset": "db-v2.1/invariants/espei/AgGa-06Zha/zpf-07.json"
 },
 "orchid_uncertainty": {
  "unit": "K (temperature only)",
  "values": [
   {
    "sigma": null,
    "sigma_basis": "zpf (ESPEI weighs ZPF data by a driving-force tolerance, not a value sigma; no weight set)"
   }
  ],
  "weight_rule": "none: ZPF scale is ESPEI's driving-force tolerance; weight left at 1"
 }
}

File: espei/invariants/AG-GA/AgGa-06Zha.zpf-08.json
{
 "components": [
  "AG",
  "GA",
  "VA"
 ],
 "phases": [
  "FCC_A1",
  "HCP_A3",
  "LIQUID"
 ],
 "conditions": {
  "P": 101325,
  "T": [
   888.0
  ]
 },
 "output": "ZPF",
 "values": [
  [
   [
    "FCC_A1",
    [
     "GA"
    ],
    [
     0.186
    ]
   ],
   [
    "LIQUID",
    [
     "GA"
    ],
    [
     null
    ]
   ],
   [
    "HCP_A3",
    [
     "GA"
    ],
    [
     null
    ]
   ]
  ]
 ],
 "reference": "Zhang 2006, doi:10.1016/j.calphad.2006.02.004",
 "tags": [
  "experimental",
  "invariant_table",
  "via_assessment",
  "orchid"
 ],
 "comment": "ORCHID literature values, Version 1, machine-extracted. Evidence class: experimental. ORCHID observation ids (orchid-literature `id`, one per value, in value order): ORC-Z6B3WQEBMX",
 "bibtex": "zhang2006_ca2345",
 "orchid": {
  "status": "Version 1, machine-extracted",
  "evidence_class": "experimental",
  "observations": [
   {
    "id": "ORC-Z6B3WQEBMX",
    "reader_agreement": "multi_reader",
    "paper": "doi:10.1016/j.calphad.2006.02.004"
   }
  ],
  "papers": [
   "doi:10.1016/j.calphad.2006.02.004"
  ],
  "dois": [
   "10.1016/j.calphad.2006.02.004"
  ],
  "source_dataset": "db-v2.1/invariants/espei/AgGa-06Zha/zpf-08.json"
 },
 "orchid_uncertainty": {
  "unit": "K (temperature), mole fraction (composition)",
  "values": [
   {
    "sigma": null,
    "sigma_basis": "zpf (ESPEI weighs ZPF data by a driving-force tolerance, not a value sigma; no weight set)",
    "temperature_sigma_K": 10.0,
    "temperature_sigma_basis": "printed (coverage not stated, taken as 1 sigma)",
    "budget": {
     "temperature_K": {
      "sigma_printed": 10.0,
      "sigma_reading": 0.05,
      "sigma_method": 11.0,
      "sigma_composition": null,
      "sigma_scatter": null,
      "sigma_conversion": null,
      "sigma_effective": 11.0,
      "method_class": "unknown",
      "method_basis": "calibrated",
      "method_n_pairs": 4912,
      "method_entry": "value_types/T_INVARIANT/classes/unknown"
     },
     "composition_mole_fraction": {
      "sigma_printed": null,
      "sigma_reading": 0.0005,
      "sigma_method": 0.011,
      "sigma_composition": null,
      "sigma_scatter": null,
      "sigma_conversion": null,
      "sigma_effective": 0.011,
      "method_class": "unknown",
      "method_basis": "calibrated",
      "method_n_pairs": 3014,
      "method_entry": "value_types/X_PHASE/classes/unknown"
     }
    }
   }
  ],
  "weight_rule": "none: ZPF scale is ESPEI's driving-force tolerance; weight left at 1 (the temperature and composition budgets are information for the user)"
 },
 "orchid_certification": {
  "basis": "pycalphad_invariant_agreement",
  "all_values_certified": false,
  "n_certified": 0,
  "values": [
   {
    "id": "ORC-Z6B3WQEBMX",
    "espei_certified": false,
    "calphad_check": "not_available"
   }
  ]
 }
}

File: espei/invariants/AG-GA/AgGa-11Gie.zpf-00.json
{
 "components": [
  "AG",
  "GA",
  "VA"
 ],
 "phases": [
  "AG2GA_C22",
  "LIQUID",
  "ORTHORHOMBIC_A11"
 ],
 "conditions": {
  "P": 101325,
  "T": [
   299
  ]
 },
 "output": "ZPF",
 "values": [
  [
   [
    "LIQUID",
    [
     "GA"
    ],
    [
     null
    ]
   ],
   [
    "AG2GA_C22",
    [
     "GA"
    ],
    [
     0.3333333333333333
    ]
   ],
   [
    "ORTHORHOMBIC_A11",
    [
     "GA"
    ],
    [
     null
    ]
   ]
  ]
 ],
 "reference": "Predel 1972, doi:10.1016/0001-6160(72)90097-1",
 "tags": [
  "experimental",
  "invariant_table",
  "via_assessment",
  "orchid"
 ],
 "comment": "ORCHID literature values, Version 1, machine-extracted. Evidence class: experimental. ORCHID observation ids (orchid-literature `id`, one per value, in value order): ORC-4KXUOMZGYB",
 "bibtex": "predel1972_de6838",
 "orchid": {
  "status": "Version 1, machine-extracted",
  "evidence_class": "experimental",
  "observations": [
   {
    "id": "ORC-4KXUOMZGYB",
    "reader_agreement": "multi_reader",
    "paper": "doi:10.1016/j.jallcom.2010.08.136",
    "measured_in": "doi:10.1016/0001-6160(72)90097-1"
   }
  ],
  "papers": [
   "doi:10.1016/0001-6160(72)90097-1",
   "doi:10.1016/j.jallcom.2010.08.136"
  ],
  "dois": [
   "10.1016/0001-6160(72)90097-1",
   "10.1016/j.jallcom.2010.08.136"
  ],
  "source_dataset": "db-v2.1/invariants/espei/AgGa-11Gie/zpf-00.json"
 },
 "orchid_uncertainty": {
  "unit": "K (temperature only)",
  "values": [
   {
    "sigma": null,
    "sigma_basis": "zpf (ESPEI weighs ZPF data by a driving-force tolerance, not a value sigma; no weight set)"
   }
  ],
  "weight_rule": "none: ZPF scale is ESPEI's driving-force tolerance; weight left at 1"
 },
 "orchid_certification": {
  "basis": "pycalphad_invariant_agreement",
  "all_values_certified": false,
  "n_certified": 0,
  "values": [
   {
    "id": "ORC-4KXUOMZGYB",
    "espei_certified": false,
    "calphad_check": "not_available"
   }
  ]
 }
}

File: espei/invariants/AG-GD/AgGd-08Wan.zpf-00.json
{
 "components": [
  "AG",
  "GD",
  "VA"
 ],
 "phases": [
  "AG2GD_C11B",
  "AG51GD14",
  "AGGD_B2",
  "FCC_A1",
  "HCP_A3",
  "LIQUID"
 ],
 "conditions": {
  "P": 101325,
  "T": [
   1053,
   1248,
   1103,
   1098,
   1373,
   1063
  ]
 },
 "output": "ZPF",
 "values": [
  [
   [
    "LIQUID",
    [
     "GD"
    ],
    [
     0.11
    ]
   ],
   [
    "FCC_A1",
    [
     "GD"
    ],
    [
     null
    ]
   ],
   [
    "AG51GD14",
    [
     "GD"
    ],
    [
     null
    ]
   ]
  ],
  [
   [
    "LIQUID",
    [
     "GD"
    ],
    [
     0.2153846153846154
    ]
   ],
   [
    "AG51GD14",
    [
     "GD"
    ],
    [
     null
    ]
   ]
  ],
  [
   [
    "LIQUID",
    [
     "GD"
    ],
    [
     0.35000000000000003
    ]
   ],
   [
    "AG51GD14",
    [
     "GD"
    ],
    [
     null
    ]
   ],
   [
    "AG2GD_C11B",
    [
     "GD"
    ],
    [
     null
    ]
   ]
  ],
  [
   [
    "LIQUID",
    [
     "GD"
    ],
    [
     0.375
    ]
   ],
   [
    "AG2GD_C11B",
    [
     "GD"
    ],
    [
     null
    ]
   ],
   [
    "AGGD_B2",
    [
     "GD"
    ],
    [
     null
    ]
   ]
  ],
  [
   [
    "LIQUID",
    [
     "GD"
    ],
    [
     0.5
    ]
   ],
   [
    "AGGD_B2",
    [
     "GD"
    ],
    [
     null
    ]
   ]
  ],
  [
   [
    "LIQUID",
    [
     "GD"
    ],
    [
     0.77
    ]
   ],
   [
    "AGGD_B2",
    [
     "GD"
    ],
    [
     null
    ]
   ],
   [
    "HCP_A3",
    [
     "GD"
    ],
    [
     null
    ]
   ]
  ]
 ],
 "reference": "Kiessler 1972, doi:10.1016/0022-5088(72)90049-5",
 "tags": [
  "experimental",
  "invariant_table",
  "via_assessment",
  "orchid_caveat",
  "orchid"
 ],
 "comment": "ORCHID literature values, Version 1, machine-extracted. Evidence class: experimental. ORCHID observation ids (orchid-literature `id`, one per value, in value order): ORC-5OMEOOHAKY ORC-KAAONF2S2A ORC-U3QV6EYCIC ORC-3LRGP37UA5 ORC-3ZPRQSH72W ORC-SCQDTP4JEY",
 "bibtex": "kiessler1972_7de51e",
 "orchid": {
  "status": "Version 1, machine-extracted",
  "evidence_class": "experimental",
  "observations": [
   {
    "id": "ORC-5OMEOOHAKY",
    "reader_agreement": "multi_reader",
    "paper": "doi:10.1016/j.jallcom.2007.11.049",
    "measured_in": "doi:10.1016/0022-5088(72)90049-5"
   },
   {
    "id": "ORC-KAAONF2S2A",
    "reader_agreement": "multi_reader",
    "paper": "doi:10.1016/j.jallcom.2007.11.049",
    "measured_in": "doi:10.1016/0022-5088(72)90049-5"
   },
   {
    "id": "ORC-U3QV6EYCIC",
    "reader_agreement": "multi_reader",
    "paper": "doi:10.1016/j.jallcom.2007.11.049",
    "measured_in": "doi:10.1016/0022-5088(72)90049-5"
   },
   {
    "id": "ORC-3LRGP37UA5",
    "reader_agreement": "multi_reader",
    "paper": "doi:10.1016/j.jallcom.2007.11.049",
    "measured_in": "doi:10.1016/0022-5088(72)90049-5"
   },
   {
    "id": "ORC-3ZPRQSH72W",
    "reader_agreement": "multi_reader",
    "paper": "doi:10.1016/j.jallcom.2007.11.049",
    "measured_in": "doi:10.1016/0022-5088(72)90049-5"
   },
   {
    "id": "ORC-SCQDTP4JEY",
    "reader_agreement": "multi_reader",
    "paper": "doi:10.1016/j.jallcom.2007.11.049",
    "measured_in": "doi:10.1016/0022-5088(72)90049-5",
    "caveats": [
     "plausibility_fail"
    ]
   }
  ],
  "papers": [
   "doi:10.1016/0022-5088(72)90049-5",
   "doi:10.1016/j.jallcom.2007.11.049"
  ],
  "dois": [
   "10.1016/0022-5088(72)90049-5",
   "10.1016/j.jallcom.2007.11.049"
  ],
  "source_dataset": "db-v2.1/invariants/espei/AgGd-08Wan/zpf-00.json"
 },
 "orchid_uncertainty": {
  "unit": "K (temperature), mole fraction (composition)",
  "values": [
   {
    "sigma": null,
    "sigma_basis": "zpf (ESPEI weighs ZPF data by a driving-force tolerance, not a value sigma; no weight set)",
    "budget": {
     "temperature_K": {
      "sigma_printed": null,
      "sigma_reading": 0.5,
      "sigma_method": 11.0,
      "sigma_composition": null,
      "sigma_scatter": null,
      "sigma_conversion": null,
      "sigma_effective": 11.0,
      "method_class": "unknown",
      "method_basis": "calibrated",
      "method_n_pairs": 4914,
      "method_entry": "value_types/T_INVARIANT/classes/unknown"
     },
     "composition_mole_fraction": {
      "sigma_printed": null,
      "sigma_reading": 5e-11,
      "sigma_method": 0.011,
      "sigma_composition": null,
      "sigma_scatter": null,
      "sigma_conversion": null,
      "sigma_effective": 0.011,
      "method_class": "unknown",
      "method_basis": "calibrated",
      "method_n_pairs": 3022,
      "method_entry": "value_types/X_PHASE/classes/unknown"
     }
    }
   },
   {
    "sigma": null,
    "sigma_basis": "zpf (ESPEI weighs ZPF data by a driving-force tolerance, not a value sigma; no weight set)",
    "budget": {
     "temperature_K": {
      "sigma_printed": null,
      "sigma_reading": 0.5,
      "sigma_method": 18.0,
      "sigma_composition": null,
      "sigma_scatter": null,
      "sigma_conversion": null,
      "sigma_effective": 18.0,
      "method_class": "unknown",
      "method_basis": "calibrated",
      "method_n_pairs": 256,
      "method_entry": "value_types/T_TRANSITION/classes/unknown"
     },
     "composition_mole_fraction": {
      "sigma_printed": null,
      "sigma_reading": 5e-11,
      "sigma_method": 0.011,
      "sigma_composition": null,
      "sigma_scatter": null,
      "sigma_conversion": null,
      "sigma_effective": 0.011,
      "method_class": "unknown",
      "method_basis": "calibrated",
      "method_n_pairs": 3022,
      "method_entry": "value_types/X_PHASE/classes/unknown"
     }
    }
   },
   {
    "sigma": null,
    "sigma_basis": "zpf (ESPEI weighs ZPF data by a driving-force tolerance, not a value sigma; no weight set)",
    "budget": {
     "temperature_K": {
      "sigma_printed": null,
      "sigma_reading": 0.5,
      "sigma_method": 11.0,
      "sigma_composition": null,
      "sigma_scatter": null,
      "sigma_conversion": null,
      "sigma_effective": 11.0,
      "method_class": "unknown",
      "method_basis": "calibrated",
      "method_n_pairs": 4914,
      "method_entry": "value_types/T_INVARIANT/classes/unknown"
     },
     "composition_mole_fraction": {
      "sigma_printed": null,
      "sigma_reading": 5e-11,
      "sigma_method": 0.011,
      "sigma_composition": null,
      "sigma_scatter": null,
      "sigma_conversion": null,
      "sigma_effective": 0.011,
      "method_class": "unknown",
      "method_basis": "calibrated",
      "method_n_pairs": 3022,
      "method_entry": "value_types/X_PHASE/classes/unknown"
     }
    }
   },
   {
    "sigma": null,
    "sigma_basis": "zpf (ESPEI weighs ZPF data by a driving-force tolerance, not a value sigma; no weight set)",
    "budget": {
     "temperature_K": {
      "sigma_printed": null,
      "sigma_reading": 0.5,
      "sigma_method": 11.0,
      "sigma_composition": null,
      "sigma_scatter": null,
      "sigma_conversion": null,
      "sigma_effective": 11.0,
      "method_class": "unknown",
      "method_basis": "calibrated",
      "method_n_pairs": 4914,
      "method_entry": "value_types/T_INVARIANT/classes/unknown"
     },
     "composition_mole_fraction": {
      "sigma_printed": null,
      "sigma_reading": 5e-11,
      "sigma_method": 0.011,
      "sigma_composition": null,
      "sigma_scatter": null,
      "sigma_conversion": null,
      "sigma_effective": 0.011,
      "method_class": "unknown",
      "method_basis": "calibrated",
      "method_n_pairs": 3022,
      "method_entry": "value_types/X_PHASE/classes/unknown"
     }
    }
   },
   {
    "sigma": null,
    "sigma_basis": "zpf (ESPEI weighs ZPF data by a driving-force tolerance, not a value sigma; no weight set)",
    "budget": {
     "temperature_K": {
      "sigma_printed": null,
      "sigma_reading": 0.5,
      "sigma_method": 18.0,
      "sigma_composition": null,
      "sigma_scatter": null,
      "sigma_conversion": null,
      "sigma_effective": 18.0,
      "method_class": "unknown",
      "method_basis": "calibrated",
      "method_n_pairs": 256,
      "method_entry": "value_types/T_TRANSITION/classes/unknown"
     },
     "composition_mole_fraction": {
      "sigma_printed": null,
      "sigma_reading": 0.05,
      "sigma_method": 0.011,
      "sigma_composition": null,
      "sigma_scatter": null,
      "sigma_conversion": null,
      "sigma_effective": 0.05,
      "method_class": "unknown",
      "method_basis": "calibrated",
      "method_n_pairs": 3022,
      "method_entry": "value_types/X_PHASE/classes/unknown"
     }
    }
   },
   {
    "sigma": null,
    "sigma_basis": "zpf (ESPEI weighs ZPF data by a driving-force tolerance, not a value sigma; no weight set)",
    "budget": {
     "temperature_K": {
      "sigma_printed": null,
      "sigma_reading": 0.5,
      "sigma_method": 11.0,
      "sigma_composition": null,
      "sigma_scatter": null,
      "sigma_conversion": null,
      "sigma_effective": 11.0,
      "method_class": "unknown",
      "method_basis": "calibrated",
      "method_n_pairs": 4914,
      "method_entry": "value_types/T_INVARIANT/classes/unknown"
     },
     "composition_mole_fraction": {
      "sigma_printed": null,
      "sigma_reading": 0.005,
      "sigma_method": 0.011,
      "sigma_composition": null,
      "sigma_scatter": null,
      "sigma_conversion": null,
      "sigma_effective": 0.011,
      "method_class": "unknown",
      "method_basis": "calibrated",
      "method_n_pairs": 3022,
      "method_entry": "value_types/X_PHASE/classes/unknown"
     }
    }
   }
  ],
  "weight_rule": "none: ZPF scale is ESPEI's driving-force tolerance; weight left at 1 (the temperature and composition budgets are information for the user)"
 },
 "orchid_zpf_encoding": {
  "line_compound_vertices_null": 8,
  "hyperplanes_added": 0,
  "rule": "E2: vertices of phases that are stoichiometric in the target TDB are written with composition null (ESPEI evaluates a line compound at its own formula composition; a fixed composition gives NaN in ESPEI 0.9.1 / pycalphad 0.11.2); the printed composition stays in the literature release (orchid.observations ids)"
 },
 "orchid_certification": {
  "basis": "pycalphad_invariant_agreement",
  "all_values_certified": false,
  "n_certified": 3,
  "values": [
   {
    "id": "ORC-5OMEOOHAKY",
    "espei_certified": true,
    "calphad_check": "agrees"
   },
   {
    "id": "ORC-KAAONF2S2A",
    "espei_certified": false,
    "calphad_check": "not_available"
   },
   {
    "id": "ORC-U3QV6EYCIC",
    "espei_certified": true,
    "calphad_check": "agrees"
   },
   {
    "id": "ORC-3LRGP37UA5",
    "espei_certified": true,
    "calphad_check": "agrees"
   },
   {
    "id": "ORC-3ZPRQSH72W",
    "espei_certified": false,
    "calphad_check": "not_available"
   },
   {
    "id": "ORC-SCQDTP4JEY",
    "espei_certified": false,
    "calphad_check": "disagrees"
   }
  ]
 }
}

File: espei/invariants/AG-GD/AgGd-09Wan.zpf-00.json
{
 "components": [
  "AG",
  "GD",
  "VA"
 ],
 "phases": [
  "AG2GD_C11B",
  "AG51GD14",
  "AGGD_B2",
  "FCC_A1",
  "HCP_A3",
  "LIQUID"
 ],
 "conditions": {
  "P": 101325,
  "T": [
   1063.15,
   1373.15,
   1098.15,
   1103.15,
   1248.15,
   1078.15
  ]
 },
 "output": "ZPF",
 "values": [
  [
   [
    "LIQUID",
    [
     "GD"
    ],
    [
     0.775
    ]
   ],
   [
    "HCP_A3",
    [
     "GD"
    ],
    [
     1.0
    ]
   ],
   [
    "AGGD_B2",
    [
     "GD"
    ],
    [
     null
    ]
   ]
  ],
  [
   [
    "LIQUID",
    [
     "GD"
    ],
    [
     0.5
    ]
   ],
   [
    "AGGD_B2",
    [
     "GD"
    ],
    [
     null
    ]
   ]
  ],
  [
   [
    "LIQUID",
    [
     "GD"
    ],
    [
     0.37
    ]
   ],
   [
    "AGGD_B2",
    [
     "GD"
    ],
    [
     null
    ]
   ],
   [
    "AG2GD_C11B",
    [
     "GD"
    ],
    [
     null
    ]
   ]
  ],
  [
   [
    "LIQUID",
    [
     "GD"
    ],
    [
     0.35
    ]
   ],
   [
    "AG51GD14",
    [
     "GD"
    ],
    [
     null
    ]
   ],
   [
    "AG2GD_C11B",
    [
     "GD"
    ],
    [
     null
    ]
   ]
  ],
  [
   [
    "LIQUID",
    [
     "GD"
    ],
    [
     0.215
    ]
   ],
   [
    "AG51GD14",
    [
     "GD"
    ],
    [
     null
    ]
   ],
   [
    "__HYPERPLANE__",
    [
     "GD"
    ],
    [
     0.2151923075
    ]
   ]
  ],
  [
   [
    "LIQUID",
    [
     "GD"
    ],
    [
     0.11
    ]
   ],
   [
    "AG51GD14",
    [
     "GD"
    ],
    [
     null
    ]
   ],
   [
    "FCC_A1",
    [
     "GD"
    ],
    [
     0.0095
    ]
   ]
  ]
 ],
 "reference": "Wang 2009, doi:10.1016/j.jallcom.2008.09.129",
 "tags": [
  "experimental",
  "invariant_table",
  "via_assessment",
  "orchid"
 ],
 "comment": "ORCHID literature values, Version 1, machine-extracted. Evidence class: experimental. ORCHID observation ids (orchid-literature `id`, one per value, in value order): ORC-6YXZRZ7VJ2 ORC-6YSRTUR5S4 ORC-5ZHRNG3Z7S ORC-VUMSDCJP5W ORC-VNDG7KNGQF ORC-6G3BS34JPE",
 "bibtex": "wang2009_c3f5ea",
 "orchid": {
  "status": "Version 1, machine-extracted",
  "evidence_class": "experimental",
  "observations": [
   {
    "id": "ORC-6YXZRZ7VJ2",
    "paper": "doi:10.1016/j.jallcom.2008.09.129",
    "also_reported_as": [
     {
      "id": "ORC-2LDUZHLZTP",
      "paper": "doi:10.1016/j.jallcom.2008.09.129",
      "measured_in": "doi:10.1016/0022-5088(72)90049-5",
      "dataset": "invariants/AG-GD/AgGd-09Wan.zpf-01.json"
     }
    ]
   },
   {
    "id": "ORC-6YSRTUR5S4",
    "paper": "doi:10.1016/j.jallcom.2008.09.129",
    "also_reported_as": [
     {
      "id": "ORC-P5YF2Z5IGI",
      "paper": "doi:10.1016/j.jallcom.2008.09.129",
      "measured_in": "doi:10.1016/0022-5088(72)90049-5",
      "dataset": "invariants/AG-GD/AgGd-09Wan.zpf-01.json"
     }
    ]
   },
   {
    "id": "ORC-5ZHRNG3Z7S",
    "paper": "doi:10.1016/j.jallcom.2008.09.129",
    "also_reported_as": [
     {
      "id": "ORC-JZOI5FP25Z",
      "paper": "doi:10.1016/j.jallcom.2008.09.129",
      "measured_in": "doi:10.1016/0022-5088(72)90049-5",
      "dataset": "invariants/AG-GD/AgGd-09Wan.zpf-01.json"
     }
    ]
   },
   {
    "id": "ORC-VUMSDCJP5W",
    "paper": "doi:10.1016/j.jallcom.2008.09.129"
   },
   {
    "id": "ORC-VNDG7KNGQF",
    "paper": "doi:10.1016/j.jallcom.2008.09.129"
   },
   {
    "id": "ORC-6G3BS34JPE",
    "paper": "doi:10.1016/j.jallcom.2008.09.129"
   }
  ],
  "papers": [
   "doi:10.1016/j.jallcom.2008.09.129",
   "doi:10.1007/bf02869227",
   "doi:10.1016/0022-5088(72)90049-5"
  ],
  "dois": [
   "10.1007/bf02869227",
   "10.1016/0022-5088(72)90049-5",
   "10.1016/j.jallcom.2008.09.129"
  ],
  "source_dataset": "db-v2.1/invariants/espei/AgGd-09Wan/zpf-00.json",
  "e3_merged": 3
 },
 "orchid_uncertainty": {
  "unit": "K (temperature only)",
  "values": [
   {
    "sigma": null,
    "sigma_basis": "zpf (ESPEI weighs ZPF data by a driving-force tolerance, not a value sigma; no weight set)"
   },
   {
    "sigma": null,
    "sigma_basis": "zpf (ESPEI weighs ZPF data by a driving-force tolerance, not a value sigma; no weight set)"
   },
   {
    "sigma": null,
    "sigma_basis": "zpf (ESPEI weighs ZPF data by a driving-force tolerance, not a value sigma; no weight set)"
   },
   {
    "sigma": null,
    "sigma_basis": "zpf (ESPEI weighs ZPF data by a driving-force tolerance, not a value sigma; no weight set)"
   },
   {
    "sigma": null,
    "sigma_basis": "zpf (ESPEI weighs ZPF data by a driving-force tolerance, not a value sigma; no weight set)"
   },
   {
    "sigma": null,
    "sigma_basis": "zpf (ESPEI weighs ZPF data by a driving-force tolerance, not a value sigma; no weight set)",
    "temperature_sigma_K": 3.0,
    "temperature_sigma_basis": "printed (coverage not stated, taken as 1 sigma)"
   }
  ],
  "weight_rule": "none: ZPF scale is ESPEI's driving-force tolerance; weight left at 1"
 },
 "orchid_zpf_encoding": {
  "line_compound_vertices_null": 8,
  "hyperplanes_added": 0,
  "rule": "E2: vertices of phases that are stoichiometric in the target TDB are written with composition null (ESPEI evaluates a line compound at its own formula composition; a fixed composition gives NaN in ESPEI 0.9.1 / pycalphad 0.11.2); the printed composition stays in the literature release (orchid.observations ids)"
 }
}
