Repository: orchid-calphad/orchid-data

# ORCHID ESPEI datasets from the literature

ESPEI-format datasets built from the ORCHID literature values (Version 1, machine-extracted) and from DFT (literature, Materials Project, OQMD). Every literature value is traced to its published ORCHID observation id (`literature/`, field `id`) and the DOI of its source, passes the same inclusion rules as the published literature values, and carries its uncertainty in physical units next to the ESPEI weight derived from it.

| folder | datasets | values | systems | content |
|---|---:|---:|---:|---|
| experimental | 1679 | 5549 | 246 | experimental thermochemical tables and phase-composition (ZPF) tables |

File: espei/invariants/AG-GD/AgGd-09Wan.zpf-01.json
{
 "components": [
  "AG",
  "GD"
 ],
 "phases": [
  "AG2GD_C11B",
  "AG51GD14",
  "AGGD_B2",
  "FCC_A1",
  "HCP_A3",
  "LIQUID"
 ],
 "conditions": {
  "P": 101325,
  "T": [
   1063.15,
   1373.15,
   1098.15,
   1103.15,
   1248.15,
   1048.15
  ]
 },
 "output": "ZPF",
 "values": [
  [
   [
    "LIQUID",
    [
     "GD"
    ],
    [
     0.775
    ]
   ],
   [
    "HCP_A3",
    [
     "GD"
    ],
    [
     1.0
    ]
   ],
   [
    "AGGD_B2",
    [
     "GD"
    ],
    [
     0.5
    ]
   ]
  ],
  [
   [
    "LIQUID",
    [
     "GD"
    ],
    [
     0.5
    ]
   ],
   [
    "AGGD_B2",
    [
     "GD"
    ],
    [
     0.5
    ]
   ]
  ],
  [
   [
    "LIQUID",
    [
     "GD"
    ],
    [
     0.37
    ]
   ],
   [
    "AGGD_B2",
    [
     "GD"
    ],
    [
     0.5
    ]
   ],
   [
    "AG2GD_C11B",
    [
     "GD"
    ],
    [
     0.3333333333333333
    ]
   ]
  ],
  [
   [
    "LIQUID",
    [
     "GD"
    ],
    [
     0.35
    ]
   ],
   [
    "AG51GD14",
    [
     "GD"
    ],
    [
     0.25
    ]
   ],
   [
    "AG2GD_C11B",
    [
     "GD"
    ],
    [
     0.3333333333333333
    ]
   ]
  ],
  [
   [
    "LIQUID",
    [
     "GD"
    ],
    [
     0.25
    ]
   ],
   [
    "AG51GD14",
    [
     "GD"
    ],
    [
     0.25
    ]
   ]
  ],
  [
   [
    "LIQUID",
    [
     "GD"
    ],
    [
     0.11
    ]
   ],
   [
    "AG51GD14",
    [
     "GD"
    ],
    [
     0.25
    ]
   ],
   [
    "FCC_A1",
    [
     "GD"
    ],
    [
     null
    ]
   ]
  ]
 ],
 "reference": "Kiessler 1972, doi:10.1016/0022-5088(72)90049-5",
 "tags": [
  "experimental",
  "invariant_table",
  "via_assessment",
  "orchid"
 ],
 "comment": "ORCHID literature values, Version 1, machine-extracted. Evidence class: experimental. ORCHID observation ids (orchid-literature `id`, one per value, in value order): ORC-2LDUZHLZTP ORC-P5YF2Z5IGI ORC-JZOI5FP25Z ORC-GJADGE63LD ORC-QHUYKS3XYE ORC-IA7WBJZKMI",
 "bibtex": "kiessler1972_7de51e",
 "orchid": {
  "status": "Version 1, machine-extracted",
  "evidence_class": "experimental",
  "observations": [
   {
    "id": "ORC-2LDUZHLZTP",
    "paper": "doi:10.1016/j.jallcom.2008.09.129",
    "measured_in": "doi:10.1016/0022-5088(72)90049-5"
   },
   {
    "id": "ORC-P5YF2Z5IGI",
    "paper": "doi:10.1016/j.jallcom.2008.09.129",
    "measured_in": "doi:10.1016/0022-5088(72)90049-5"
   },
   {
    "id": "ORC-JZOI5FP25Z",
    "paper": "doi:10.1016/j.jallcom.2008.09.129",
    "measured_in": "doi:10.1016/0022-5088(72)90049-5"
   },
   {
    "id": "ORC-GJADGE63LD",
    "paper": "doi:10.1016/j.jallcom.2008.09.129",
    "measured_in": "doi:10.1016/0022-5088(72)90049-5"
   },
   {
    "id": "ORC-QHUYKS3XYE",
    "paper": "doi:10.1016/j.jallcom.2008.09.129",
    "measured_in": "doi:10.1016/0022-5088(72)90049-5"
   },
   {
    "id": "ORC-IA7WBJZKMI",
    "paper": "doi:10.1016/j.jallcom.2008.09.129",
    "measured_in": "doi:10.1016/0022-5088(72)90049-5"
   }
  ],
  "papers": [
   "doi:10.1016/0022-5088(72)90049-5",
   "doi:10.1016/j.jallcom.2008.09.129"
  ],
  "dois": [
   "10.1016/0022-5088(72)90049-5",
   "10.1016/j.jallcom.2008.09.129"
  ],
  "source_dataset": "db-v2.1/invariants/espei/AgGd-09Wan/zpf-01.json"
 },
 "orchid_uncertainty": {
  "unit": "K (temperature only)",
  "values": [
   {
    "sigma": null,
    "sigma_basis": "zpf (ESPEI weighs ZPF data by a driving-force tolerance, not a value sigma; no weight set)"
   },
   {
    "sigma": null,
    "sigma_basis": "zpf (ESPEI weighs ZPF data by a driving-force tolerance, not a value sigma; no weight set)"
   },
   {
    "sigma": null,
    "sigma_basis": "zpf (ESPEI weighs ZPF data by a driving-force tolerance, not a value sigma; no weight set)"
   },
   {
    "sigma": null,
    "sigma_basis": "zpf (ESPEI weighs ZPF data by a driving-force tolerance, not a value sigma; no weight set)"
   },
   {
    "sigma": null,
    "sigma_basis": "zpf (ESPEI weighs ZPF data by a driving-force tolerance, not a value sigma; no weight set)"
   },
   {
    "sigma": null,
    "sigma_basis": "zpf (ESPEI weighs ZPF data by a driving-force tolerance, not a value sigma; no weight set)"
   }
  ],
  "weight_rule": "none: ZPF scale is ESPEI's driving-force tolerance; weight left at 1"
 }
}

File: espei/invariants/AG-GD/AgGd-09Wan.zpf-02.json
{
 "components": [
  "AG",
  "GD",
  "VA"
 ],
 "phases": [
  "AG51GD14",
  "FCC_A1",
  "LIQUID"
 ],
 "conditions": {
  "P": 101325,
  "T": [
   1078.15
  ]
 },
 "output": "ZPF",
 "values": [
  [
   [
    "LIQUID",
    [
     "GD"
    ],
    [
     null
    ]
   ],
   [
    "AG51GD14",
    [
     "GD"
    ],
    [
     null
    ]
   ],
   [
    "FCC_A1",
    [
     "GD"
    ],
    [
     0.0095
    ]
   ]
  ]
 ],
 "reference": "1971, K.A. Gschneidner Jr., O.D. Mcmasters, D.G. Alexander, R.F. Venteicher, Metall. Trans. 1 (1970) 1961–1971.",
 "tags": [
  "experimental",
  "invariant_table",
  "via_assessment",
  "orchid"
 ],
 "comment": "ORCHID literature values, Version 1, machine-extracted. Evidence class: experimental. ORCHID observation ids (orchid-literature `id`, one per value, in value order): ORC-Y3PWDWQMBI",
 "bibtex": "gschneidner1971_15b7a8",
 "orchid": {
  "status": "Version 1, machine-extracted",
  "evidence_class": "experimental",
  "observations": [
   {
    "id": "ORC-Y3PWDWQMBI",
    "reader_agreement": "multi_reader",
    "paper": "doi:10.1016/j.jallcom.2008.09.129",
    "measured_in": "ref:dd823d3a590d5aba"
   }
  ],
  "papers": [
   "ref:dd823d3a590d5aba",
   "doi:10.1016/j.jallcom.2008.09.129"
  ],
  "dois": [
   "10.1016/j.jallcom.2008.09.129"
  ],
  "source_dataset": "db-v2.1/invariants/espei/AgGd-09Wan/zpf-02.json"
 },
 "orchid_uncertainty": {
  "unit": "K (temperature), mole fraction (composition)",
  "values": [
   {
    "sigma": null,
    "sigma_basis": "zpf (ESPEI weighs ZPF data by a driving-force tolerance, not a value sigma; no weight set)",
    "temperature_sigma_K": 3.0,
    "temperature_sigma_basis": "printed (coverage not stated, taken as 1 sigma)",
    "budget": {
     "temperature_K": {
      "sigma_printed": 3.0,
      "sigma_reading": 0.005,
      "sigma_method": 11.0,
      "sigma_composition": null,
      "sigma_scatter": null,
      "sigma_conversion": null,
      "sigma_effective": 11.0,
      "method_class": "unknown",
      "method_basis": "calibrated",
      "method_n_pairs": 4914,
      "method_entry": "value_types/T_INVARIANT/classes/unknown"
     },
     "composition_mole_fraction": {
      "sigma_printed": null,
      "sigma_reading": 5e-05,
      "sigma_method": 0.011,
      "sigma_composition": null,
      "sigma_scatter": null,
      "sigma_conversion": null,
      "sigma_effective": 0.011,
      "method_class": "unknown",
      "method_basis": "calibrated",
      "method_n_pairs": 3022,
      "method_entry": "value_types/X_PHASE/classes/unknown"
     }
    }
   }
  ],
  "weight_rule": "none: ZPF scale is ESPEI's driving-force tolerance; weight left at 1 (the temperature and composition budgets are information for the user)"
 },
 "orchid_zpf_encoding": {
  "line_compound_vertices_null": 1,
  "hyperplanes_added": 0,
  "rule": "E2: vertices of phases that are stoichiometric in the target TDB are written with composition null (ESPEI evaluates a line compound at its own formula composition; a fixed composition gives NaN in ESPEI 0.9.1 / pycalphad 0.11.2); the printed composition stays in the literature release (orchid.observations ids)"
 },
 "orchid_certification": {
  "basis": "pycalphad_invariant_agreement",
  "all_values_certified": false,
  "n_certified": 0,
  "values": [
   {
    "id": "ORC-Y3PWDWQMBI",
    "espei_certified": false,
    "calphad_check": "not_available"
   }
  ]
 }
}

File: espei/invariants/AG-GE/AgGe-11Wan.zpf-00.json
{
 "components": [
  "AG",
  "GE",
  "VA"
 ],
 "phases": [
  "DIAMOND_A4",
  "FCC_A1",
  "LIQUID"
 ],
 "conditions": {
  "P": 101325,
  "T": [
   923.5
  ]
 },
 "output": "ZPF",
 "values": [
  [
   [
    "LIQUID",
    [
     "GE"
    ],
    [
     0.24
    ]
   ],
   [
    "FCC_A1",
    [
     "GE"
    ],
    [
     null
    ]
   ],
   [
    "DIAMOND_A4",
    [
     "GE"
    ],
    [
     null
    ]
   ]
  ]
 ],
 "reference": "Hassam 1988, doi:10.1007/bf02649254",
 "tags": [
  "experimental",
  "invariant_table",
  "via_assessment",
  "orchid",
  "calphad_certified"
 ],
 "comment": "ORCHID literature values, Version 1, machine-extracted. Evidence class: experimental. ORCHID observation ids (orchid-literature `id`, one per value, in value order): ORC-2ZKPDIOD74",
 "bibtex": "hassam1988_b43169",
 "orchid": {
  "status": "Version 1, machine-extracted",
  "evidence_class": "experimental",
  "observations": [
   {
    "id": "ORC-2ZKPDIOD74",
    "reader_agreement": "multi_reader",
    "paper": "doi:10.1016/j.tca.2010.11.003",
    "measured_in": "doi:10.1007/bf02649254"
   }
  ],
  "papers": [
   "doi:10.1007/bf02649254",
   "doi:10.1016/j.tca.2010.11.003"
  ],
  "dois": [
   "10.1007/bf02649254",
   "10.1016/j.tca.2010.11.003"
  ],
  "source_dataset": "db-v2.1/invariants/espei/AgGe-11Wan/zpf-00.json"
 },
 "orchid_uncertainty": {
  "unit": "K (temperature), mole fraction (composition)",
  "values": [
   {
    "sigma": null,
    "sigma_basis": "zpf (ESPEI weighs ZPF data by a driving-force tolerance, not a value sigma; no weight set)",
    "budget": {
     "temperature_K": {
      "sigma_printed": null,
      "sigma_reading": 0.05,
      "sigma_method": 10.0,
      "sigma_composition": null,
      "sigma_scatter": null,
      "sigma_conversion": null,
      "sigma_effective": 10.0,
      "method_class": "unknown",
      "method_basis": "calibrated",
      "method_n_pairs": 4981,
      "method_entry": "value_types/T_INVARIANT/classes/unknown"
     },
     "composition_mole_fraction": {
      "sigma_printed": null,
      "sigma_reading": 0.005,
      "sigma_method": 0.011,
      "sigma_composition": null,
      "sigma_scatter": null,
      "sigma_conversion": null,
      "sigma_effective": 0.011,
      "method_class": "unknown",
      "method_basis": "calibrated",
      "method_n_pairs": 3139,
      "method_entry": "value_types/X_PHASE/classes/unknown"
     }
    }
   }
  ],
  "weight_rule": "none: ZPF scale is ESPEI's driving-force tolerance; weight left at 1 (the temperature and composition budgets are information for the user)"
 },
 "orchid_certification": {
  "basis": "pycalphad_invariant_agreement",
  "all_values_certified": true,
  "n_certified": 1,
  "values": [
   {
    "id": "ORC-2ZKPDIOD74",
    "espei_certified": true,
    "calphad_check": "agrees"
   }
  ]
 }
}

File: espei/invariants/AG-GE/AgGe-11Wan.zpf-01.json
{
 "components": [
  "AG",
  "GE",
  "VA"
 ],
 "phases": [
  "DIAMOND_A4",
  "FCC_A1",
  "LIQUID"
 ],
 "conditions": {
  "P": 101325,
  "T": [
   923
  ]
 },
 "output": "ZPF",
 "values": [
  [
   [
    "LIQUID",
    [
     "GE"
    ],
    [
     0.24
    ]
   ],
   [
    "FCC_A1",
    [
     "GE"
    ],
    [
     null
    ]
   ],
   [
    "DIAMOND_A4",
    [
     "GE"
    ],
    [
     null
    ]
   ]
  ]
 ],
 "reference": "Predel 1975, doi:10.1016/0022-5088(75)90138-1",
 "tags": [
  "experimental",
  "invariant_table",
  "via_assessment",
  "orchid"
 ],
 "comment": "ORCHID literature values, Version 1, machine-extracted. Evidence class: experimental. ORCHID observation ids (orchid-literature `id`, one per value, in value order): ORC-Z4APIJHMNQ",
 "bibtex": "predel1975_b1a8c8",
 "orchid": {
  "status": "Version 1, machine-extracted",
  "evidence_class": "experimental",
  "observations": [
   {
    "id": "ORC-Z4APIJHMNQ",
    "paper": "doi:10.1016/j.tca.2010.11.003",
    "measured_in": "doi:10.1016/0022-5088(75)90138-1",
    "also_reported_as": [
     {
      "id": "ORC-UVROGFCC4W",
      "paper": "doi:10.1016/0040-6031(88)87047-3",
      "measured_in": "ref:224ed52208abd1eb",
      "dataset": "invariants/AG-GE/AgGe-88Che-LB.zpf-02.json"
     }
    ]
   }
  ],
  "papers": [
   "doi:10.1016/0022-5088(75)90138-1",
   "doi:10.1016/j.tca.2010.11.003",
   "ref:224ed52208abd1eb",
   "doi:10.1016/0040-6031(88)87047-3"
  ],
  "dois": [
   "10.1016/0022-5088(75)90138-1",
   "10.1016/0040-6031(88)87047-3",
   "10.1016/j.tca.2010.11.003"
  ],
  "source_dataset": "db-v2.1/invariants/espei/AgGe-11Wan/zpf-01.json",
  "e3_merged": 1
 },
 "orchid_uncertainty": {
  "unit": "K (temperature only)",
  "values": [
   {
    "sigma": null,
    "sigma_basis": "zpf (ESPEI weighs ZPF data by a driving-force tolerance, not a value sigma; no weight set)"
   }
  ],
  "weight_rule": "none: ZPF scale is ESPEI's driving-force tolerance; weight left at 1"
 }
}

File: espei/invariants/AG-GE/AgGe-11Wan.zpf-02.json
{
 "components": [
  "AG",
  "GE",
  "VA"
 ],
 "phases": [
  "DIAMOND_A4",
  "FCC_A1",
  "LIQUID"
 ],
 "conditions": {
  "P": 101325,
  "T": [
   923
  ]
 },
 "output": "ZPF",
 "values": [
  [
   [
    "LIQUID",
    [
     "GE"
    ],
    [
     0.26
    ]
   ],
   [
    "FCC_A1",
    [
     "GE"
    ],
    [
     null
    ]
   ],
   [
    "DIAMOND_A4",
    [
     "GE"
    ],
    [
     null
    ]
   ]
  ]
 ],
 "reference": "Briggs 1929, doi:10.1021/j150301a010",
 "tags": [
  "experimental",
  "invariant_table",
  "via_assessment",
  "orchid",
  "calphad_certified"
 ],
 "comment": "ORCHID literature values, Version 1, machine-extracted. Evidence class: experimental. ORCHID observation ids (orchid-literature `id`, one per value, in value order): ORC-T4775PDIM5",
 "bibtex": "briggs1929_c8622d",
 "orchid": {
  "status": "Version 1, machine-extracted",
  "evidence_class": "experimental",
  "observations": [
   {
    "id": "ORC-T4775PDIM5",
    "reader_agreement": "multi_reader",
    "paper": "doi:10.1016/j.tca.2010.11.003",
    "measured_in": "doi:10.1021/j150301a010"
   }
  ],
  "papers": [
   "doi:10.1021/j150301a010",
   "doi:10.1016/j.tca.2010.11.003"
  ],
  "dois": [
   "10.1016/j.tca.2010.11.003",
   "10.1021/j150301a010"
  ],
  "source_dataset": "db-v2.1/invariants/espei/AgGe-11Wan/zpf-02.json"
 },
 "orchid_uncertainty": {
  "unit": "K (temperature), mole fraction (composition)",
  "values": [
   {
    "sigma": null,
    "sigma_basis": "zpf (ESPEI weighs ZPF data by a driving-force tolerance, not a value sigma; no weight set)",
    "budget": {
     "temperature_K": {
      "sigma_printed": null,
      "sigma_reading": 0.5,
      "sigma_method": 10.0,
      "sigma_composition": null,
      "sigma_scatter": null,
      "sigma_conversion": null,
      "sigma_effective": 10.0,
      "method_class": "unknown",
      "method_basis": "calibrated",
      "method_n_pairs": 4981,
      "method_entry": "value_types/T_INVARIANT/classes/unknown"
     },
     "composition_mole_fraction": {
      "sigma_printed": null,
      "sigma_reading": 0.005,
      "sigma_method": 0.011,
      "sigma_composition": null,
      "sigma_scatter": null,
      "sigma_conversion": null,
      "sigma_effective": 0.011,
      "method_class": "unknown",
      "method_basis": "calibrated",
      "method_n_pairs": 3139,
      "method_entry": "value_types/X_PHASE/classes/unknown"
     }
    }
   }
  ],
  "weight_rule": "none: ZPF scale is ESPEI's driving-force tolerance; weight left at 1 (the temperature and composition budgets are information for the user)"
 },
 "orchid_certification": {
  "basis": "pycalphad_invariant_agreement",
  "all_values_certified": true,
  "n_certified": 1,
  "values": [
   {
    "id": "ORC-T4775PDIM5",
    "espei_certified": true,
    "calphad_check": "agrees"
   }
  ]
 }
}

File: espei/invariants/AG-GE/AgGe-11Wan.zpf-03.json
{
 "components": [
  "AG",
  "GE"
 ],
 "phases": [
  "DIAMOND_A4",
  "FCC_A1",
  "LIQUID"
 ],
 "conditions": {
  "P": 101325,
  "T": [
   922
  ]
 },
 "output": "ZPF",
 "values": [
  [
   [
    "LIQUID",
    [
     "GE"
    ],
    [
     0.241
    ]
   ],
   [
    "FCC_A1",
    [
     "GE"
    ],
    [
     null
    ]
   ],
   [
    "DIAMOND_A4",
    [
     "GE"
    ],
    [
     null
    ]
   ]
  ]
 ],
 "reference": "1936, H. Maucher, Forschungsarb. Metallkd. Röntgenmet. 20 (1936) 1–32.",
 "tags": [
  "experimental",
  "invariant_table",
  "via_assessment",
  "orchid"
 ],
 "comment": "ORCHID literature values, Version 1, machine-extracted. Evidence class: experimental. ORCHID observation ids (orchid-literature `id`, one per value, in value order): ORC-6DFXWHXESF",
 "bibtex": "maucher1936_797fac",
 "orchid": {
  "status": "Version 1, machine-extracted",
  "evidence_class": "experimental",
  "observations": [
   {
    "id": "ORC-6DFXWHXESF",
    "paper": "doi:10.1016/j.tca.2010.11.003",
    "measured_in": "ref:f86bd17160cbaa01"
   }
  ],
  "papers": [
   "ref:f86bd17160cbaa01",
   "doi:10.1016/j.tca.2010.11.003"
  ],
  "dois": [
   "10.1016/j.tca.2010.11.003"
  ],
  "source_dataset": "db-v2.1/invariants/espei/AgGe-11Wan/zpf-03.json"
 },
 "orchid_uncertainty": {
  "unit": "K (temperature only)",
  "values": [
   {
    "sigma": null,
    "sigma_basis": "zpf (ESPEI weighs ZPF data by a driving-force tolerance, not a value sigma; no weight set)"
   }
  ],
  "weight_rule": "none: ZPF scale is ESPEI's driving-force tolerance; weight left at 1"
 }
}

File: espei/invariants/AG-GE/AgGe-88Che-LB.zpf-00.json
{
 "components": [
  "AG",
  "GE",
  "VA"
 ],
 "phases": [
  "DIAMOND_A4",
  "FCC_A1",
  "LIQUID"
 ],
 "conditions": {
  "P": 101325,
  "T": [
   924
  ]
 },
 "output": "ZPF",
 "values": [
  [
   [
    "LIQUID",
    [
     "GE"
    ],
    [
     null
    ]
   ],
   [
    "FCC_A1",
    [
     "GE"
    ],
    [
     0.096
    ]
   ],
   [
    "DIAMOND_A4",
    [
     "GE"
    ],
    [
     null
    ]
   ]
  ]
 ],
 "reference": "Predel 1975, doi:10.1016/0022-5088(75)90138-1",
 "tags": [
  "experimental",
  "invariant_table",
  "via_assessment",
  "orchid",
  "calphad_certified"
 ],
 "comment": "ORCHID literature values, Version 1, machine-extracted. Evidence class: experimental. ORCHID observation ids (orchid-literature `id`, one per value, in value order): ORC-RGUQBOFASQ",
 "bibtex": "predel1975_b1a8c8",
 "orchid": {
  "status": "Version 1, machine-extracted",
  "evidence_class": "experimental",
  "observations": [
   {
    "id": "ORC-RGUQBOFASQ",
    "reader_agreement": "multi_reader",
    "paper": "doi:10.1016/0040-6031(88)87047-3",
    "measured_in": "doi:10.1016/0022-5088(75)90138-1"
   }
  ],
  "papers": [
   "doi:10.1016/0022-5088(75)90138-1",
   "doi:10.1016/0040-6031(88)87047-3"
  ],
  "dois": [
   "10.1016/0022-5088(75)90138-1",
   "10.1016/0040-6031(88)87047-3"
  ],
  "source_dataset": "db-v2.1/invariants/espei/AgGe-88Che-LB/zpf-00.json"
 },
 "orchid_uncertainty": {
  "unit": "K (temperature), mole fraction (composition)",
  "values": [
   {
    "sigma": null,
    "sigma_basis": "zpf (ESPEI weighs ZPF data by a driving-force tolerance, not a value sigma; no weight set)",
    "budget": {
     "temperature_K": {
      "sigma_printed": null,
      "sigma_reading": 0.5,
      "sigma_method": 11.0,
      "sigma_composition": null,
      "sigma_scatter": null,
      "sigma_conversion": null,
      "sigma_effective": 11.0,
      "method_class": "unknown",
      "method_basis": "calibrated",
      "method_n_pairs": 4912,
      "method_entry": "value_types/T_INVARIANT/classes/unknown"
     },
     "composition_mole_fraction": {
      "sigma_printed": null,
      "sigma_reading": 0.0005,
      "sigma_method": 0.011,
      "sigma_composition": null,
      "sigma_scatter": null,
      "sigma_conversion": null,
      "sigma_effective": 0.011,
      "method_class": "unknown",
      "method_basis": "calibrated",
      "method_n_pairs": 3014,
      "method_entry": "value_types/X_PHASE/classes/unknown"
     }
    }
   }
  ],
  "weight_rule": "none: ZPF scale is ESPEI's driving-force tolerance; weight left at 1 (the temperature and composition budgets are information for the user)"
 },
 "orchid_certification": {
  "basis": "pycalphad_invariant_agreement",
  "all_values_certified": true,
  "n_certified": 1,
  "values": [
   {
    "id": "ORC-RGUQBOFASQ",
    "espei_certified": true,
    "calphad_check": "agrees"
   }
  ]
 }
}

File: espei/invariants/AG-GE/AgGe-88Che-LB.zpf-01.json
{
 "components": [
  "AG",
  "GE",
  "VA"
 ],
 "phases": [
  "DIAMOND_A4",
  "FCC_A1",
  "LIQUID"
 ],
 "conditions": {
  "P": 101325,
  "T": [
   922
  ]
 },
 "output": "ZPF",
 "values": [
  [
   [
    "LIQUID",
    [
     "GE"
    ],
    [
     0.241
    ]
   ],
   [
    "FCC_A1",
    [
     "GE"
    ],
    [
     0.079
    ]
   ],
   [
    "DIAMOND_A4",
    [
     "GE"
    ],
    [
     null
    ]
   ]
  ]
 ],
 "reference": "Briggs 1929, doi:10.1021/j150301a010",
 "tags": [
  "experimental",
  "invariant_table",
  "via_assessment",
  "orchid",
  "calphad_certified"
 ],
 "comment": "ORCHID literature values, Version 1, machine-extracted. Evidence class: experimental. ORCHID observation ids (orchid-literature `id`, one per value, in value order): ORC-Q4XYHVNJYA",
 "bibtex": "briggs1929_c8622d",
 "orchid": {
  "status": "Version 1, machine-extracted",
  "evidence_class": "experimental",
  "observations": [
   {
    "id": "ORC-Q4XYHVNJYA",
    "reader_agreement": "multi_reader",
    "paper": "doi:10.1016/0040-6031(88)87047-3",
    "measured_in": "doi:10.1021/j150301a010"
   }
  ],
  "papers": [
   "doi:10.1021/j150301a010",
   "doi:10.1016/0040-6031(88)87047-3"
  ],
  "dois": [
   "10.1016/0040-6031(88)87047-3",
   "10.1021/j150301a010"
  ],
  "source_dataset": "db-v2.1/invariants/espei/AgGe-88Che-LB/zpf-01.json"
 },
 "orchid_uncertainty": {
  "unit": "K (temperature only)",
  "values": [
   {
    "sigma": null,
    "sigma_basis": "zpf (ESPEI weighs ZPF data by a driving-force tolerance, not a value sigma; no weight set)"
   }
  ],
  "weight_rule": "none: ZPF scale is ESPEI's driving-force tolerance; weight left at 1"
 },
 "orchid_certification": {
  "basis": "pycalphad_invariant_agreement",
  "all_values_certified": true,
  "n_certified": 1,
  "values": [
   {
    "id": "ORC-Q4XYHVNJYA",
    "espei_certified": true,
    "calphad_check": "agrees"
   }
  ]
 }
}

File: espei/invariants/AG-GE/AgGe-88Che-LB.zpf-02.json
{
 "components": [
  "AG",
  "GE"
 ],
 "phases": [
  "DIAMOND_A4",
  "FCC_A1",
  "LIQUID"
 ],
 "conditions": {
  "P": 101325,
  "T": [
   923
  ]
 },
 "output": "ZPF",
 "values": [
  [
   [
    "LIQUID",
    [
     "GE"
    ],
    [
     0.24
    ]
   ],
   [
    "FCC_A1",
    [
     "GE"
    ],
    [
     null
    ]
   ],
   [
    "DIAMOND_A4",
    [
     "GE"
    ],
    [
     null
    ]
   ]
  ]
 ],
 "reference": "1936, H. Maucher, Forschungsarb. Metallk. Roetgen-Metallogr., No 20 (1936).",
 "tags": [
  "experimental",
  "invariant_table",
  "via_assessment",
  "orchid"
 ],
 "comment": "ORCHID literature values, Version 1, machine-extracted. Evidence class: experimental. ORCHID observation ids (orchid-literature `id`, one per value, in value order): ORC-UVROGFCC4W",
 "bibtex": "maucher1936_d72090",
 "orchid": {
  "status": "Version 1, machine-extracted",
  "evidence_class": "experimental",
  "observations": [
   {
    "id": "ORC-UVROGFCC4W",
    "paper": "doi:10.1016/0040-6031(88)87047-3",
    "measured_in": "ref:224ed52208abd1eb"
   }
  ],
  "papers": [
   "ref:224ed52208abd1eb",
   "doi:10.1016/0040-6031(88)87047-3"
  ],
  "dois": [
   "10.1016/0040-6031(88)87047-3"
  ],
  "source_dataset": "db-v2.1/invariants/espei/AgGe-88Che-LB/zpf-02.json"
 },
 "orchid_uncertainty": {
  "unit": "K (temperature only)",
  "values": [
   {
    "sigma": null,
    "sigma_basis": "zpf (ESPEI weighs ZPF data by a driving-force tolerance, not a value sigma; no weight set)"
   }
  ],
  "weight_rule": "none: ZPF scale is ESPEI's driving-force tolerance; weight left at 1"
 }
}

File: espei/invariants/AG-GE/AgGe-88Che-LB.zpf-03.json
{
 "components": [
  "AG",
  "GE",
  "VA"
 ],
 "phases": [
  "DIAMOND_A4",
  "FCC_A1",
  "LIQUID"
 ],
 "conditions": {
  "P": 101325,
  "T": [
   923
  ]
 },
 "output": "ZPF",
 "values": [
  [
   [
    "LIQUID",
    [
     "GE"
    ],
    [
     0.26
    ]
   ],
   [
    "FCC_A1",
    [
     "GE"
    ],
    [
     0.065
    ]
   ],
   [
    "DIAMOND_A4",
    [
     "GE"
    ],
    [
     null
    ]
   ]
  ]
 ],
 "reference": "1980, Bull. Alloy Phase Diagrams, 1 (1980) 43.",
 "tags": [
  "experimental",
  "invariant_table",
  "via_assessment",
  "orchid",
  "calphad_certified"
 ],
 "comment": "ORCHID literature values, Version 1, machine-extracted. Evidence class: experimental. ORCHID observation ids (orchid-literature `id`, one per value, in value order): ORC-AJ2QWRHXXG",
 "bibtex": "bull1980_ca1540",
 "orchid": {
  "status": "Version 1, machine-extracted",
  "evidence_class": "experimental",
  "observations": [
   {
    "id": "ORC-AJ2QWRHXXG",
    "reader_agreement": "multi_reader",
    "paper": "doi:10.1016/0040-6031(88)87047-3",
    "measured_in": "ref:349cdb4ad3e42e2f"
   }
  ],
  "papers": [
   "ref:349cdb4ad3e42e2f",
   "doi:10.1016/0040-6031(88)87047-3"
  ],
  "dois": [
   "10.1016/0040-6031(88)87047-3"
  ],
  "source_dataset": "db-v2.1/invariants/espei/AgGe-88Che-LB/zpf-03.json"
 },
 "orchid_uncertainty": {
  "unit": "K (temperature), mole fraction (composition)",
  "values": [
   {
    "sigma": null,
    "sigma_basis": "zpf (ESPEI weighs ZPF data by a driving-force tolerance, not a value sigma; no weight set)",
    "budget": {
     "temperature_K": {
      "sigma_printed": null,
      "sigma_reading": 0.5,
      "sigma_method": 11.0,
      "sigma_composition": null,
      "sigma_scatter": null,
      "sigma_conversion": null,
      "sigma_effective": 11.0,
      "method_class": "unknown",
      "method_basis": "calibrated",
      "method_n_pairs": 4912,
      "method_entry": "value_types/T_INVARIANT/classes/unknown"
     },
     "composition_mole_fraction": {
      "sigma_printed": null,
      "sigma_reading": 0.0005,
      "sigma_method": 0.011,
      "sigma_composition": null,
      "sigma_scatter": null,
      "sigma_conversion": null,
      "sigma_effective": 0.011,
      "method_class": "unknown",
      "method_basis": "calibrated",
      "method_n_pairs": 3014,
      "method_entry": "value_types/X_PHASE/classes/unknown"
     }
    }
   }
  ],
  "weight_rule": "none: ZPF scale is ESPEI's driving-force tolerance; weight left at 1 (the temperature and composition budgets are information for the user)"
 },
 "orchid_certification": {
  "basis": "pycalphad_invariant_agreement",
  "all_values_certified": true,
  "n_certified": 1,
  "values": [
   {
    "id": "ORC-AJ2QWRHXXG",
    "espei_certified": true,
    "calphad_check": "agrees"
   }
  ]
 }
}

File: espei/invariants/AG-GE/AgGe-88Che-LB.zpf-04.json
{
 "components": [
  "AG",
  "GE",
  "VA"
 ],
 "phases": [
  "DIAMOND_A4",
  "FCC_A1",
  "LIQUID"
 ],
 "conditions": {
  "P": 101325,
  "T": [
   923
  ]
 },
 "output": "ZPF",
 "values": [
  [
   [
    "LIQUID",
    [
     "GE"
    ],
    [
     null
    ]
   ],
   [
    "FCC_A1",
    [
     "GE"
    ],
    [
     0.081
    ]
   ],
   [
    "DIAMOND_A4",
    [
     "GE"
    ],
    [
     null
    ]
   ]
  ]
 ],
 "reference": "1940, E.A. Owen and V.W. Rowlands, J. Inst. Metals, 66 (1940) 361.",
 "tags": [
  "experimental",
  "invariant_table",
  "via_assessment",
  "orchid",
  "calphad_certified"
 ],
 "comment": "ORCHID literature values, Version 1, machine-extracted. Evidence class: experimental. ORCHID observation ids (orchid-literature `id`, one per value, in value order): ORC-E2QDAEEZRY",
 "bibtex": "owen1940_cc3f97",
 "orchid": {
  "status": "Version 1, machine-extracted",
  "evidence_class": "experimental",
  "observations": [
   {
    "id": "ORC-E2QDAEEZRY",
    "reader_agreement": "multi_reader",
    "paper": "doi:10.1016/0040-6031(88)87047-3",
    "measured_in": "ref:3cc7803349ce93c6"
   }
  ],
  "papers": [
   "ref:3cc7803349ce93c6",
   "doi:10.1016/0040-6031(88)87047-3"
  ],
  "dois": [
   "10.1016/0040-6031(88)87047-3"
  ],
  "source_dataset": "db-v2.1/invariants/espei/AgGe-88Che-LB/zpf-04.json"
 },
 "orchid_uncertainty": {
  "unit": "K (temperature), mole fraction (composition)",
  "values": [
   {
    "sigma": null,
    "sigma_basis": "zpf (ESPEI weighs ZPF data by a driving-force tolerance, not a value sigma; no weight set)",
    "budget": {
     "temperature_K": {
      "sigma_printed": null,
      "sigma_reading": 0.5,
      "sigma_method": 11.0,
      "sigma_composition": null,
      "sigma_scatter": null,
      "sigma_conversion": null,
      "sigma_effective": 11.0,
      "method_class": "unknown",
      "method_basis": "calibrated",
      "method_n_pairs": 4912,
      "method_entry": "value_types/T_INVARIANT/classes/unknown"
     },
     "composition_mole_fraction": {
      "sigma_printed": null,
      "sigma_reading": 0.0005,
      "sigma_method": 0.011,
      "sigma_composition": null,
      "sigma_scatter": null,
      "sigma_conversion": null,
      "sigma_effective": 0.011,
      "method_class": "unknown",
      "method_basis": "calibrated",
      "method_n_pairs": 3014,
      "method_entry": "value_types/X_PHASE/classes/unknown"
     }
    }
   }
  ],
  "weight_rule": "none: ZPF scale is ESPEI's driving-force tolerance; weight left at 1 (the temperature and composition budgets are information for the user)"
 },
 "orchid_certification": {
  "basis": "pycalphad_invariant_agreement",
  "all_values_certified": true,
  "n_certified": 1,
  "values": [
   {
    "id": "ORC-E2QDAEEZRY",
    "espei_certified": true,
    "calphad_check": "agrees"
   }
  ]
 }
}

File: espei/invariants/AG-HO/AgHo-09Wan.zpf-00.json
{
 "components": [
  "AG",
  "HO",
  "VA"
 ],
 "phases": [
  "AG2HO_C11B",
  "AG51HO14",
  "AGHO_B2",
  "FCC_A1",
  "HCP_A3",
  "LIQUID"
 ],
 "conditions": {
  "P": 101325,
  "T": [
   1153.15,
   1438.15,
   1243.15,
   1263.15,
   1163.15,
   1193.15,
   1068.15
  ]
 },
 "output": "ZPF",
 "values": [
  [
   [
    "LIQUID",
    [
     "HO"
    ],
    [
     0.81
    ]
   ],
   [
    "HCP_A3",
    [
     "HO"
    ],
    [
     null
    ]
   ],
   [
    "AGHO_B2",
    [
     "HO"
    ],
    [
     null
    ]
   ]
  ],
  [
   [
    "LIQUID",
    [
     "HO"
    ],
    [
     0.5
    ]
   ],
   [
    "AGHO_B2",
    [
     "HO"
    ],
    [
     null
    ]
   ]
  ],
  [
   [
    "LIQUID",
    [
     "HO"
    ],
    [
     0.365
    ]
   ],
   [
    "AGHO_B2",
    [
     "HO"
    ],
    [
     null
    ]
   ],
   [
    "AG2HO_C11B",
    [
     "HO"
    ],
    [
     null
    ]
   ]
  ],
  [
   [
    "LIQUID",
    [
     "HO"
    ],
    [
     0.33299999999999996
    ]
   ],
   [
    "AG2HO_C11B",
    [
     "HO"
    ],
    [
     null
    ]
   ],
   [
    "__HYPERPLANE__",
    [
     "HO"
    ],
    [
     0.33316666650000004
    ]
   ]
  ],
  [
   [
    "LIQUID",
    [
     "HO"
    ],
    [
     0.265
    ]
   ],
   [
    "AG51HO14",
    [
     "HO"
    ],
    [
     0.244
    ]
   ],
   [
    "AG2HO_C11B",
    [
     "HO"
    ],
    [
     null
    ]
   ]
  ],
  [
   [
    "LIQUID",
    [
     "HO"
    ],
    [
     0.215
    ]
   ],
   [
    "AG51HO14",
    [
     "HO"
    ],
    [
     0.2153846153846154
    ]
   ],
   [
    "__HYPERPLANE__",
    [
     "HO"
    ],
    [
     0.2151923075
    ]
   ]
  ],
  [
   [
    "LIQUID",
    [
     "HO"
    ],
    [
     0.115
    ]
   ],
   [
    "AG51HO14",
    [
     "HO"
    ],
    [
     0.2153846153846154
    ]
   ],
   [
    "FCC_A1",
    [
     "HO"
    ],
    [
     0.016
    ]
   ]
  ]
 ],
 "reference": "doi:10.1007/bf02869230",
 "tags": [
  "experimental",
  "invariant_table",
  "via_assessment",
  "orchid"
 ],
 "comment": "ORCHID literature values, Version 1, machine-extracted. Evidence class: experimental. ORCHID observation ids (orchid-literature `id`, one per value, in value order): ORC-JV6RWDQ22O ORC-HRI5M2DAII ORC-ZUVTAJ4PYO ORC-YWBVIERCPX ORC-R5BEK5ICDC ORC-X2BXSIABQW ORC-PDCLRSTLBY",
 "bibtex": "gschneidnernd_3a7061",
 "orchid": {
  "status": "Version 1, machine-extracted",
  "evidence_class": "experimental",
  "observations": [
   {
    "id": "ORC-JV6RWDQ22O",
    "paper": "doi:10.1016/j.jallcom.2009.04.037",
    "measured_in": "doi:10.1007/bf02869230",
    "also_reported_as": [
     {
      "id": "ORC-NJYAADSL7F",
      "paper": "doi:10.1016/j.jallcom.2009.04.037",
      "measured_in": "doi:10.1016/0022-5088(66)90079-8",
      "dataset": "invariants/AG-HO/AgHo-09Wan.zpf-01.json"
     }
    ]
   },
   {
    "id": "ORC-HRI5M2DAII",
    "paper": "doi:10.1016/j.jallcom.2009.04.037",
    "measured_in": "doi:10.1007/bf02869230",
    "also_reported_as": [
     {
      "id": "ORC-JS6QZLR5H6",
      "paper": "doi:10.1016/j.jallcom.2009.04.037",
      "measured_in": "doi:10.1016/0022-5088(66)90079-8",
      "dataset": "invariants/AG-HO/AgHo-09Wan.zpf-01.json"
     }
    ]
   },
   {
    "id": "ORC-ZUVTAJ4PYO",
    "paper": "doi:10.1016/j.jallcom.2009.04.037",
    "measured_in": "doi:10.1007/bf02869230",
    "also_reported_as": [
     {
      "id": "ORC-L5P4FY3SIT",
      "paper": "doi:10.1016/j.jallcom.2009.04.037",
      "measured_in": "doi:10.1016/0022-5088(66)90079-8",
      "dataset": "invariants/AG-HO/AgHo-09Wan.zpf-01.json"
     }
    ]
   },
   {
    "id": "ORC-YWBVIERCPX",
    "paper": "doi:10.1016/j.jallcom.2009.04.037",
    "measured_in": "doi:10.1007/bf02869230",
    "also_reported_as": [
     {
      "id": "ORC-SSMCYMJFTJ",
      "paper": "doi:10.1016/j.jallcom.2009.04.037",
      "measured_in": "doi:10.1016/0022-5088(66)90079-8",
      "dataset": "invariants/AG-HO/AgHo-09Wan.zpf-01.json"
     }
    ]
   },
   {
    "id": "ORC-R5BEK5ICDC",
    "paper": "doi:10.1016/j.jallcom.2009.04.037",
    "measured_in": "doi:10.1007/bf02869230"
   },
   {
    "id": "ORC-X2BXSIABQW",
    "paper": "doi:10.1016/j.jallcom.2009.04.037",
    "measured_in": "doi:10.1007/bf02869230"
   },
   {
    "id": "ORC-PDCLRSTLBY",
    "paper": "doi:10.1016/j.jallcom.2009.04.037",
    "measured_in": "doi:10.1007/bf02869230"
   }
  ],
  "papers": [
   "doi:10.1007/bf02869230",
   "doi:10.1016/j.jallcom.2009.04.037",
   "doi:10.1016/0022-5088(66)90079-8"
  ],
  "dois": [
   "10.1007/bf02869230",
   "10.1016/0022-5088(66)90079-8",
   "10.1016/j.jallcom.2009.04.037"
  ],
  "source_dataset": "db-v2.1/invariants/espei/AgHo-09Wan/zpf-00.json",
  "e3_merged": 4
 },
 "orchid_uncertainty": {
  "unit": "K (temperature only)",
  "values": [
   {
    "sigma": null,
    "sigma_basis": "zpf (ESPEI weighs ZPF data by a driving-force tolerance, not a value sigma; no weight set)"
   },
   {
    "sigma": null,
    "sigma_basis": "zpf (ESPEI weighs ZPF data by a driving-force tolerance, not a value sigma; no weight set)"
   },
   {
    "sigma": null,
    "sigma_basis": "zpf (ESPEI weighs ZPF data by a driving-force tolerance, not a value sigma; no weight set)"
   },
   {
    "sigma": null,
    "sigma_basis": "zpf (ESPEI weighs ZPF data by a driving-force tolerance, not a value sigma; no weight set)"
   },
   {
    "sigma": null,
    "sigma_basis": "zpf (ESPEI weighs ZPF data by a driving-force tolerance, not a value sigma; no weight set)"
   },
   {
    "sigma": null,
    "sigma_basis": "zpf (ESPEI weighs ZPF data by a driving-force tolerance, not a value sigma; no weight set)"
   },
   {
    "sigma": null,
    "sigma_basis": "zpf (ESPEI weighs ZPF data by a driving-force tolerance, not a value sigma; no weight set)"
   }
  ],
  "weight_rule": "none: ZPF scale is ESPEI's driving-force tolerance; weight left at 1"
 },
 "orchid_zpf_encoding": {
  "line_compound_vertices_null": 6,
  "hyperplanes_added": 0,
  "rule": "E2: vertices of phases that are stoichiometric in the target TDB are written with composition null (ESPEI evaluates a line compound at its own formula composition; a fixed composition gives NaN in ESPEI 0.9.1 / pycalphad 0.11.2); the printed composition stays in the literature release (orchid.observations ids)"
 }
}

File: espei/invariants/AG-HO/AgHo-09Wan.zpf-01.json
{
 "components": [
  "AG",
  "HO",
  "VA"
 ],
 "phases": [
  "AG51HO14",
  "FCC_A1",
  "LIQUID"
 ],
 "conditions": {
  "P": 101325,
  "T": [
   1193.15,
   1048.15
  ]
 },
 "output": "ZPF",
 "values": [
  [
   [
    "LIQUID",
    [
     "HO"
    ],
    [
     0.222
    ]
   ],
   [
    "AG51HO14",
    [
     "HO"
    ],
    [
     0.222
    ]
   ]
  ],
  [
   [
    "LIQUID",
    [
     "HO"
    ],
    [
     0.115
    ]
   ],
   [
    "AG51HO14",
    [
     "HO"
    ],
    [
     0.222
    ]
   ],
   [
    "FCC_A1",
    [
     "HO"
    ],
    [
     0.016
    ]
   ]
  ]
 ],
 "reference": "Gebhardt 1966, doi:10.1016/0022-5088(66)90079-8",
 "tags": [
  "experimental",
  "invariant_table",
  "via_assessment",
  "orchid"
 ],
 "comment": "ORCHID literature values, Version 1, machine-extracted. Evidence class: experimental. ORCHID observation ids (orchid-literature `id`, one per value, in value order): ORC-WTIH26P2PA ORC-6CZFUDQWGV",
 "bibtex": "gebhardt1966_833a5a",
 "orchid": {
  "status": "Version 1, machine-extracted",
  "evidence_class": "experimental",
  "observations": [
   {
    "id": "ORC-WTIH26P2PA",
    "reader_agreement": "multi_reader",
    "paper": "doi:10.1016/j.jallcom.2009.04.037",
    "measured_in": "doi:10.1016/0022-5088(66)90079-8"
   },
   {
    "id": "ORC-6CZFUDQWGV",
    "reader_agreement": "multi_reader",
    "paper": "doi:10.1016/j.jallcom.2009.04.037",
    "measured_in": "doi:10.1016/0022-5088(66)90079-8"
   }
  ],
  "papers": [
   "doi:10.1016/0022-5088(66)90079-8",
   "doi:10.1016/j.jallcom.2009.04.037"
  ],
  "dois": [
   "10.1016/0022-5088(66)90079-8",
   "10.1016/j.jallcom.2009.04.037"
  ],
  "source_dataset": "db-v2.1/invariants/espei/AgHo-09Wan/zpf-01.json",
  "values_dropped": 5
 },
 "orchid_uncertainty": {
  "unit": "K (temperature), mole fraction (composition)",
  "values": [
   {
    "sigma": null,
    "sigma_basis": "zpf (ESPEI weighs ZPF data by a driving-force tolerance, not a value sigma; no weight set)",
    "budget": {
     "temperature_K": {
      "sigma_printed": null,
      "sigma_reading": 0.005,
      "sigma_method": 16.0,
      "sigma_composition": null,
      "sigma_scatter": null,
      "sigma_conversion": null,
      "sigma_effective": 16.0,
      "method_class": "unknown",
      "method_basis": "calibrated",
      "method_n_pairs": 274,
      "method_entry": "value_types/T_TRANSITION/classes/unknown"
     },
     "composition_mole_fraction": {
      "sigma_printed": null,
      "sigma_reading": 0.0005,
      "sigma_method": 0.011,
      "sigma_composition": null,
      "sigma_scatter": null,
      "sigma_conversion": null,
      "sigma_effective": 0.011,
      "method_class": "unknown",
      "method_basis": "calibrated",
      "method_n_pairs": 3014,
      "method_entry": "value_types/X_PHASE/classes/unknown"
     }
    }
   },
   {
    "sigma": null,
    "sigma_basis": "zpf (ESPEI weighs ZPF data by a driving-force tolerance, not a value sigma; no weight set)",
    "budget": {
     "temperature_K": {
      "sigma_printed": null,
      "sigma_reading": 0.005,
      "sigma_method": 11.0,
      "sigma_composition": null,
      "sigma_scatter": null,
      "sigma_conversion": null,
      "sigma_effective": 11.0,
      "method_class": "unknown",
      "method_basis": "calibrated",
      "method_n_pairs": 4912,
      "method_entry": "value_types/T_INVARIANT/classes/unknown"
     },
     "composition_mole_fraction": {
      "sigma_printed": null,
      "sigma_reading": 0.0005,
      "sigma_method": 0.011,
      "sigma_composition": null,
      "sigma_scatter": null,
      "sigma_conversion": null,
      "sigma_effective": 0.011,
      "method_class": "unknown",
      "method_basis": "calibrated",
      "method_n_pairs": 3014,
      "method_entry": "value_types/X_PHASE/classes/unknown"
     }
    }
   }
  ],
  "weight_rule": "none: ZPF scale is ESPEI's driving-force tolerance; weight left at 1 (the temperature and composition budgets are information for the user)"
 },
 "orchid_certification": {
  "basis": "pycalphad_invariant_agreement",
  "all_values_certified": false,
  "n_certified": 1,
  "values": [
   {
    "id": "ORC-WTIH26P2PA",
    "espei_certified": false,
    "calphad_check": "not_available"
   },
   {
    "id": "ORC-6CZFUDQWGV",
    "espei_certified": true,
    "calphad_check": "agrees"
   }
  ]
 }
}
