Repository: orchid-calphad/orchid-data

# ORCHID ESPEI datasets from the literature

ESPEI-format datasets built from the ORCHID literature values (Version 1, machine-extracted) and from DFT (literature, Materials Project, OQMD). Every literature value is traced to its published ORCHID observation id (`literature/`, field `id`) and the DOI of its source, passes the same inclusion rules as the published literature values, and carries its uncertainty in physical units next to the ESPEI weight derived from it.

| folder | datasets | values | systems | content |
|---|---:|---:|---:|---|
| experimental | 1679 | 5549 | 246 | experimental thermochemical tables and phase-composition (ZPF) tables |

File: espei/invariants/AG-SM/AgSm-20Zho.zpf-00.json
{
 "components": [
  "AG",
  "SM",
  "VA"
 ],
 "phases": [
  "AG2SM_ALPHA",
  "AG2SM_BETA",
  "AG51SM14",
  "AGSM_B2",
  "FCC_A1",
  "LIQUID"
 ],
 "conditions": {
  "P": 101325,
  "T": [
   1033.15,
   1063.15,
   1048.15,
   948.15,
   1233.15,
   1208.15
  ]
 },
 "output": "ZPF",
 "values": [
  [
   [
    "LIQUID",
    [
     "SM"
    ],
    [
     0.1
    ]
   ],
   [
    "FCC_A1",
    [
     "SM"
    ],
    [
     null
    ]
   ],
   [
    "AG51SM14",
    [
     "SM"
    ],
    [
     null
    ]
   ]
  ],
  [
   [
    "LIQUID",
    [
     "SM"
    ],
    [
     null
    ]
   ],
   [
    "AG51SM14",
    [
     "SM"
    ],
    [
     null
    ]
   ],
   [
    "AG2SM_BETA",
    [
     "SM"
    ],
    [
     null
    ]
   ],
   [
    "__HYPERPLANE__",
    [
     "SM"
    ],
    [
     0.3466665
    ]
   ]
  ],
  [
   [
    "LIQUID",
    [
     "SM"
    ],
    [
     0.37
    ]
   ],
   [
    "AG2SM_BETA",
    [
     "SM"
    ],
    [
     null
    ]
   ],
   [
    "AGSM_B2",
    [
     "SM"
    ],
    [
     null
    ]
   ]
  ],
  [
   [
    "LIQUID",
    [
     "SM"
    ],
    [
     0.82
    ]
   ],
   [
    "AGSM_B2",
    [
     "SM"
    ],
    [
     null
    ]
   ],
   [
    "AG2SM_ALPHA",
    [
     "SM"
    ],
    [
     null
    ]
   ]
  ],
  [
   [
    "LIQUID",
    [
     "SM"
    ],
    [
     0.5
    ]
   ],
   [
    "AGSM_B2",
    [
     "SM"
    ],
    [
     null
    ]
   ]
  ],
  [
   [
    "LIQUID",
    [
     "SM"
    ],
    [
     0.215385
    ]
   ],
   [
    "AG51SM14",
    [
     "SM"
    ],
    [
     null
    ]
   ]
  ]
 ],
 "reference": "Zhou 2020, doi:10.1007/s11669-020-00813-5",
 "tags": [
  "experimental",
  "invariant_table",
  "via_assessment",
  "orchid"
 ],
 "comment": "ORCHID literature values, Version 1, machine-extracted. Evidence class: experimental. ORCHID observation ids (orchid-literature `id`, one per value, in value order): ORC-UDHVZN7EMQ ORC-SCOO5GMNOC ORC-IRW6JSZ3S5 ORC-RUR57CXJV6 ORC-4D5SM7PL5F ORC-TJCC5T5NS7",
 "bibtex": "zhou2020_5fa710",
 "orchid": {
  "status": "Version 1, machine-extracted",
  "evidence_class": "experimental",
  "observations": [
   {
    "id": "ORC-UDHVZN7EMQ",
    "reader_agreement": "multi_reader",
    "paper": "doi:10.1007/s11669-020-00813-5"
   },
   {
    "id": "ORC-SCOO5GMNOC",
    "reader_agreement": "multi_reader",
    "paper": "doi:10.1007/s11669-020-00813-5"
   },
   {
    "id": "ORC-IRW6JSZ3S5",
    "reader_agreement": "multi_reader",
    "paper": "doi:10.1007/s11669-020-00813-5"
   },
   {
    "id": "ORC-RUR57CXJV6",
    "reader_agreement": "multi_reader",
    "paper": "doi:10.1007/s11669-020-00813-5"
   },
   {
    "id": "ORC-4D5SM7PL5F",
    "reader_agreement": "multi_reader",
    "paper": "doi:10.1007/s11669-020-00813-5",
    "also_reported_as": [
     {
      "id": "ORC-YSLOIYOIBL",
      "paper": "doi:10.1007/s11669-020-00813-5",
      "dataset": "invariants/AG-SM/AgSm-20Zho.zpf-01.json"
     }
    ]
   },
   {
    "id": "ORC-TJCC5T5NS7",
    "reader_agreement": "multi_reader",
    "paper": "doi:10.1007/s11669-020-00813-5"
   }
  ],
  "papers": [
   "doi:10.1007/s11669-020-00813-5",
   "doi:10.1016/0022-5088(80)90217-9"
  ],
  "dois": [
   "10.1007/s11669-020-00813-5",
   "10.1016/0022-5088(80)90217-9"
  ],
  "source_dataset": "db-v2.1/invariants/espei/AgSm-20Zho/zpf-00.json",
  "values_dropped": 1,
  "e3_merged": 1
 },
 "orchid_uncertainty": {
  "unit": "K (temperature), mole fraction (composition)",
  "values": [
   {
    "sigma": null,
    "sigma_basis": "zpf (ESPEI weighs ZPF data by a driving-force tolerance, not a value sigma; no weight set)",
    "budget": {
     "temperature_K": {
      "sigma_printed": null,
      "sigma_reading": 0.005,
      "sigma_method": 10.0,
      "sigma_composition": null,
      "sigma_scatter": null,
      "sigma_conversion": null,
      "sigma_effective": 10.0,
      "method_class": "unknown",
      "method_basis": "calibrated",
      "method_n_pairs": 4981,
      "method_entry": "value_types/T_INVARIANT/classes/unknown"
     },
     "composition_mole_fraction": {
      "sigma_printed": null,
      "sigma_reading": 5e-07,
      "sigma_method": 0.011,
      "sigma_composition": null,
      "sigma_scatter": null,
      "sigma_conversion": null,
      "sigma_effective": 0.011,
      "method_class": "unknown",
      "method_basis": "calibrated",
      "method_n_pairs": 3139,
      "method_entry": "value_types/X_PHASE/classes/unknown"
     }
    }
   },
   {
    "sigma": null,
    "sigma_basis": "zpf (ESPEI weighs ZPF data by a driving-force tolerance, not a value sigma; no weight set)",
    "budget": {
     "temperature_K": {
      "sigma_printed": null,
      "sigma_reading": 0.005,
      "sigma_method": 10.0,
      "sigma_composition": null,
      "sigma_scatter": null,
      "sigma_conversion": null,
      "sigma_effective": 10.0,
      "method_class": "unknown",
      "method_basis": "calibrated",
      "method_n_pairs": 4981,
      "method_entry": "value_types/T_INVARIANT/classes/unknown"
     },
     "composition_mole_fraction": {
      "sigma_printed": null,
      "sigma_reading": 5e-07,
      "sigma_method": 0.011,
      "sigma_composition": null,
      "sigma_scatter": null,
      "sigma_conversion": null,
      "sigma_effective": 0.011,
      "method_class": "unknown",
      "method_basis": "calibrated",
      "method_n_pairs": 3139,
      "method_entry": "value_types/X_PHASE/classes/unknown"
     }
    }
   },
   {
    "sigma": null,
    "sigma_basis": "zpf (ESPEI weighs ZPF data by a driving-force tolerance, not a value sigma; no weight set)",
    "budget": {
     "temperature_K": {
      "sigma_printed": null,
      "sigma_reading": 0.005,
      "sigma_method": 10.0,
      "sigma_composition": null,
      "sigma_scatter": null,
      "sigma_conversion": null,
      "sigma_effective": 10.0,
      "method_class": "unknown",
      "method_basis": "calibrated",
      "method_n_pairs": 4981,
      "method_entry": "value_types/T_INVARIANT/classes/unknown"
     },
     "composition_mole_fraction": {
      "sigma_printed": null,
      "sigma_reading": 5e-07,
      "sigma_method": 0.011,
      "sigma_composition": null,
      "sigma_scatter": null,
      "sigma_conversion": null,
      "sigma_effective": 0.011,
      "method_class": "unknown",
      "method_basis": "calibrated",
      "method_n_pairs": 3139,
      "method_entry": "value_types/X_PHASE/classes/unknown"
     }
    }
   },
   {
    "sigma": null,
    "sigma_basis": "zpf (ESPEI weighs ZPF data by a driving-force tolerance, not a value sigma; no weight set)",
    "budget": {
     "temperature_K": {
      "sigma_printed": null,
      "sigma_reading": 0.005,
      "sigma_method": 10.0,
      "sigma_composition": null,
      "sigma_scatter": null,
      "sigma_conversion": null,
      "sigma_effective": 10.0,
      "method_class": "unknown",
      "method_basis": "calibrated",
      "method_n_pairs": 4981,
      "method_entry": "value_types/T_INVARIANT/classes/unknown"
     },
     "composition_mole_fraction": {
      "sigma_printed": null,
      "sigma_reading": 5e-07,
      "sigma_method": 0.011,
      "sigma_composition": null,
      "sigma_scatter": null,
      "sigma_conversion": null,
      "sigma_effective": 0.011,
      "method_class": "unknown",
      "method_basis": "calibrated",
      "method_n_pairs": 3139,
      "method_entry": "value_types/X_PHASE/classes/unknown"
     }
    }
   },
   {
    "sigma": null,
    "sigma_basis": "zpf (ESPEI weighs ZPF data by a driving-force tolerance, not a value sigma; no weight set)",
    "budget": {
     "temperature_K": {
      "sigma_printed": null,
      "sigma_reading": 0.005,
      "sigma_method": 10.0,
      "sigma_composition": null,
      "sigma_scatter": null,
      "sigma_conversion": null,
      "sigma_effective": 10.0,
      "method_class": "unknown",
      "method_basis": "calibrated",
      "method_n_pairs": 4981,
      "method_entry": "value_types/T_INVARIANT/classes/unknown"
     },
     "composition_mole_fraction": {
      "sigma_printed": null,
      "sigma_reading": 0.05,
      "sigma_method": 0.011,
      "sigma_composition": null,
      "sigma_scatter": null,
      "sigma_conversion": null,
      "sigma_effective": 0.05,
      "method_class": "unknown",
      "method_basis": "calibrated",
      "method_n_pairs": 3139,
      "method_entry": "value_types/X_PHASE/classes/unknown"
     }
    }
   },
   {
    "sigma": null,
    "sigma_basis": "zpf (ESPEI weighs ZPF data by a driving-force tolerance, not a value sigma; no weight set)",
    "budget": {
     "temperature_K": {
      "sigma_printed": null,
      "sigma_reading": 0.005,
      "sigma_method": 10.0,
      "sigma_composition": null,
      "sigma_scatter": null,
      "sigma_conversion": null,
      "sigma_effective": 10.0,
      "method_class": "unknown",
      "method_basis": "calibrated",
      "method_n_pairs": 4981,
      "method_entry": "value_types/T_INVARIANT/classes/unknown"
     },
     "composition_mole_fraction": {
      "sigma_printed": null,
      "sigma_reading": 5e-07,
      "sigma_method": 0.011,
      "sigma_composition": null,
      "sigma_scatter": null,
      "sigma_conversion": null,
      "sigma_effective": 0.011,
      "method_class": "unknown",
      "method_basis": "calibrated",
      "method_n_pairs": 3139,
      "method_entry": "value_types/X_PHASE/classes/unknown"
     }
    }
   }
  ],
  "weight_rule": "none: ZPF scale is ESPEI's driving-force tolerance; weight left at 1 (the temperature and composition budgets are information for the user)"
 },
 "orchid_zpf_encoding": {
  "line_compound_vertices_null": 9,
  "hyperplanes_added": 1,
  "rule": "E2: vertices of phases that are stoichiometric in the target TDB are written with composition null (ESPEI evaluates a line compound at its own formula composition; a fixed composition gives NaN in ESPEI 0.9.1 / pycalphad 0.11.2); the printed composition stays in the literature release (orchid.observations ids)"
 },
 "orchid_certification": {
  "basis": "pycalphad_invariant_agreement",
  "all_values_certified": false,
  "n_certified": 0,
  "values": [
   {
    "id": "ORC-UDHVZN7EMQ",
    "espei_certified": false,
    "calphad_check": "not_available"
   },
   {
    "id": "ORC-SCOO5GMNOC",
    "espei_certified": false,
    "calphad_check": "not_available"
   },
   {
    "id": "ORC-IRW6JSZ3S5",
    "espei_certified": false,
    "calphad_check": "not_available"
   },
   {
    "id": "ORC-RUR57CXJV6",
    "espei_certified": false,
    "calphad_check": "not_available"
   },
   {
    "id": "ORC-4D5SM7PL5F",
    "espei_certified": false,
    "calphad_check": "not_available"
   },
   {
    "id": "ORC-TJCC5T5NS7",
    "espei_certified": false,
    "calphad_check": "not_available"
   }
  ]
 }
}

File: espei/invariants/AG-SM/AgSm-20Zho.zpf-01.json
{
 "components": [
  "AG",
  "SM",
  "VA"
 ],
 "phases": [
  "AG2SM_ALPHA",
  "AG51SM14",
  "AGSM_B2",
  "FCC_A1",
  "LIQUID"
 ],
 "conditions": {
  "P": 101325,
  "T": [
   1048.15,
   963.15,
   1183.15
  ]
 },
 "output": "ZPF",
 "values": [
  [
   [
    "LIQUID",
    [
     "SM"
    ],
    [
     0.115
    ]
   ],
   [
    "FCC_A1",
    [
     "SM"
    ],
    [
     null
    ]
   ],
   [
    "AG51SM14",
    [
     "SM"
    ],
    [
     null
    ]
   ]
  ],
  [
   [
    "LIQUID",
    [
     "SM"
    ],
    [
     0.76
    ]
   ],
   [
    "AGSM_B2",
    [
     "SM"
    ],
    [
     null
    ]
   ],
   [
    "AG2SM_ALPHA",
    [
     "SM"
    ],
    [
     null
    ]
   ]
  ],
  [
   [
    "LIQUID",
    [
     "SM"
    ],
    [
     0.215385
    ]
   ],
   [
    "AG51SM14",
    [
     "SM"
    ],
    [
     null
    ]
   ]
  ]
 ],
 "reference": "Zhou 2020, doi:10.1007/s11669-020-00813-5",
 "tags": [
  "experimental",
  "invariant_table",
  "via_assessment",
  "orchid"
 ],
 "comment": "ORCHID literature values, Version 1, machine-extracted. Evidence class: experimental. ORCHID observation ids (orchid-literature `id`, one per value, in value order): ORC-7FFARB5XPZ ORC-3MBBKU43D2 ORC-L3DHOTIO5X",
 "bibtex": "zhou2020_5fa710",
 "orchid": {
  "status": "Version 1, machine-extracted",
  "evidence_class": "experimental",
  "observations": [
   {
    "id": "ORC-7FFARB5XPZ",
    "reader_agreement": "multi_reader",
    "paper": "doi:10.1007/s11669-020-00813-5"
   },
   {
    "id": "ORC-3MBBKU43D2",
    "reader_agreement": "multi_reader",
    "paper": "doi:10.1007/s11669-020-00813-5"
   },
   {
    "id": "ORC-L3DHOTIO5X",
    "reader_agreement": "multi_reader",
    "paper": "doi:10.1007/s11669-020-00813-5"
   }
  ],
  "papers": [
   "doi:10.1007/s11669-020-00813-5"
  ],
  "dois": [
   "10.1007/s11669-020-00813-5"
  ],
  "source_dataset": "db-v2.1/invariants/espei/AgSm-20Zho/zpf-01.json",
  "values_dropped": 1
 },
 "orchid_uncertainty": {
  "unit": "K (temperature), mole fraction (composition)",
  "values": [
   {
    "sigma": null,
    "sigma_basis": "zpf (ESPEI weighs ZPF data by a driving-force tolerance, not a value sigma; no weight set)",
    "budget": {
     "temperature_K": {
      "sigma_printed": null,
      "sigma_reading": 0.005,
      "sigma_method": 11.0,
      "sigma_composition": null,
      "sigma_scatter": null,
      "sigma_conversion": null,
      "sigma_effective": 11.0,
      "method_class": "unknown",
      "method_basis": "calibrated",
      "method_n_pairs": 4914,
      "method_entry": "value_types/T_INVARIANT/classes/unknown"
     },
     "composition_mole_fraction": {
      "sigma_printed": null,
      "sigma_reading": 5e-07,
      "sigma_method": 0.011,
      "sigma_composition": null,
      "sigma_scatter": null,
      "sigma_conversion": null,
      "sigma_effective": 0.011,
      "method_class": "unknown",
      "method_basis": "calibrated",
      "method_n_pairs": 3022,
      "method_entry": "value_types/X_PHASE/classes/unknown"
     }
    }
   },
   {
    "sigma": null,
    "sigma_basis": "zpf (ESPEI weighs ZPF data by a driving-force tolerance, not a value sigma; no weight set)",
    "budget": {
     "temperature_K": {
      "sigma_printed": null,
      "sigma_reading": 0.005,
      "sigma_method": 11.0,
      "sigma_composition": null,
      "sigma_scatter": null,
      "sigma_conversion": null,
      "sigma_effective": 11.0,
      "method_class": "unknown",
      "method_basis": "calibrated",
      "method_n_pairs": 4914,
      "method_entry": "value_types/T_INVARIANT/classes/unknown"
     },
     "composition_mole_fraction": {
      "sigma_printed": null,
      "sigma_reading": 5e-07,
      "sigma_method": 0.011,
      "sigma_composition": null,
      "sigma_scatter": null,
      "sigma_conversion": null,
      "sigma_effective": 0.011,
      "method_class": "unknown",
      "method_basis": "calibrated",
      "method_n_pairs": 3022,
      "method_entry": "value_types/X_PHASE/classes/unknown"
     }
    }
   },
   {
    "sigma": null,
    "sigma_basis": "zpf (ESPEI weighs ZPF data by a driving-force tolerance, not a value sigma; no weight set)",
    "budget": {
     "temperature_K": {
      "sigma_printed": null,
      "sigma_reading": 0.005,
      "sigma_method": 11.0,
      "sigma_composition": null,
      "sigma_scatter": null,
      "sigma_conversion": null,
      "sigma_effective": 11.0,
      "method_class": "unknown",
      "method_basis": "calibrated",
      "method_n_pairs": 4914,
      "method_entry": "value_types/T_INVARIANT/classes/unknown"
     },
     "composition_mole_fraction": {
      "sigma_printed": null,
      "sigma_reading": 5e-07,
      "sigma_method": 0.011,
      "sigma_composition": null,
      "sigma_scatter": null,
      "sigma_conversion": null,
      "sigma_effective": 0.011,
      "method_class": "unknown",
      "method_basis": "calibrated",
      "method_n_pairs": 3022,
      "method_entry": "value_types/X_PHASE/classes/unknown"
     }
    }
   }
  ],
  "weight_rule": "none: ZPF scale is ESPEI's driving-force tolerance; weight left at 1 (the temperature and composition budgets are information for the user)"
 },
 "orchid_zpf_encoding": {
  "line_compound_vertices_null": 4,
  "hyperplanes_added": 0,
  "rule": "E2: vertices of phases that are stoichiometric in the target TDB are written with composition null (ESPEI evaluates a line compound at its own formula composition; a fixed composition gives NaN in ESPEI 0.9.1 / pycalphad 0.11.2); the printed composition stays in the literature release (orchid.observations ids)"
 },
 "orchid_certification": {
  "basis": "pycalphad_invariant_agreement",
  "all_values_certified": false,
  "n_certified": 0,
  "values": [
   {
    "id": "ORC-7FFARB5XPZ",
    "espei_certified": false,
    "calphad_check": "not_available"
   },
   {
    "id": "ORC-3MBBKU43D2",
    "espei_certified": false,
    "calphad_check": "not_available"
   },
   {
    "id": "ORC-L3DHOTIO5X",
    "espei_certified": false,
    "calphad_check": "not_available"
   }
  ]
 }
}

File: espei/invariants/AG-SM/AgSm-20Zho.zpf-02.json
{
 "components": [
  "AG",
  "SM",
  "VA"
 ],
 "phases": [
  "AG51SM14",
  "FCC_A1",
  "LIQUID"
 ],
 "conditions": {
  "P": 101325,
  "T": [
   1054.15
  ]
 },
 "output": "ZPF",
 "values": [
  [
   [
    "LIQUID",
    [
     "SM"
    ],
    [
     null
    ]
   ],
   [
    "FCC_A1",
    [
     "SM"
    ],
    [
     null
    ]
   ],
   [
    "AG51SM14",
    [
     "SM"
    ],
    [
     null
    ]
   ]
  ]
 ],
 "reference": "Zhou 2020, doi:10.1007/s11669-020-00813-5",
 "tags": [
  "experimental",
  "invariant_table",
  "via_assessment",
  "orchid"
 ],
 "comment": "ORCHID literature values, Version 1, machine-extracted. Evidence class: experimental. ORCHID observation ids (orchid-literature `id`, one per value, in value order): ORC-NJW3HV223C",
 "bibtex": "zhou2020_5fa710",
 "orchid": {
  "status": "Version 1, machine-extracted",
  "evidence_class": "experimental",
  "observations": [
   {
    "id": "ORC-NJW3HV223C",
    "paper": "doi:10.1007/s11669-020-00813-5"
   }
  ],
  "papers": [
   "doi:10.1007/s11669-020-00813-5"
  ],
  "dois": [
   "10.1007/s11669-020-00813-5"
  ],
  "source_dataset": "db-v2.1/invariants/espei/AgSm-20Zho/zpf-02.json"
 },
 "orchid_uncertainty": {
  "unit": "K (temperature only)",
  "values": [
   {
    "sigma": null,
    "sigma_basis": "zpf (ESPEI weighs ZPF data by a driving-force tolerance, not a value sigma; no weight set)"
   }
  ],
  "weight_rule": "none: ZPF scale is ESPEI's driving-force tolerance; weight left at 1"
 },
 "orchid_zpf_encoding": {
  "line_compound_vertices_null": 1,
  "hyperplanes_added": 0,
  "rule": "E2: vertices of phases that are stoichiometric in the target TDB are written with composition null (ESPEI evaluates a line compound at its own formula composition; a fixed composition gives NaN in ESPEI 0.9.1 / pycalphad 0.11.2); the printed composition stays in the literature release (orchid.observations ids)"
 }
}

File: espei/invariants/AG-SN/AgSn-88Che.zpf-00.json
{
 "components": [
  "AG",
  "SN",
  "VA"
 ],
 "phases": [
  "AG3SN_D0A",
  "BCT_A5",
  "FCC_A1",
  "HCP_A3",
  "LIQUID"
 ],
 "conditions": {
  "P": 101325,
  "T": [
   494.15,
   753.15,
   997.15
  ]
 },
 "output": "ZPF",
 "values": [
  [
   [
    "LIQUID",
    [
     "SN"
    ],
    [
     0.962
    ]
   ],
   [
    "AG3SN_D0A",
    [
     "SN"
    ],
    [
     null
    ]
   ],
   [
    "BCT_A5",
    [
     "SN"
    ],
    [
     null
    ]
   ]
  ],
  [
   [
    "HCP_A3",
    [
     "SN"
    ],
    [
     0.228
    ]
   ],
   [
    "LIQUID",
    [
     "SN"
    ],
    [
     0.496
    ]
   ],
   [
    "AG3SN_D0A",
    [
     "SN"
    ],
    [
     null
    ]
   ]
  ],
  [
   [
    "FCC_A1",
    [
     "SN"
    ],
    [
     0.115
    ]
   ],
   [
    "LIQUID",
    [
     "SN"
    ],
    [
     0.195
    ]
   ],
   [
    "HCP_A3",
    [
     "SN"
    ],
    [
     0.13
    ]
   ]
  ]
 ],
 "reference": "1987, I. Karakaya and W.T. Thompson, Bul. Alloy Ph. Dia., B(4) (1987) 341.",
 "tags": [
  "experimental",
  "invariant_table",
  "via_assessment",
  "orchid",
  "calphad_certified"
 ],
 "comment": "ORCHID literature values, Version 1, machine-extracted. Evidence class: experimental. ORCHID observation ids (orchid-literature `id`, one per value, in value order): ORC-TJ5FEGS4XI ORC-N6QNIM6D2V ORC-VOFXJHV7LK",
 "bibtex": "karakaya1987_667572",
 "orchid": {
  "status": "Version 1, machine-extracted",
  "evidence_class": "experimental",
  "observations": [
   {
    "id": "ORC-TJ5FEGS4XI",
    "reader_agreement": "multi_reader",
    "paper": "doi:10.1016/0040-6031(88)87426-4",
    "measured_in": "ref:3ac28cf58ec35dcb"
   },
   {
    "id": "ORC-N6QNIM6D2V",
    "reader_agreement": "multi_reader",
    "paper": "doi:10.1016/0040-6031(88)87426-4",
    "measured_in": "ref:3ac28cf58ec35dcb"
   },
   {
    "id": "ORC-VOFXJHV7LK",
    "reader_agreement": "multi_reader",
    "paper": "doi:10.1016/0040-6031(88)87426-4",
    "measured_in": "ref:3ac28cf58ec35dcb"
   }
  ],
  "papers": [
   "ref:3ac28cf58ec35dcb",
   "doi:10.1016/0040-6031(88)87426-4",
   "doi:10.1007/bf01033827"
  ],
  "dois": [
   "10.1007/bf01033827",
   "10.1016/0040-6031(88)87426-4"
  ],
  "source_dataset": "db-v2.1/invariants/espei/AgSn-88Che/zpf-00.json"
 },
 "orchid_uncertainty": {
  "unit": "K (temperature), mole fraction (composition)",
  "values": [
   {
    "sigma": null,
    "sigma_basis": "zpf (ESPEI weighs ZPF data by a driving-force tolerance, not a value sigma; no weight set)",
    "budget": {
     "temperature_K": {
      "sigma_printed": null,
      "sigma_reading": 0.005,
      "sigma_method": 11.0,
      "sigma_composition": null,
      "sigma_scatter": null,
      "sigma_conversion": null,
      "sigma_effective": 11.0,
      "method_class": "unknown",
      "method_basis": "calibrated",
      "method_n_pairs": 4912,
      "method_entry": "value_types/T_INVARIANT/classes/unknown"
     },
     "composition_mole_fraction": {
      "sigma_printed": null,
      "sigma_reading": 5e-05,
      "sigma_method": 0.011,
      "sigma_composition": null,
      "sigma_scatter": null,
      "sigma_conversion": null,
      "sigma_effective": 0.011,
      "method_class": "unknown",
      "method_basis": "calibrated",
      "method_n_pairs": 3014,
      "method_entry": "value_types/X_PHASE/classes/unknown"
     }
    }
   },
   {
    "sigma": null,
    "sigma_basis": "zpf (ESPEI weighs ZPF data by a driving-force tolerance, not a value sigma; no weight set)",
    "budget": {
     "temperature_K": {
      "sigma_printed": null,
      "sigma_reading": 0.005,
      "sigma_method": 11.0,
      "sigma_composition": null,
      "sigma_scatter": null,
      "sigma_conversion": null,
      "sigma_effective": 11.0,
      "method_class": "unknown",
      "method_basis": "calibrated",
      "method_n_pairs": 4912,
      "method_entry": "value_types/T_INVARIANT/classes/unknown"
     },
     "composition_mole_fraction": {
      "sigma_printed": null,
      "sigma_reading": 0.0005,
      "sigma_method": 0.011,
      "sigma_composition": null,
      "sigma_scatter": null,
      "sigma_conversion": null,
      "sigma_effective": 0.011,
      "method_class": "unknown",
      "method_basis": "calibrated",
      "method_n_pairs": 3014,
      "method_entry": "value_types/X_PHASE/classes/unknown"
     }
    }
   },
   {
    "sigma": null,
    "sigma_basis": "zpf (ESPEI weighs ZPF data by a driving-force tolerance, not a value sigma; no weight set)",
    "budget": {
     "temperature_K": {
      "sigma_printed": null,
      "sigma_reading": 0.005,
      "sigma_method": 11.0,
      "sigma_composition": null,
      "sigma_scatter": null,
      "sigma_conversion": null,
      "sigma_effective": 11.0,
      "method_class": "unknown",
      "method_basis": "calibrated",
      "method_n_pairs": 4912,
      "method_entry": "value_types/T_INVARIANT/classes/unknown"
     },
     "composition_mole_fraction": {
      "sigma_printed": null,
      "sigma_reading": 0.0005,
      "sigma_method": 0.011,
      "sigma_composition": null,
      "sigma_scatter": null,
      "sigma_conversion": null,
      "sigma_effective": 0.011,
      "method_class": "unknown",
      "method_basis": "calibrated",
      "method_n_pairs": 3014,
      "method_entry": "value_types/X_PHASE/classes/unknown"
     }
    }
   }
  ],
  "weight_rule": "none: ZPF scale is ESPEI's driving-force tolerance; weight left at 1 (the temperature and composition budgets are information for the user)"
 },
 "orchid_zpf_encoding": {
  "line_compound_vertices_null": 2,
  "hyperplanes_added": 0,
  "rule": "E2: vertices of phases that are stoichiometric in the target TDB are written with composition null (ESPEI evaluates a line compound at its own formula composition; a fixed composition gives NaN in ESPEI 0.9.1 / pycalphad 0.11.2); the printed composition stays in the literature release (orchid.observations ids)"
 },
 "orchid_certification": {
  "basis": "pycalphad_invariant_agreement",
  "all_values_certified": true,
  "n_certified": 3,
  "values": [
   {
    "id": "ORC-TJ5FEGS4XI",
    "espei_certified": true,
    "calphad_check": "agrees"
   },
   {
    "id": "ORC-N6QNIM6D2V",
    "espei_certified": true,
    "calphad_check": "agrees"
   },
   {
    "id": "ORC-VOFXJHV7LK",
    "espei_certified": true,
    "calphad_check": "agrees"
   }
  ]
 }
}

File: espei/invariants/AG-SR/AgSr-06Liu.zpf-00.json
{
 "components": [
  "AG",
  "SR"
 ],
 "phases": [
  "AG2SR",
  "AG4SR",
  "AG5SR_D2D",
  "AGSR",
  "FCC_A1",
  "LIQUID"
 ],
 "conditions": {
  "P": 101325,
  "T": [
   1020,
   1056,
   986,
   959,
   1033,
   911
  ]
 },
 "output": "ZPF",
 "values": [
  [
   [
    "LIQUID",
    [
     "SR"
    ],
    [
     0.108
    ]
   ],
   [
    "FCC_A1",
    [
     "SR"
    ],
    [
     null
    ]
   ],
   [
    "AG5SR_D2D",
    [
     "SR"
    ],
    [
     0.16666666666666666
    ]
   ]
  ],
  [
   [
    "LIQUID",
    [
     "SR"
    ],
    [
     0.16666666666666666
    ]
   ],
   [
    "AG5SR_D2D",
    [
     "SR"
    ],
    [
     0.16666666666666666
    ]
   ]
  ],
  [
   [
    "LIQUID",
    [
     "SR"
    ],
    [
     0.236
    ]
   ],
   [
    "AG5SR_D2D",
    [
     "SR"
    ],
    [
     0.16666666666666666
    ]
   ],
   [
    "AG4SR",
    [
     "SR"
    ],
    [
     0.2
    ]
   ]
  ],
  [
   [
    "LIQUID",
    [
     "SR"
    ],
    [
     0.27
    ]
   ],
   [
    "AG4SR",
    [
     "SR"
    ],
    [
     0.2
    ]
   ],
   [
    "AG2SR",
    [
     "SR"
    ],
    [
     0.3333333333333333
    ]
   ]
  ],
  [
   [
    "LIQUID",
    [
     "SR"
    ],
    [
     0.3333333333333333
    ]
   ],
   [
    "AG2SR",
    [
     "SR"
    ],
    [
     0.3333333333333333
    ]
   ]
  ],
  [
   [
    "LIQUID",
    [
     "SR"
    ],
    [
     0.45
    ]
   ],
   [
    "AG2SR",
    [
     "SR"
    ],
    [
     0.3333333333333333
    ]
   ],
   [
    "AGSR",
    [
     "SR"
    ],
    [
     0.5
    ]
   ]
  ]
 ],
 "reference": "doi:10.1016/s0364-5916(01)00041-4",
 "tags": [
  "experimental",
  "invariant_table",
  "via_assessment",
  "orchid"
 ],
 "comment": "ORCHID literature values, Version 1, machine-extracted. Evidence class: experimental. ORCHID observation ids (orchid-literature `id`, one per value, in value order): ORC-5TRTBUV2TW ORC-6HPKNH7XSV ORC-62A2JBCTVV ORC-2NY3MQ5HYH ORC-N3AY36P5XG ORC-AYJVYI6RXI",
 "bibtex": "olsonnd_cee46c",
 "orchid": {
  "status": "Version 1, machine-extracted",
  "evidence_class": "experimental",
  "observations": [
   {
    "id": "ORC-5TRTBUV2TW",
    "paper": "doi:10.1016/j.jallcom.2005.06.019",
    "measured_in": "doi:10.1016/s0364-5916(01)00041-4"
   },
   {
    "id": "ORC-6HPKNH7XSV",
    "paper": "doi:10.1016/j.jallcom.2005.06.019",
    "measured_in": "doi:10.1016/s0364-5916(01)00041-4"
   },
   {
    "id": "ORC-62A2JBCTVV",
    "paper": "doi:10.1016/j.jallcom.2005.06.019",
    "measured_in": "doi:10.1016/s0364-5916(01)00041-4"
   },
   {
    "id": "ORC-2NY3MQ5HYH",
    "paper": "doi:10.1016/j.jallcom.2005.06.019",
    "measured_in": "doi:10.1016/s0364-5916(01)00041-4"
   },
   {
    "id": "ORC-N3AY36P5XG",
    "paper": "doi:10.1016/j.jallcom.2005.06.019",
    "measured_in": "doi:10.1016/s0364-5916(01)00041-4"
   },
   {
    "id": "ORC-AYJVYI6RXI",
    "paper": "doi:10.1016/j.jallcom.2005.06.019",
    "measured_in": "doi:10.1016/s0364-5916(01)00041-4"
   }
  ],
  "papers": [
   "doi:10.1016/s0364-5916(01)00041-4",
   "doi:10.1016/j.jallcom.2005.06.019",
   "doi:10.1111/j.1151-2916.1999.tb02283.x"
  ],
  "dois": [
   "10.1016/j.jallcom.2005.06.019",
   "10.1016/s0364-5916(01)00041-4",
   "10.1111/j.1151-2916.1999.tb02283.x"
  ],
  "source_dataset": "db-v2.1/invariants/espei/AgSr-06Liu/zpf-00.json"
 },
 "orchid_uncertainty": {
  "unit": "K (temperature only)",
  "values": [
   {
    "sigma": null,
    "sigma_basis": "zpf (ESPEI weighs ZPF data by a driving-force tolerance, not a value sigma; no weight set)"
   },
   {
    "sigma": null,
    "sigma_basis": "zpf (ESPEI weighs ZPF data by a driving-force tolerance, not a value sigma; no weight set)"
   },
   {
    "sigma": null,
    "sigma_basis": "zpf (ESPEI weighs ZPF data by a driving-force tolerance, not a value sigma; no weight set)"
   },
   {
    "sigma": null,
    "sigma_basis": "zpf (ESPEI weighs ZPF data by a driving-force tolerance, not a value sigma; no weight set)"
   },
   {
    "sigma": null,
    "sigma_basis": "zpf (ESPEI weighs ZPF data by a driving-force tolerance, not a value sigma; no weight set)"
   },
   {
    "sigma": null,
    "sigma_basis": "zpf (ESPEI weighs ZPF data by a driving-force tolerance, not a value sigma; no weight set)"
   }
  ],
  "weight_rule": "none: ZPF scale is ESPEI's driving-force tolerance; weight left at 1"
 }
}

File: espei/invariants/AG-TB/AgTb-09Wan.zpf-00.json
{
 "components": [
  "AG",
  "TB"
 ],
 "phases": [
  "AG2TB_C11B",
  "AG51TB14",
  "AGTB_B2",
  "FCC_A1",
  "HCP_A3",
  "LIQUID"
 ],
 "conditions": {
  "P": 101325,
  "T": [
   1133.15,
   1418.15,
   1173.15,
   1188.15,
   1158.15,
   1074.15
  ]
 },
 "output": "ZPF",
 "values": [
  [
   [
    "LIQUID",
    [
     "TB"
    ],
    [
     0.75
    ]
   ],
   [
    "HCP_A3",
    [
     "TB"
    ],
    [
     1.0
    ]
   ],
   [
    "AGTB_B2",
    [
     "TB"
    ],
    [
     0.5
    ]
   ]
  ],
  [
   [
    "LIQUID",
    [
     "TB"
    ],
    [
     0.5
    ]
   ],
   [
    "AGTB_B2",
    [
     "TB"
    ],
    [
     0.5
    ]
   ]
  ],
  [
   [
    "LIQUID",
    [
     "TB"
    ],
    [
     0.35
    ]
   ],
   [
    "AGTB_B2",
    [
     "TB"
    ],
    [
     0.5
    ]
   ],
   [
    "AG2TB_C11B",
    [
     "TB"
    ],
    [
     0.3333333333333333
    ]
   ]
  ],
  [
   [
    "LIQUID",
    [
     "TB"
    ],
    [
     0.333
    ]
   ],
   [
    "AG2TB_C11B",
    [
     "TB"
    ],
    [
     0.3333333333333333
    ]
   ],
   [
    "__HYPERPLANE__",
    [
     "TB"
    ],
    [
     0.33316666650000004
    ]
   ]
  ],
  [
   [
    "LIQUID",
    [
     "TB"
    ],
    [
     0.315
    ]
   ],
   [
    "AG2TB_C11B",
    [
     "TB"
    ],
    [
     0.3333333333333333
    ]
   ],
   [
    "AG51TB14",
    [
     "TB"
    ],
    [
     0.255
    ]
   ]
  ],
  [
   [
    "LIQUID",
    [
     "TB"
    ],
    [
     0.11
    ]
   ],
   [
    "AG51TB14",
    [
     "TB"
    ],
    [
     0.2153846153846154
    ]
   ],
   [
    "FCC_A1",
    [
     "TB"
    ],
    [
     0.011
    ]
   ]
  ]
 ],
 "reference": "doi:10.1007/bf02869230",
 "tags": [
  "experimental",
  "invariant_table",
  "via_assessment",
  "orchid"
 ],
 "comment": "ORCHID literature values, Version 1, machine-extracted. Evidence class: experimental. ORCHID observation ids (orchid-literature `id`, one per value, in value order): ORC-5WKV7WNUM3 ORC-BTNAOGWZUP ORC-YXCUDUPCYM ORC-Z4E5OZSR7Z ORC-UJ2EW2QY7T ORC-PJ2TUH3Z5P",
 "bibtex": "gschneidnernd_3a7061",
 "orchid": {
  "status": "Version 1, machine-extracted",
  "evidence_class": "experimental",
  "observations": [
   {
    "id": "ORC-5WKV7WNUM3",
    "paper": "doi:10.1016/j.jallcom.2009.04.037",
    "measured_in": "doi:10.1007/bf02869230"
   },
   {
    "id": "ORC-BTNAOGWZUP",
    "paper": "doi:10.1016/j.jallcom.2009.04.037",
    "measured_in": "doi:10.1007/bf02869230"
   },
   {
    "id": "ORC-YXCUDUPCYM",
    "paper": "doi:10.1016/j.jallcom.2009.04.037",
    "measured_in": "doi:10.1007/bf02869230"
   },
   {
    "id": "ORC-Z4E5OZSR7Z",
    "paper": "doi:10.1016/j.jallcom.2009.04.037",
    "measured_in": "doi:10.1007/bf02869230"
   },
   {
    "id": "ORC-UJ2EW2QY7T",
    "paper": "doi:10.1016/j.jallcom.2009.04.037",
    "measured_in": "doi:10.1007/bf02869230"
   },
   {
    "id": "ORC-PJ2TUH3Z5P",
    "paper": "doi:10.1016/j.jallcom.2009.04.037",
    "measured_in": "doi:10.1007/bf02869230"
   }
  ],
  "papers": [
   "doi:10.1007/bf02869230",
   "doi:10.1016/j.jallcom.2009.04.037"
  ],
  "dois": [
   "10.1007/bf02869230",
   "10.1016/j.jallcom.2009.04.037"
  ],
  "source_dataset": "db-v2.1/invariants/espei/AgTb-09Wan/zpf-00.json"
 },
 "orchid_uncertainty": {
  "unit": "K (temperature only)",
  "values": [
   {
    "sigma": null,
    "sigma_basis": "zpf (ESPEI weighs ZPF data by a driving-force tolerance, not a value sigma; no weight set)"
   },
   {
    "sigma": null,
    "sigma_basis": "zpf (ESPEI weighs ZPF data by a driving-force tolerance, not a value sigma; no weight set)"
   },
   {
    "sigma": null,
    "sigma_basis": "zpf (ESPEI weighs ZPF data by a driving-force tolerance, not a value sigma; no weight set)"
   },
   {
    "sigma": null,
    "sigma_basis": "zpf (ESPEI weighs ZPF data by a driving-force tolerance, not a value sigma; no weight set)"
   },
   {
    "sigma": null,
    "sigma_basis": "zpf (ESPEI weighs ZPF data by a driving-force tolerance, not a value sigma; no weight set)"
   },
   {
    "sigma": null,
    "sigma_basis": "zpf (ESPEI weighs ZPF data by a driving-force tolerance, not a value sigma; no weight set)"
   }
  ],
  "weight_rule": "none: ZPF scale is ESPEI's driving-force tolerance; weight left at 1"
 }
}

File: espei/invariants/AG-TB/AgTb-09Wan.zpf-01.json
{
 "components": [
  "AG",
  "TB",
  "VA"
 ],
 "phases": [
  "AG2TB_C11B",
  "AG51TB14",
  "FCC_A1",
  "LIQUID"
 ],
 "conditions": {
  "P": 101325,
  "T": [
   1158.15,
   1258.15,
   1078.15
  ]
 },
 "output": "ZPF",
 "values": [
  [
   [
    "LIQUID",
    [
     "TB"
    ],
    [
     0.315
    ]
   ],
   [
    "AG2TB_C11B",
    [
     "TB"
    ],
    [
     null
    ]
   ],
   [
    "AG51TB14",
    [
     "TB"
    ],
    [
     0.2153846153846154
    ]
   ]
  ],
  [
   [
    "LIQUID",
    [
     "TB"
    ],
    [
     0.215
    ]
   ],
   [
    "AG51TB14",
    [
     "TB"
    ],
    [
     0.2153846153846154
    ]
   ],
   [
    "__HYPERPLANE__",
    [
     "TB"
    ],
    [
     0.2151923075
    ]
   ]
  ],
  [
   [
    "LIQUID",
    [
     "TB"
    ],
    [
     0.11
    ]
   ],
   [
    "AG51TB14",
    [
     "TB"
    ],
    [
     0.2153846153846154
    ]
   ],
   [
    "FCC_A1",
    [
     "TB"
    ],
    [
     0.011
    ]
   ]
  ]
 ],
 "reference": "Wang 2009, doi:10.1016/j.jallcom.2009.04.037",
 "tags": [
  "experimental",
  "invariant_table",
  "via_assessment",
  "orchid"
 ],
 "comment": "ORCHID literature values, Version 1, machine-extracted. Evidence class: experimental. ORCHID observation ids (orchid-literature `id`, one per value, in value order): ORC-LQXPUMD4YJ ORC-B5DGCBMWEZ ORC-BR5RYYBGJL",
 "bibtex": "wang2009_55bfab",
 "orchid": {
  "status": "Version 1, machine-extracted",
  "evidence_class": "experimental",
  "observations": [
   {
    "id": "ORC-LQXPUMD4YJ",
    "paper": "doi:10.1016/j.jallcom.2009.04.037"
   },
   {
    "id": "ORC-B5DGCBMWEZ",
    "paper": "doi:10.1016/j.jallcom.2009.04.037"
   },
   {
    "id": "ORC-BR5RYYBGJL",
    "paper": "doi:10.1016/j.jallcom.2009.04.037"
   }
  ],
  "papers": [
   "doi:10.1016/j.jallcom.2009.04.037"
  ],
  "dois": [
   "10.1016/j.jallcom.2009.04.037"
  ],
  "source_dataset": "db-v2.1/invariants/espei/AgTb-09Wan/zpf-01.json",
  "values_dropped": 4
 },
 "orchid_uncertainty": {
  "unit": "K (temperature only)",
  "values": [
   {
    "sigma": null,
    "sigma_basis": "zpf (ESPEI weighs ZPF data by a driving-force tolerance, not a value sigma; no weight set)",
    "temperature_sigma_K": 10.0,
    "temperature_sigma_basis": "printed (coverage not stated, taken as 1 sigma)"
   },
   {
    "sigma": null,
    "sigma_basis": "zpf (ESPEI weighs ZPF data by a driving-force tolerance, not a value sigma; no weight set)",
    "temperature_sigma_K": 10.0,
    "temperature_sigma_basis": "printed (coverage not stated, taken as 1 sigma)"
   },
   {
    "sigma": null,
    "sigma_basis": "zpf (ESPEI weighs ZPF data by a driving-force tolerance, not a value sigma; no weight set)",
    "temperature_sigma_K": 5.0,
    "temperature_sigma_basis": "printed (coverage not stated, taken as 1 sigma)"
   }
  ],
  "weight_rule": "none: ZPF scale is ESPEI's driving-force tolerance; weight left at 1"
 },
 "orchid_zpf_encoding": {
  "line_compound_vertices_null": 1,
  "hyperplanes_added": 0,
  "rule": "E2: vertices of phases that are stoichiometric in the target TDB are written with composition null (ESPEI evaluates a line compound at its own formula composition; a fixed composition gives NaN in ESPEI 0.9.1 / pycalphad 0.11.2); the printed composition stays in the literature release (orchid.observations ids)"
 }
}

File: espei/invariants/AG-TB/AgTb-09Wan.zpf-02.json
{
 "components": [
  "AG",
  "TB",
  "VA"
 ],
 "phases": [
  "AG51TB14",
  "FCC_A1",
  "LIQUID"
 ],
 "conditions": {
  "P": 101325,
  "T": [
   1074.15
  ]
 },
 "output": "ZPF",
 "values": [
  [
   [
    "LIQUID",
    [
     "TB"
    ],
    [
     null
    ]
   ],
   [
    "AG51TB14",
    [
     "TB"
    ],
    [
     0.2153846153846154
    ]
   ],
   [
    "FCC_A1",
    [
     "TB"
    ],
    [
     0.011
    ]
   ]
  ]
 ],
 "reference": "1971, K.A. Gschneidner Jr., O.D. Mcmasters, D.G. Alexander, R.F. Venteicher, Metall. Trans. 1 (1970) 1961–1971.",
 "tags": [
  "experimental",
  "invariant_table",
  "via_assessment",
  "orchid"
 ],
 "comment": "ORCHID literature values, Version 1, machine-extracted. Evidence class: experimental. ORCHID observation ids (orchid-literature `id`, one per value, in value order): ORC-M3LURJLJAN",
 "bibtex": "gschneidner1971_15b7a8",
 "orchid": {
  "status": "Version 1, machine-extracted",
  "evidence_class": "experimental",
  "observations": [
   {
    "id": "ORC-M3LURJLJAN",
    "paper": "doi:10.1016/j.jallcom.2009.04.037",
    "measured_in": "ref:dd823d3a590d5aba"
   }
  ],
  "papers": [
   "ref:dd823d3a590d5aba",
   "doi:10.1016/j.jallcom.2009.04.037"
  ],
  "dois": [
   "10.1016/j.jallcom.2009.04.037"
  ],
  "source_dataset": "db-v2.1/invariants/espei/AgTb-09Wan/zpf-02.json"
 },
 "orchid_uncertainty": {
  "unit": "K (temperature only)",
  "values": [
   {
    "sigma": null,
    "sigma_basis": "zpf (ESPEI weighs ZPF data by a driving-force tolerance, not a value sigma; no weight set)",
    "temperature_sigma_K": 3.0,
    "temperature_sigma_basis": "printed (coverage not stated, taken as 1 sigma)"
   }
  ],
  "weight_rule": "none: ZPF scale is ESPEI's driving-force tolerance; weight left at 1"
 },
 "orchid_certification": {
  "basis": "pycalphad_invariant_agreement",
  "all_values_certified": false,
  "n_certified": 0,
  "values": [
   {
    "id": "ORC-M3LURJLJAN",
    "espei_certified": false,
    "calphad_check": "not_available"
   }
  ]
 }
}
