Repository: orchid-calphad/orchid-data

# ORCHID ESPEI datasets from the literature

ESPEI-format datasets built from the ORCHID literature values (Version 1, machine-extracted) and from DFT (literature, Materials Project, OQMD). Every literature value is traced to its published ORCHID observation id (`literature/`, field `id`) and the DOI of its source, passes the same inclusion rules as the published literature values, and carries its uncertainty in physical units next to the ESPEI weight derived from it.

| folder | datasets | values | systems | content |
|---|---:|---:|---:|---|
| experimental | 1679 | 5549 | 246 | experimental thermochemical tables and phase-composition (ZPF) tables |

File: espei/invariants/AL-LA/AlLa-00Yin.zpf-00.json
{
 "components": [
  "AL",
  "LA",
  "VA"
 ],
 "phases": [
  "AL3LA_D019",
  "ALLA",
  "FCC_A1",
  "LIQUID"
 ],
 "conditions": {
  "P": 101325,
  "T": [
   793,
   673,
   803
  ]
 },
 "output": "ZPF",
 "values": [
  [
   [
    "ALLA",
    [
     "LA"
    ],
    [
     null
    ]
   ],
   [
    "FCC_A1",
    [
     "LA"
    ],
    [
     null
    ]
   ],
   [
    "AL3LA_D019",
    [
     "LA"
    ],
    [
     null
    ]
   ],
   [
    "__HYPERPLANE__",
    [
     "LA"
    ],
    [
     0.375
    ]
   ]
  ],
  [
   [
    "AL3LA_D019",
    [
     "LA"
    ],
    [
     null
    ]
   ],
   [
    "ALLA",
    [
     "LA"
    ],
    [
     null
    ]
   ],
   [
    "FCC_A1",
    [
     "LA"
    ],
    [
     null
    ]
   ],
   [
    "__HYPERPLANE__",
    [
     "LA"
    ],
    [
     0.375
    ]
   ]
  ],
  [
   [
    "LIQUID",
    [
     "LA"
    ],
    [
     0.77
    ]
   ],
   [
    "ALLA",
    [
     "LA"
    ],
    [
     null
    ]
   ],
   [
    "FCC_A1",
    [
     "LA"
    ],
    [
     null
    ]
   ]
  ]
 ],
 "reference": "doi:10.1515/ijmr-1996-870202",
 "tags": [
  "experimental",
  "invariant_table",
  "via_assessment",
  "orchid"
 ],
 "comment": "ORCHID literature values, Version 1, machine-extracted. Evidence class: experimental. ORCHID observation ids (orchid-literature `id`, one per value, in value order): ORC-JOSEQV27UY ORC-RLDK4KCK7Q ORC-DX7YJCB3VJ",
 "bibtex": "sacconend_3853ee",
 "orchid": {
  "status": "Version 1, machine-extracted",
  "evidence_class": "experimental",
  "observations": [
   {
    "id": "ORC-JOSEQV27UY",
    "reader_agreement": "multi_reader",
    "paper": "doi:10.1016/s0925-8388(00)00679-4",
    "measured_in": "doi:10.1515/ijmr-1996-870202"
   },
   {
    "id": "ORC-RLDK4KCK7Q",
    "reader_agreement": "multi_reader",
    "paper": "doi:10.1016/s0925-8388(00)00679-4",
    "measured_in": "doi:10.1515/ijmr-1996-870202"
   },
   {
    "id": "ORC-DX7YJCB3VJ",
    "reader_agreement": "multi_reader",
    "paper": "doi:10.1016/s0925-8388(00)00679-4",
    "measured_in": "doi:10.1515/ijmr-1996-870202"
   }
  ],
  "papers": [
   "doi:10.1515/ijmr-1996-870202",
   "doi:10.1016/s0925-8388(00)00679-4"
  ],
  "dois": [
   "10.1016/s0925-8388(00)00679-4",
   "10.1515/ijmr-1996-870202"
  ],
  "source_dataset": "db-v2.1/invariants/espei/AlLa-00Yin/zpf-00.json"
 },
 "orchid_uncertainty": {
  "unit": "K (temperature), mole fraction (composition)",
  "values": [
   {
    "sigma": null,
    "sigma_basis": "zpf (ESPEI weighs ZPF data by a driving-force tolerance, not a value sigma; no weight set)",
    "budget": {
     "temperature_K": {
      "sigma_printed": null,
      "sigma_reading": 0.5,
      "sigma_method": 11.0,
      "sigma_composition": null,
      "sigma_scatter": null,
      "sigma_conversion": null,
      "sigma_effective": 11.0,
      "method_class": "unknown",
      "method_basis": "calibrated",
      "method_n_pairs": 4912,
      "method_entry": "value_types/T_INVARIANT/classes/unknown"
     },
     "composition_mole_fraction": {
      "sigma_printed": null,
      "sigma_reading": 0.005,
      "sigma_method": 0.011,
      "sigma_composition": null,
      "sigma_scatter": null,
      "sigma_conversion": null,
      "sigma_effective": 0.011,
      "method_class": "unknown",
      "method_basis": "calibrated",
      "method_n_pairs": 3014,
      "method_entry": "value_types/X_PHASE/classes/unknown"
     }
    }
   },
   {
    "sigma": null,
    "sigma_basis": "zpf (ESPEI weighs ZPF data by a driving-force tolerance, not a value sigma; no weight set)",
    "budget": {
     "temperature_K": {
      "sigma_printed": null,
      "sigma_reading": 0.5,
      "sigma_method": 11.0,
      "sigma_composition": null,
      "sigma_scatter": null,
      "sigma_conversion": null,
      "sigma_effective": 11.0,
      "method_class": "unknown",
      "method_basis": "calibrated",
      "method_n_pairs": 4912,
      "method_entry": "value_types/T_INVARIANT/classes/unknown"
     },
     "composition_mole_fraction": {
      "sigma_printed": null,
      "sigma_reading": 0.005,
      "sigma_method": 0.011,
      "sigma_composition": null,
      "sigma_scatter": null,
      "sigma_conversion": null,
      "sigma_effective": 0.011,
      "method_class": "unknown",
      "method_basis": "calibrated",
      "method_n_pairs": 3014,
      "method_entry": "value_types/X_PHASE/classes/unknown"
     }
    }
   },
   {
    "sigma": null,
    "sigma_basis": "zpf (ESPEI weighs ZPF data by a driving-force tolerance, not a value sigma; no weight set)",
    "budget": {
     "temperature_K": {
      "sigma_printed": null,
      "sigma_reading": 0.5,
      "sigma_method": 11.0,
      "sigma_composition": null,
      "sigma_scatter": null,
      "sigma_conversion": null,
      "sigma_effective": 11.0,
      "method_class": "unknown",
      "method_basis": "calibrated",
      "method_n_pairs": 4912,
      "method_entry": "value_types/T_INVARIANT/classes/unknown"
     },
     "composition_mole_fraction": {
      "sigma_printed": null,
      "sigma_reading": 0.005,
      "sigma_method": 0.011,
      "sigma_composition": null,
      "sigma_scatter": null,
      "sigma_conversion": null,
      "sigma_effective": 0.011,
      "method_class": "unknown",
      "method_basis": "calibrated",
      "method_n_pairs": 3014,
      "method_entry": "value_types/X_PHASE/classes/unknown"
     }
    }
   }
  ],
  "weight_rule": "none: ZPF scale is ESPEI's driving-force tolerance; weight left at 1 (the temperature and composition budgets are information for the user)"
 },
 "orchid_zpf_encoding": {
  "line_compound_vertices_null": 5,
  "hyperplanes_added": 0,
  "rule": "E2: vertices of phases that are stoichiometric in the target TDB are written with composition null (ESPEI evaluates a line compound at its own formula composition; a fixed composition gives NaN in ESPEI 0.9.1 / pycalphad 0.11.2); the printed composition stays in the literature release (orchid.observations ids)"
 },
 "orchid_certification": {
  "basis": "pycalphad_invariant_agreement",
  "all_values_certified": false,
  "n_certified": 0,
  "values": [
   {
    "id": "ORC-JOSEQV27UY",
    "espei_certified": false,
    "calphad_check": "not_available"
   },
   {
    "id": "ORC-RLDK4KCK7Q",
    "espei_certified": false,
    "calphad_check": "not_available"
   },
   {
    "id": "ORC-DX7YJCB3VJ",
    "espei_certified": false,
    "calphad_check": "not_available"
   }
  ]
 }
}

File: espei/invariants/AL-LA/AlLa-00Yin.zpf-01.json
{
 "components": [
  "AL",
  "LA",
  "VA"
 ],
 "phases": [
  "AL11LA3",
  "AL2LA_C15",
  "ALLA",
  "FCC_A1",
  "LIQUID"
 ],
 "conditions": {
  "P": 101325,
  "T": [
   909,
   1513,
   1146,
   1678
  ]
 },
 "output": "ZPF",
 "values": [
  [
   [
    "LIQUID",
    [
     "LA"
    ],
    [
     0.026
    ]
   ],
   [
    "FCC_A1",
    [
     "LA"
    ],
    [
     null
    ]
   ],
   [
    "AL11LA3",
    [
     "LA"
    ],
    [
     null
    ]
   ]
  ],
  [
   [
    "LIQUID",
    [
     "LA"
    ],
    [
     0.21428571428571427
    ]
   ],
   [
    "AL11LA3",
    [
     "LA"
    ],
    [
     null
    ]
   ]
  ],
  [
   [
    "LIQUID",
    [
     "LA"
    ],
    [
     0.543
    ]
   ],
   [
    "AL2LA_C15",
    [
     "LA"
    ],
    [
     null
    ]
   ],
   [
    "ALLA",
    [
     "LA"
    ],
    [
     null
    ]
   ]
  ],
  [
   [
    "LIQUID",
    [
     "LA"
    ],
    [
     0.3333333333333333
    ]
   ],
   [
    "AL2LA_C15",
    [
     "LA"
    ],
    [
     null
    ]
   ]
  ]
 ],
 "reference": "1965, K.H.J. Buschow, Philips Res. Rep. 20 (1965) 337.",
 "tags": [
  "experimental",
  "invariant_table",
  "via_assessment",
  "orchid"
 ],
 "comment": "ORCHID literature values, Version 1, machine-extracted. Evidence class: experimental. ORCHID observation ids (orchid-literature `id`, one per value, in value order): ORC-HH53JTDRM5 ORC-TJDQZSW3KJ ORC-ETGUYHXR72 ORC-JXYJ4B7HQT",
 "bibtex": "buschow1965_cf8e15",
 "orchid": {
  "status": "Version 1, machine-extracted",
  "evidence_class": "experimental",
  "observations": [
   {
    "id": "ORC-HH53JTDRM5",
    "reader_agreement": "multi_reader",
    "paper": "doi:10.1016/s0925-8388(00)00679-4",
    "measured_in": "ref:e23a291318a89006"
   },
   {
    "id": "ORC-TJDQZSW3KJ",
    "reader_agreement": "multi_reader",
    "paper": "doi:10.1016/s0925-8388(00)00679-4",
    "measured_in": "ref:e23a291318a89006"
   },
   {
    "id": "ORC-ETGUYHXR72",
    "reader_agreement": "multi_reader",
    "paper": "doi:10.1016/s0925-8388(00)00679-4",
    "measured_in": "ref:e23a291318a89006"
   },
   {
    "id": "ORC-JXYJ4B7HQT",
    "reader_agreement": "multi_reader",
    "paper": "doi:10.1016/s0925-8388(00)00679-4",
    "measured_in": "ref:e23a291318a89006",
    "also_reported_as": [
     {
      "id": "ORC-ZAUQXI5FOP",
      "paper": "doi:10.1016/j.actamat.2005.10.013",
      "dataset": "invariants/AL-LA/AlLa-06Zho.zpf-00.json"
     }
    ]
   }
  ],
  "papers": [
   "ref:e23a291318a89006",
   "doi:10.1016/s0925-8388(00)00679-4",
   "doi:10.1016/j.actamat.2005.10.013"
  ],
  "dois": [
   "10.1016/j.actamat.2005.10.013",
   "10.1016/s0925-8388(00)00679-4"
  ],
  "source_dataset": "db-v2.1/invariants/espei/AlLa-00Yin/zpf-01.json",
  "values_dropped": 4,
  "e3_merged": 1
 },
 "orchid_uncertainty": {
  "unit": "K (temperature), mole fraction (composition)",
  "values": [
   {
    "sigma": null,
    "sigma_basis": "zpf (ESPEI weighs ZPF data by a driving-force tolerance, not a value sigma; no weight set)",
    "budget": {
     "temperature_K": {
      "sigma_printed": null,
      "sigma_reading": 0.5,
      "sigma_method": 11.0,
      "sigma_composition": null,
      "sigma_scatter": null,
      "sigma_conversion": null,
      "sigma_effective": 11.0,
      "method_class": "unknown",
      "method_basis": "calibrated",
      "method_n_pairs": 4918,
      "method_entry": "value_types/T_INVARIANT/classes/unknown"
     },
     "composition_mole_fraction": {
      "sigma_printed": null,
      "sigma_reading": 5e-11,
      "sigma_method": 0.011,
      "sigma_composition": null,
      "sigma_scatter": null,
      "sigma_conversion": null,
      "sigma_effective": 0.011,
      "method_class": "unknown",
      "method_basis": "calibrated",
      "method_n_pairs": 3014,
      "method_entry": "value_types/X_PHASE/classes/unknown"
     }
    }
   },
   {
    "sigma": null,
    "sigma_basis": "zpf (ESPEI weighs ZPF data by a driving-force tolerance, not a value sigma; no weight set)",
    "budget": {
     "temperature_K": {
      "sigma_printed": null,
      "sigma_reading": 0.5,
      "sigma_method": 16.0,
      "sigma_composition": null,
      "sigma_scatter": null,
      "sigma_conversion": null,
      "sigma_effective": 16.0,
      "method_class": "unknown",
      "method_basis": "calibrated",
      "method_n_pairs": 274,
      "method_entry": "value_types/T_TRANSITION/classes/unknown"
     },
     "composition_mole_fraction": {
      "sigma_printed": null,
      "sigma_reading": 5e-11,
      "sigma_method": 0.011,
      "sigma_composition": null,
      "sigma_scatter": null,
      "sigma_conversion": null,
      "sigma_effective": 0.011,
      "method_class": "unknown",
      "method_basis": "calibrated",
      "method_n_pairs": 3014,
      "method_entry": "value_types/X_PHASE/classes/unknown"
     }
    }
   },
   {
    "sigma": null,
    "sigma_basis": "zpf (ESPEI weighs ZPF data by a driving-force tolerance, not a value sigma; no weight set)",
    "budget": {
     "temperature_K": {
      "sigma_printed": null,
      "sigma_reading": 0.5,
      "sigma_method": 11.0,
      "sigma_composition": null,
      "sigma_scatter": null,
      "sigma_conversion": null,
      "sigma_effective": 11.0,
      "method_class": "unknown",
      "method_basis": "calibrated",
      "method_n_pairs": 4918,
      "method_entry": "value_types/T_INVARIANT/classes/unknown"
     },
     "composition_mole_fraction": {
      "sigma_printed": null,
      "sigma_reading": 5e-11,
      "sigma_method": 0.011,
      "sigma_composition": null,
      "sigma_scatter": null,
      "sigma_conversion": null,
      "sigma_effective": 0.011,
      "method_class": "unknown",
      "method_basis": "calibrated",
      "method_n_pairs": 3014,
      "method_entry": "value_types/X_PHASE/classes/unknown"
     }
    }
   },
   {
    "sigma": null,
    "sigma_basis": "zpf (ESPEI weighs ZPF data by a driving-force tolerance, not a value sigma; no weight set)",
    "budget": {
     "temperature_K": {
      "sigma_printed": null,
      "sigma_reading": 0.5,
      "sigma_method": 16.0,
      "sigma_composition": null,
      "sigma_scatter": null,
      "sigma_conversion": null,
      "sigma_effective": 16.0,
      "method_class": "unknown",
      "method_basis": "calibrated",
      "method_n_pairs": 274,
      "method_entry": "value_types/T_TRANSITION/classes/unknown"
     },
     "composition_mole_fraction": {
      "sigma_printed": null,
      "sigma_reading": 5e-11,
      "sigma_method": 0.011,
      "sigma_composition": null,
      "sigma_scatter": null,
      "sigma_conversion": null,
      "sigma_effective": 0.011,
      "method_class": "unknown",
      "method_basis": "calibrated",
      "method_n_pairs": 3014,
      "method_entry": "value_types/X_PHASE/classes/unknown"
     }
    }
   }
  ],
  "weight_rule": "none: ZPF scale is ESPEI's driving-force tolerance; weight left at 1 (the temperature and composition budgets are information for the user)"
 },
 "orchid_zpf_encoding": {
  "line_compound_vertices_null": 5,
  "hyperplanes_added": 0,
  "rule": "E2: vertices of phases that are stoichiometric in the target TDB are written with composition null (ESPEI evaluates a line compound at its own formula composition; a fixed composition gives NaN in ESPEI 0.9.1 / pycalphad 0.11.2); the printed composition stays in the literature release (orchid.observations ids)"
 },
 "orchid_certification": {
  "basis": "pycalphad_invariant_agreement",
  "all_values_certified": false,
  "n_certified": 0,
  "values": [
   {
    "id": "ORC-HH53JTDRM5",
    "espei_certified": false,
    "calphad_check": "not_available"
   },
   {
    "id": "ORC-TJDQZSW3KJ",
    "espei_certified": false,
    "calphad_check": "not_available"
   },
   {
    "id": "ORC-ETGUYHXR72",
    "espei_certified": false,
    "calphad_check": "not_available"
   },
   {
    "id": "ORC-JXYJ4B7HQT",
    "espei_certified": false,
    "calphad_check": "not_available"
   }
  ]
 }
}

File: espei/invariants/AL-LA/AlLa-06Zho.zpf-00.json
{
 "components": [
  "AL",
  "LA",
  "VA"
 ],
 "phases": [
  "AL11LA3_ALPHA",
  "AL11LA3_D13",
  "AL2LA_C15",
  "AL7LA3_C32",
  "ALLA",
  "D019_ALLA",
  "LIQUID"
 ],
 "conditions": {
  "P": 101325,
  "T": [
   1513.0,
   1513.0,
   1493.0,
   1443.0,
   1188.0,
   1146.0
  ]
 },
 "output": "ZPF",
 "values": [
  [
   [
    "LIQUID",
    [
     "LA"
    ],
    [
     0.214286
    ]
   ],
   [
    "AL11LA3_D13",
    [
     "LA"
    ],
    [
     0.214286
    ]
   ]
  ],
  [
   [
    "LIQUID",
    [
     "LA"
    ],
    [
     null
    ]
   ],
   [
    "AL2LA_C15",
    [
     "LA"
    ],
    [
     0.333333
    ]
   ],
   [
    "AL7LA3_C32",
    [
     "LA"
    ],
    [
     null
    ]
   ],
   [
    "__HYPERPLANE__",
    [
     "LA"
    ],
    [
     0.31666649999999996
    ]
   ]
  ],
  [
   [
    "LIQUID",
    [
     "LA"
    ],
    [
     null
    ]
   ],
   [
    "AL11LA3_D13",
    [
     "LA"
    ],
    [
     0.214286
    ]
   ],
   [
    "AL7LA3_C32",
    [
     "LA"
    ],
    [
     null
    ]
   ],
   [
    "__HYPERPLANE__",
    [
     "LA"
    ],
    [
     0.257143
    ]
   ]
  ],
  [
   [
    "AL11LA3_D13",
    [
     "LA"
    ],
    [
     0.214286
    ]
   ],
   [
    "AL7LA3_C32",
    [
     "LA"
    ],
    [
     null
    ]
   ],
   [
    "D019_ALLA",
    [
     "LA"
    ],
    [
     0.25
    ]
   ],
   [
    "__HYPERPLANE__",
    [
     "LA"
    ],
    [
     0.254762
    ]
   ]
  ],
  [
   [
    "AL11LA3_D13",
    [
     "LA"
    ],
    [
     0.214286
    ]
   ],
   [
    "AL11LA3_ALPHA",
    [
     "LA"
    ],
    [
     null
    ]
   ]
  ],
  [
   [
    "LIQUID",
    [
     "LA"
    ],
    [
     null
    ]
   ],
   [
    "AL2LA_C15",
    [
     "LA"
    ],
    [
     0.333333
    ]
   ],
   [
    "ALLA",
    [
     "LA"
    ],
    [
     null
    ]
   ],
   [
    "__HYPERPLANE__",
    [
     "LA"
    ],
    [
     0.4166665
    ]
   ]
  ]
 ],
 "reference": "Zhou 2006, doi:10.1016/j.actamat.2005.10.013",
 "tags": [
  "experimental",
  "invariant_table",
  "via_assessment",
  "orchid"
 ],
 "comment": "ORCHID literature values, Version 1, machine-extracted. Evidence class: experimental. ORCHID observation ids (orchid-literature `id`, one per value, in value order): ORC-CG3PYSUIG5 ORC-MWAP6VB57X ORC-SYPISYJZPG ORC-3PMNUMVAWF ORC-MJTVZFWN2D ORC-YVXUZSGYR6",
 "bibtex": "zhou2006_3ea4e8",
 "orchid": {
  "status": "Version 1, machine-extracted",
  "evidence_class": "experimental",
  "observations": [
   {
    "id": "ORC-CG3PYSUIG5",
    "paper": "doi:10.1016/j.actamat.2005.10.013"
   },
   {
    "id": "ORC-MWAP6VB57X",
    "paper": "doi:10.1016/j.actamat.2005.10.013"
   },
   {
    "id": "ORC-SYPISYJZPG",
    "paper": "doi:10.1016/j.actamat.2005.10.013"
   },
   {
    "id": "ORC-3PMNUMVAWF",
    "paper": "doi:10.1016/j.actamat.2005.10.013"
   },
   {
    "id": "ORC-MJTVZFWN2D",
    "paper": "doi:10.1016/j.actamat.2005.10.013"
   },
   {
    "id": "ORC-YVXUZSGYR6",
    "paper": "doi:10.1016/j.actamat.2005.10.013"
   }
  ],
  "papers": [
   "doi:10.1016/j.actamat.2005.10.013"
  ],
  "dois": [
   "10.1016/j.actamat.2005.10.013"
  ],
  "source_dataset": "db-v2.1/invariants/espei/AlLa-06Zho/zpf-00.json",
  "values_dropped": 2
 },
 "orchid_uncertainty": {
  "unit": "K (temperature only)",
  "values": [
   {
    "sigma": null,
    "sigma_basis": "zpf (ESPEI weighs ZPF data by a driving-force tolerance, not a value sigma; no weight set)"
   },
   {
    "sigma": null,
    "sigma_basis": "zpf (ESPEI weighs ZPF data by a driving-force tolerance, not a value sigma; no weight set)"
   },
   {
    "sigma": null,
    "sigma_basis": "zpf (ESPEI weighs ZPF data by a driving-force tolerance, not a value sigma; no weight set)"
   },
   {
    "sigma": null,
    "sigma_basis": "zpf (ESPEI weighs ZPF data by a driving-force tolerance, not a value sigma; no weight set)"
   },
   {
    "sigma": null,
    "sigma_basis": "zpf (ESPEI weighs ZPF data by a driving-force tolerance, not a value sigma; no weight set)"
   },
   {
    "sigma": null,
    "sigma_basis": "zpf (ESPEI weighs ZPF data by a driving-force tolerance, not a value sigma; no weight set)"
   }
  ],
  "weight_rule": "none: ZPF scale is ESPEI's driving-force tolerance; weight left at 1"
 },
 "orchid_zpf_encoding": {
  "line_compound_vertices_null": 6,
  "hyperplanes_added": 0,
  "rule": "E2: vertices of phases that are stoichiometric in the target TDB are written with composition null (ESPEI evaluates a line compound at its own formula composition; a fixed composition gives NaN in ESPEI 0.9.1 / pycalphad 0.11.2); the printed composition stays in the literature release (orchid.observations ids)"
 },
 "orchid_certification": {
  "basis": "pycalphad_invariant_agreement",
  "all_values_certified": false,
  "n_certified": 0,
  "values": [
   {
    "id": "ORC-CG3PYSUIG5",
    "espei_certified": false,
    "calphad_check": "not_available"
   },
   {
    "id": "ORC-MWAP6VB57X",
    "espei_certified": false,
    "calphad_check": "not_available"
   },
   {
    "id": "ORC-SYPISYJZPG",
    "espei_certified": false,
    "calphad_check": "not_available"
   },
   {
    "id": "ORC-3PMNUMVAWF",
    "espei_certified": false,
    "calphad_check": "not_available"
   },
   {
    "id": "ORC-MJTVZFWN2D",
    "espei_certified": false,
    "calphad_check": "not_available"
   },
   {
    "id": "ORC-YVXUZSGYR6",
    "espei_certified": false,
    "calphad_check": "not_available"
   }
  ]
 }
}

File: espei/invariants/AL-LA/AlLa-06Zho.zpf-01.json
{
 "components": [
  "AL",
  "LA",
  "VA"
 ],
 "phases": [
  "AL11LA3_ALPHA",
  "FCC_A1",
  "LIQUID"
 ],
 "conditions": {
  "P": 101325,
  "T": [
   907.0
  ]
 },
 "output": "ZPF",
 "values": [
  [
   [
    "LIQUID",
    [
     "LA"
    ],
    [
     null
    ]
   ],
   [
    "FCC_A1",
    [
     "LA"
    ],
    [
     null
    ]
   ],
   [
    "AL11LA3_ALPHA",
    [
     "LA"
    ],
    [
     null
    ]
   ]
  ]
 ],
 "reference": "Zhou 2006, doi:10.1016/j.actamat.2005.10.013",
 "tags": [
  "experimental",
  "invariant_table",
  "via_assessment",
  "orchid"
 ],
 "comment": "ORCHID literature values, Version 1, machine-extracted. Evidence class: experimental. ORCHID observation ids (orchid-literature `id`, one per value, in value order): ORC-TRK3JJQVQD",
 "bibtex": "zhou2006_3ea4e8",
 "orchid": {
  "status": "Version 1, machine-extracted",
  "evidence_class": "experimental",
  "observations": [
   {
    "id": "ORC-TRK3JJQVQD",
    "paper": "doi:10.1016/j.actamat.2005.10.013"
   }
  ],
  "papers": [
   "doi:10.1016/j.actamat.2005.10.013"
  ],
  "dois": [
   "10.1016/j.actamat.2005.10.013"
  ],
  "source_dataset": "db-v2.1/invariants/espei/AlLa-06Zho/zpf-01.json"
 },
 "orchid_uncertainty": {
  "unit": "K (temperature only)",
  "values": [
   {
    "sigma": null,
    "sigma_basis": "zpf (ESPEI weighs ZPF data by a driving-force tolerance, not a value sigma; no weight set)"
   }
  ],
  "weight_rule": "none: ZPF scale is ESPEI's driving-force tolerance; weight left at 1"
 },
 "orchid_zpf_encoding": {
  "line_compound_vertices_null": 1,
  "hyperplanes_added": 0,
  "rule": "E2: vertices of phases that are stoichiometric in the target TDB are written with composition null (ESPEI evaluates a line compound at its own formula composition; a fixed composition gives NaN in ESPEI 0.9.1 / pycalphad 0.11.2); the printed composition stays in the literature release (orchid.observations ids)"
 }
}

File: espei/invariants/AL-LA/AlLa-06Zho.zpf-02.json
{
 "components": [
  "AL",
  "LA",
  "VA"
 ],
 "phases": [
  "ALLA",
  "D019_ALLA",
  "FCC_A1",
  "LIQUID"
 ],
 "conditions": {
  "P": 101325,
  "T": [
   790.0,
   790.0
  ]
 },
 "output": "ZPF",
 "values": [
  [
   [
    "LIQUID",
    [
     "LA"
    ],
    [
     null
    ]
   ],
   [
    "ALLA",
    [
     "LA"
    ],
    [
     null
    ]
   ],
   [
    "D019_ALLA",
    [
     "LA"
    ],
    [
     0.25
    ]
   ],
   [
    "__HYPERPLANE__",
    [
     "LA"
    ],
    [
     0.375
    ]
   ]
  ],
  [
   [
    "LIQUID",
    [
     "LA"
    ],
    [
     null
    ]
   ],
   [
    "D019_ALLA",
    [
     "LA"
    ],
    [
     0.25
    ]
   ],
   [
    "FCC_A1",
    [
     "LA"
    ],
    [
     null
    ]
   ]
  ]
 ],
 "reference": "Zhou 2006, doi:10.1016/j.actamat.2005.10.013",
 "tags": [
  "experimental",
  "invariant_table",
  "via_assessment",
  "orchid"
 ],
 "comment": "ORCHID literature values, Version 1, machine-extracted. Evidence class: experimental. ORCHID observation ids (orchid-literature `id`, one per value, in value order): ORC-AADKAADJCT ORC-AXRX3HDKRV",
 "bibtex": "zhou2006_3ea4e8",
 "orchid": {
  "status": "Version 1, machine-extracted",
  "evidence_class": "experimental",
  "observations": [
   {
    "id": "ORC-AADKAADJCT",
    "paper": "doi:10.1016/j.actamat.2005.10.013"
   },
   {
    "id": "ORC-AXRX3HDKRV",
    "paper": "doi:10.1016/j.actamat.2005.10.013"
   }
  ],
  "papers": [
   "doi:10.1016/j.actamat.2005.10.013"
  ],
  "dois": [
   "10.1016/j.actamat.2005.10.013"
  ],
  "source_dataset": "db-v2.1/invariants/espei/AlLa-06Zho/zpf-02.json"
 },
 "orchid_uncertainty": {
  "unit": "K (temperature only)",
  "values": [
   {
    "sigma": null,
    "sigma_basis": "zpf (ESPEI weighs ZPF data by a driving-force tolerance, not a value sigma; no weight set)"
   },
   {
    "sigma": null,
    "sigma_basis": "zpf (ESPEI weighs ZPF data by a driving-force tolerance, not a value sigma; no weight set)"
   }
  ],
  "weight_rule": "none: ZPF scale is ESPEI's driving-force tolerance; weight left at 1"
 },
 "orchid_zpf_encoding": {
  "line_compound_vertices_null": 1,
  "hyperplanes_added": 0,
  "rule": "E2: vertices of phases that are stoichiometric in the target TDB are written with composition null (ESPEI evaluates a line compound at its own formula composition; a fixed composition gives NaN in ESPEI 0.9.1 / pycalphad 0.11.2); the printed composition stays in the literature release (orchid.observations ids)"
 },
 "orchid_certification": {
  "basis": "pycalphad_invariant_agreement",
  "all_values_certified": false,
  "n_certified": 0,
  "values": [
   {
    "id": "ORC-AADKAADJCT",
    "espei_certified": false,
    "calphad_check": "not_available"
   },
   {
    "id": "ORC-AXRX3HDKRV",
    "espei_certified": false,
    "calphad_check": "not_available"
   }
  ]
 }
}

File: espei/invariants/AL-LI/AlLi-20Lon.zpf-00.json
{
 "components": [
  "AL",
  "LI",
  "VA"
 ],
 "phases": [
  "BCC_4SL",
  "FCC_A1",
  "LIQUID"
 ],
 "conditions": {
  "P": 101325,
  "T": [
   863
  ]
 },
 "output": "ZPF",
 "values": [
  [
   [
    "LIQUID",
    [
     "LI"
    ],
    [
     0.23399999999999999
    ]
   ],
   [
    "FCC_A1",
    [
     "LI"
    ],
    [
     0.12400000000000001
    ]
   ],
   [
    "BCC_4SL",
    [
     "LI"
    ],
    [
     0.5
    ]
   ]
  ]
 ],
 "reference": "1926, A. Müller, The Al-Li Phase Diagram, Z. Metallkd., 1926, 18, p 231",
 "tags": [
  "experimental",
  "invariant_table",
  "via_assessment",
  "orchid",
  "calphad_certified"
 ],
 "comment": "ORCHID literature values, Version 1, machine-extracted. Evidence class: experimental. ORCHID observation ids (orchid-literature `id`, one per value, in value order): ORC-NOKGAXYWXY",
 "bibtex": "mu1926_dafe07",
 "orchid": {
  "status": "Version 1, machine-extracted",
  "evidence_class": "experimental",
  "observations": [
   {
    "id": "ORC-NOKGAXYWXY",
    "reader_agreement": "multi_reader",
    "paper": "doi:10.1007/s11669-020-00827-z",
    "measured_in": "ref:1fa019436d752c75"
   }
  ],
  "papers": [
   "ref:1fa019436d752c75",
   "doi:10.1007/s11669-020-00827-z"
  ],
  "dois": [
   "10.1007/s11669-020-00827-z"
  ],
  "source_dataset": "db-v2.1/invariants/espei/AlLi-20Lon/zpf-00.json"
 },
 "orchid_uncertainty": {
  "unit": "K (temperature), mole fraction (composition)",
  "values": [
   {
    "sigma": null,
    "sigma_basis": "zpf (ESPEI weighs ZPF data by a driving-force tolerance, not a value sigma; no weight set)",
    "budget": {
     "temperature_K": {
      "sigma_printed": null,
      "sigma_reading": 0.5,
      "sigma_method": 10.0,
      "sigma_composition": null,
      "sigma_scatter": null,
      "sigma_conversion": null,
      "sigma_effective": 10.0,
      "method_class": "unknown",
      "method_basis": "calibrated",
      "method_n_pairs": 4981,
      "method_entry": "value_types/T_INVARIANT/classes/unknown"
     },
     "composition_mole_fraction": {
      "sigma_printed": null,
      "sigma_reading": 0.0005,
      "sigma_method": 0.011,
      "sigma_composition": null,
      "sigma_scatter": null,
      "sigma_conversion": null,
      "sigma_effective": 0.011,
      "method_class": "unknown",
      "method_basis": "calibrated",
      "method_n_pairs": 3139,
      "method_entry": "value_types/X_PHASE/classes/unknown"
     }
    }
   }
  ],
  "weight_rule": "none: ZPF scale is ESPEI's driving-force tolerance; weight left at 1 (the temperature and composition budgets are information for the user)"
 },
 "orchid_certification": {
  "basis": "pycalphad_invariant_agreement",
  "all_values_certified": true,
  "n_certified": 1,
  "values": [
   {
    "id": "ORC-NOKGAXYWXY",
    "espei_certified": true,
    "calphad_check": "agrees"
   }
  ]
 }
}

File: espei/invariants/AL-LI/AlLi-20Lon.zpf-01.json
{
 "components": [
  "AL",
  "LI",
  "VA"
 ],
 "phases": [
  "BCC_4SL",
  "FCC_A1",
  "LIQUID"
 ],
 "conditions": {
  "P": 101325,
  "T": [
   873
  ]
 },
 "output": "ZPF",
 "values": [
  [
   [
    "LIQUID",
    [
     "LI"
    ],
    [
     0.3
    ]
   ],
   [
    "FCC_A1",
    [
     "LI"
    ],
    [
     0.18
    ]
   ],
   [
    "BCC_4SL",
    [
     "LI"
    ],
    [
     0.5
    ]
   ]
  ]
 ],
 "reference": "1935, A. Grube, L. Mohr, and W. Breuning, Elektrische Leitfähigkeit und Zustandsdiagramm bei binären Legierungen. 17. Mitteilung. Das System Lithium–Aluminium, Z. Elektrochem., 1935, 41, p 880-883. https://doi.org/10.1002/bbpc.19350411213",
 "tags": [
  "experimental",
  "invariant_table",
  "via_assessment",
  "orchid_caveat",
  "orchid"
 ],
 "comment": "ORCHID literature values, Version 1, machine-extracted. Evidence class: experimental. ORCHID observation ids (orchid-literature `id`, one per value, in value order): ORC-74FUJ7XHGF",
 "bibtex": "grube1935_2891dc",
 "orchid": {
  "status": "Version 1, machine-extracted",
  "evidence_class": "experimental",
  "observations": [
   {
    "id": "ORC-74FUJ7XHGF",
    "paper": "doi:10.1007/s11669-020-00827-z",
    "measured_in": "ref:232ba85e4082a28c",
    "caveats": [
     "plausibility_fail"
    ]
   }
  ],
  "papers": [
   "ref:232ba85e4082a28c",
   "doi:10.1007/s11669-020-00827-z"
  ],
  "dois": [
   "10.1007/s11669-020-00827-z"
  ],
  "source_dataset": "db-v2.1/invariants/espei/AlLi-20Lon/zpf-01.json"
 },
 "orchid_uncertainty": {
  "unit": "K (temperature only)",
  "values": [
   {
    "sigma": null,
    "sigma_basis": "zpf (ESPEI weighs ZPF data by a driving-force tolerance, not a value sigma; no weight set)"
   }
  ],
  "weight_rule": "none: ZPF scale is ESPEI's driving-force tolerance; weight left at 1"
 }
}

File: espei/invariants/AL-LI/AlLi-20Lon.zpf-02.json
{
 "components": [
  "AL",
  "LI",
  "VA"
 ],
 "phases": [
  "BCC_4SL",
  "FCC_A1",
  "LIQUID"
 ],
 "conditions": {
  "P": 101325,
  "T": [
   871
  ]
 },
 "output": "ZPF",
 "values": [
  [
   [
    "LIQUID",
    [
     "LI"
    ],
    [
     0.26
    ]
   ],
   [
    "FCC_A1",
    [
     "LI"
    ],
    [
     null
    ]
   ],
   [
    "BCC_4SL",
    [
     "LI"
    ],
    [
     0.5
    ]
   ]
  ]
 ],
 "reference": "1937, F.I. Shamray and P.Ya. Saldau, Equilibrium Diagram of the System Al-Li, Izv. Akad. Nauk SSSR, Otd. Khim., 1937, 3, p 631640",
 "tags": [
  "experimental",
  "invariant_table",
  "via_assessment",
  "orchid",
  "calphad_certified"
 ],
 "comment": "ORCHID literature values, Version 1, machine-extracted. Evidence class: experimental. ORCHID observation ids (orchid-literature `id`, one per value, in value order): ORC-SLGJ6TEXEO",
 "bibtex": "shamray1937_c3f58d",
 "orchid": {
  "status": "Version 1, machine-extracted",
  "evidence_class": "experimental",
  "observations": [
   {
    "id": "ORC-SLGJ6TEXEO",
    "reader_agreement": "multi_reader",
    "paper": "doi:10.1007/s11669-020-00827-z",
    "measured_in": "ref:639878ea89f3392b"
   }
  ],
  "papers": [
   "ref:639878ea89f3392b",
   "doi:10.1007/s11669-020-00827-z"
  ],
  "dois": [
   "10.1007/s11669-020-00827-z"
  ],
  "source_dataset": "db-v2.1/invariants/espei/AlLi-20Lon/zpf-02.json"
 },
 "orchid_uncertainty": {
  "unit": "K (temperature), mole fraction (composition)",
  "values": [
   {
    "sigma": null,
    "sigma_basis": "zpf (ESPEI weighs ZPF data by a driving-force tolerance, not a value sigma; no weight set)",
    "budget": {
     "temperature_K": {
      "sigma_printed": null,
      "sigma_reading": 0.5,
      "sigma_method": 11.0,
      "sigma_composition": null,
      "sigma_scatter": null,
      "sigma_conversion": null,
      "sigma_effective": 11.0,
      "method_class": "unknown",
      "method_basis": "calibrated",
      "method_n_pairs": 4912,
      "method_entry": "value_types/T_INVARIANT/classes/unknown"
     },
     "composition_mole_fraction": {
      "sigma_printed": null,
      "sigma_reading": 0.005,
      "sigma_method": 0.011,
      "sigma_composition": null,
      "sigma_scatter": null,
      "sigma_conversion": null,
      "sigma_effective": 0.011,
      "method_class": "unknown",
      "method_basis": "calibrated",
      "method_n_pairs": 3014,
      "method_entry": "value_types/X_PHASE/classes/unknown"
     }
    }
   }
  ],
  "weight_rule": "none: ZPF scale is ESPEI's driving-force tolerance; weight left at 1 (the temperature and composition budgets are information for the user)"
 },
 "orchid_certification": {
  "basis": "pycalphad_invariant_agreement",
  "all_values_certified": true,
  "n_certified": 1,
  "values": [
   {
    "id": "ORC-SLGJ6TEXEO",
    "espei_certified": true,
    "calphad_check": "agrees"
   }
  ]
 }
}

File: espei/invariants/AL-LI/AlLi-20Lon.zpf-03.json
{
 "components": [
  "AL",
  "LI",
  "VA"
 ],
 "phases": [
  "BCC_4SL",
  "FCC_A1",
  "LIQUID"
 ],
 "conditions": {
  "P": 101325,
  "T": [
   970,
   875
  ]
 },
 "output": "ZPF",
 "values": [
  [
   [
    "LIQUID",
    [
     "LI"
    ],
    [
     0.49
    ]
   ],
   [
    "BCC_4SL",
    [
     "LI"
    ],
    [
     0.49
    ]
   ]
  ],
  [
   [
    "LIQUID",
    [
     "LI"
    ],
    [
     0.252
    ]
   ],
   [
    "FCC_A1",
    [
     "LI"
    ],
    [
     0.138
    ]
   ],
   [
    "BCC_4SL",
    [
     "LI"
    ],
    [
     0.47500000000000003
    ]
   ]
  ]
 ],
 "reference": "1981, E. Schürmann and H.J. Voss, Investigation of the Melting Equilibria of Mg-Li-Al Alloys, Giessereiforschung, 1981, 33, p 33",
 "tags": [
  "experimental",
  "invariant_table",
  "via_assessment",
  "orchid"
 ],
 "comment": "ORCHID literature values, Version 1, machine-extracted. Evidence class: experimental. ORCHID observation ids (orchid-literature `id`, one per value, in value order): ORC-7D74SQUJ54 ORC-5QBASPWCER",
 "bibtex": "schu1981_fc0f33",
 "orchid": {
  "status": "Version 1, machine-extracted",
  "evidence_class": "experimental",
  "observations": [
   {
    "id": "ORC-7D74SQUJ54",
    "reader_agreement": "multi_reader",
    "paper": "doi:10.1007/s11669-020-00827-z",
    "measured_in": "ref:c1884defdae4ec20"
   },
   {
    "id": "ORC-5QBASPWCER",
    "reader_agreement": "multi_reader",
    "paper": "doi:10.1007/s11669-020-00827-z",
    "measured_in": "ref:c1884defdae4ec20"
   }
  ],
  "papers": [
   "ref:c1884defdae4ec20",
   "doi:10.1007/s11669-020-00827-z"
  ],
  "dois": [
   "10.1007/s11669-020-00827-z"
  ],
  "source_dataset": "db-v2.1/invariants/espei/AlLi-20Lon/zpf-03.json"
 },
 "orchid_uncertainty": {
  "unit": "K (temperature), mole fraction (composition)",
  "values": [
   {
    "sigma": null,
    "sigma_basis": "zpf (ESPEI weighs ZPF data by a driving-force tolerance, not a value sigma; no weight set)",
    "budget": {
     "temperature_K": {
      "sigma_printed": null,
      "sigma_reading": 0.5,
      "sigma_method": 18.0,
      "sigma_composition": null,
      "sigma_scatter": null,
      "sigma_conversion": null,
      "sigma_effective": 18.0,
      "method_class": "unknown",
      "method_basis": "calibrated",
      "method_n_pairs": 256,
      "method_entry": "value_types/T_TRANSITION/classes/unknown"
     },
     "composition_mole_fraction": {
      "sigma_printed": null,
      "sigma_reading": 0.005,
      "sigma_method": 0.011,
      "sigma_composition": null,
      "sigma_scatter": null,
      "sigma_conversion": null,
      "sigma_effective": 0.011,
      "method_class": "unknown",
      "method_basis": "calibrated",
      "method_n_pairs": 3022,
      "method_entry": "value_types/X_PHASE/classes/unknown"
     }
    }
   },
   {
    "sigma": null,
    "sigma_basis": "zpf (ESPEI weighs ZPF data by a driving-force tolerance, not a value sigma; no weight set)",
    "budget": {
     "temperature_K": {
      "sigma_printed": null,
      "sigma_reading": 0.5,
      "sigma_method": 11.0,
      "sigma_composition": null,
      "sigma_scatter": null,
      "sigma_conversion": null,
      "sigma_effective": 11.0,
      "method_class": "unknown",
      "method_basis": "calibrated",
      "method_n_pairs": 4914,
      "method_entry": "value_types/T_INVARIANT/classes/unknown"
     },
     "composition_mole_fraction": {
      "sigma_printed": null,
      "sigma_reading": 0.0005,
      "sigma_method": 0.011,
      "sigma_composition": null,
      "sigma_scatter": null,
      "sigma_conversion": null,
      "sigma_effective": 0.011,
      "method_class": "unknown",
      "method_basis": "calibrated",
      "method_n_pairs": 3022,
      "method_entry": "value_types/X_PHASE/classes/unknown"
     }
    }
   }
  ],
  "weight_rule": "none: ZPF scale is ESPEI's driving-force tolerance; weight left at 1 (the temperature and composition budgets are information for the user)"
 },
 "orchid_certification": {
  "basis": "pycalphad_invariant_agreement",
  "all_values_certified": false,
  "n_certified": 1,
  "values": [
   {
    "id": "ORC-7D74SQUJ54",
    "espei_certified": false,
    "calphad_check": "not_available"
   },
   {
    "id": "ORC-5QBASPWCER",
    "espei_certified": true,
    "calphad_check": "agrees"
   }
  ]
 }
}

File: espei/invariants/AL-MG-SI/mc_al_v2.032.pycalphad.zpf-ternary-08.json
{
 "components": [
  "AL",
  "MG",
  "SI"
 ],
 "phases": [
  "FCC_A1",
  "LIQUID",
  "MG2SI_B",
  "SI_DIAMOND_A4"
 ],
 "conditions": {
  "P": 101325,
  "T": [
   833.15
  ]
 },
 "output": "ZPF",
 "values": [
  [
   [
    "LIQUID",
    [
     "MG",
     "SI"
    ],
    [
     0.051,
     0.126
    ]
   ],
   [
    "FCC_A1",
    [
     "MG",
     "SI"
    ],
    [
     null,
     null
    ]
   ],
   [
    "SI_DIAMOND_A4",
    [
     "MG",
     "SI"
    ],
    [
     null,
     null
    ]
   ],
   [
    "MG2SI_B",
    [
     "MG",
     "SI"
    ],
    [
     null,
     null
    ]
   ]
  ]
 ],
 "reference": "Tang 2012, doi:10.1016/j.tca.2011.10.017",
 "tags": [
  "experimental",
  "invariant_table",
  "ternary",
  "orchid"
 ],
 "comment": "ORCHID literature values, Version 1, machine-extracted. Evidence class: experimental. ORCHID observation ids (orchid-literature `id`, one per value, in value order): ORC-VB3TN2LLQI",
 "bibtex": "tang2012_afcdfc",
 "orchid": {
  "status": "Version 1, machine-extracted",
  "evidence_class": "experimental",
  "observations": [
   {
    "id": "ORC-VB3TN2LLQI",
    "paper": "doi:10.1016/j.tca.2011.10.017"
   }
  ],
  "papers": [
   "doi:10.1016/j.tca.2011.10.017",
   "doi:10.1007/bf02653497"
  ],
  "dois": [
   "10.1007/bf02653497",
   "10.1016/j.tca.2011.10.017"
  ],
  "source_dataset": "db-v2.1/invariants/espei/mc_al_v2.032.pycalphad/zpf-ternary-08.json"
 },
 "orchid_uncertainty": {
  "unit": "K (temperature only)",
  "values": [
   {
    "sigma": null,
    "sigma_basis": "zpf (ESPEI weighs ZPF data by a driving-force tolerance, not a value sigma; no weight set)"
   }
  ],
  "weight_rule": "none: ZPF scale is ESPEI's driving-force tolerance; weight left at 1"
 }
}

File: espei/invariants/AL-MG-SI/mc_al_v2.032.pycalphad.zpf-ternary-12.json
{
 "components": [
  "AL",
  "MG",
  "SI"
 ],
 "phases": [
  "G_AL12MG17",
  "HCP_A3",
  "LIQUID",
  "MG2SI_B"
 ],
 "conditions": {
  "P": 101325,
  "T": [
   709.15
  ]
 },
 "output": "ZPF",
 "values": [
  [
   [
    "LIQUID",
    [
     "MG",
     "SI"
    ],
    [
     0.699,
     0.001
    ]
   ],
   [
    "HCP_A3",
    [
     "MG",
     "SI"
    ],
    [
     null,
     null
    ]
   ],
   [
    "G_AL12MG17",
    [
     "MG",
     "SI"
    ],
    [
     null,
     null
    ]
   ],
   [
    "MG2SI_B",
    [
     "MG",
     "SI"
    ],
    [
     null,
     null
    ]
   ]
  ]
 ],
 "reference": "Tang 2012, doi:10.1016/j.tca.2011.10.017",
 "tags": [
  "experimental",
  "invariant_table",
  "ternary",
  "orchid"
 ],
 "comment": "ORCHID literature values, Version 1, machine-extracted. Evidence class: experimental. ORCHID observation ids (orchid-literature `id`, one per value, in value order): ORC-O76TQCYUPS",
 "bibtex": "tang2012_afcdfc",
 "orchid": {
  "status": "Version 1, machine-extracted",
  "evidence_class": "experimental",
  "observations": [
   {
    "id": "ORC-O76TQCYUPS",
    "paper": "doi:10.1016/j.tca.2011.10.017"
   }
  ],
  "papers": [
   "doi:10.1016/j.tca.2011.10.017",
   "doi:10.4028/www.scientific.net/msf.508.621"
  ],
  "dois": [
   "10.1016/j.tca.2011.10.017",
   "10.4028/www.scientific.net/msf.508.621"
  ],
  "source_dataset": "db-v2.1/invariants/espei/mc_al_v2.032.pycalphad/zpf-ternary-12.json"
 },
 "orchid_uncertainty": {
  "unit": "K (temperature only)",
  "values": [
   {
    "sigma": null,
    "sigma_basis": "zpf (ESPEI weighs ZPF data by a driving-force tolerance, not a value sigma; no weight set)"
   }
  ],
  "weight_rule": "none: ZPF scale is ESPEI's driving-force tolerance; weight left at 1"
 }
}
