Repository: orchid-calphad/orchid-data

# ORCHID data

Open data of the **ORCHID** project (Open Repository for CALPHAD Hypotheses, Intelligence, and Discovery),
served at <https://data.orchid-project.org> and browsable at <https://orchid-project.org>.

**Release v2026.10. Version 1, machine-extracted: values were read from papers by language-model readers constrained to quote their source and checked automatically (quote verification, field-placement rule, printed-page sign checks, DFT and Kim et al. 2017 cross-checks); a hand-checked precision sample is in progress.**

| Folder | Content |
|---|---|
| `literature/` | Thermodynamic and phase-equilibrium values read from published papers: one JSON per chemical system (`systems/`), full dumps (`orchid-literature.csv.gz`, `orchid-literature.jsonl.gz`), papers, experimental contexts, DFT-vs-experiment parity data. Fields are documented in `literature/SCHEMA.md`. |
| `phase-diagrams/` | Binary phase diagrams calculated with pycalphad from the SGTE binary collection (Hallstedt 2025, CC BY 4.0), each tied to its TDB file by SHA-256. |
| `hulls/` | Binary convex hulls from the Materials Project and OQMD (CC BY 4.0) and assessed CALPHAD isotherms. |
| `phases/` | Phase registry (binary systems): one entry per phase with its names (TDB, papers, corpus, Materials Project, OQMD), CALPHAD models, stability in the calculated diagrams, example references, and a structure type only when certain. Fields in `phases/SCHEMA.md`. |
| `assessed-phase-assemblages/` | Assessed phase assemblages: one (T, x, P) point deep inside each named phase field of the expert-drawn (assessed) binary diagrams compiled in Okamoto's Desk Handbook, with the assemblage, phase-registry ids, basis, confidence, SGTE cross-check and ESPEI ZPF datasets; evidence class `assessed_phase_diagram`. Data only (no page images or handbook text). Fields in `assessed-phase-assemblages/SCHEMA.md`. |
| `espei/` | ESPEI 0.9.1 datasets built from the literature values and from DFT, one folder per evidence class (`experimental/`, `model/`, `invariants/`, `dft/literature`, `dft/mp`, `dft/oqmd`), every value with its ORCHID observation id, source DOI, uncertainty and ESPEI weight; `index.csv`, `references.bib`, `VALIDATION.md`, `UNCERTAINTY_SUMMARY.md`, `dft/CALIBRATION.md`. Fields in `espei/SCHEMA.md`. |
| `bibliography/` | Every paper ORCHID knows: Crossref bibliographic metadata (CC0), roles in ORCHID, evidence counts and typed relations with provenance (papers and edges as JSONL / CSV / Parquet, one JSON per paper and per system, BibTeX, CSL-JSON, JSON-LD); DOIs matched from printed references checked against Crossref (`DOI_MISMATCHES.md`). `pages/` are static web views. Fields in `bibliography/SCHEMA.md`. |
| `parquet/` | Analysis-ready Parquet tables of the same release (see Formats). |
| `zenodo/` | Zenodo deposition metadata and file manifests of the nine release records; DOIs in `zenodo/dois.json`. |
| `systems/`, `compounds/`, `papers/`, `bibliography/pages/` | Static no-JavaScript pages (HTML, Markdown, CSV) generated from the data; not part of the Zenodo records. |

## Machine-learning use
Literature values, DFT parity rows and assessed phase-assemblage points carry `chemical_system`, `paper_id` and two
deterministic 5-fold assignments: `fold_lso` = int(sha256(chemical_system), 16) mod 5 (leave-chemical-system-out) and
`fold_lpo` = int(sha256(paper_id), 16) mod 5 (leave-paper-out). Do not split rows at random: values of one table, paper
or system are correlated and many are re-listed from the same original measurement. Subsystems (unaries, binaries of a
ternary) are systems of their own; drop them from training for strict extrapolation to unseen chemistry. Details:
`DATASET_CARD.md`, "Machine-learning use".

## Citing
Release v2026.10 is archived on Zenodo as eight citable datasets, each its own record and DOI, plus an umbrella
record that links them (`isPartOf` / `hasPart`). Cite the dataset you use and the umbrella record, and the original
source of every value (its paper and DOI).

| Dataset | Content | DOI |
|---|---|---|
| ORCHID literature values | `literature/` (except the DFT benchmark files), Parquet `literature_values`, `papers`, `experimental_context` | [10.5281/zenodo.PENDING-literature](https://doi.org/10.5281/zenodo.PENDING-literature) |
| ORCHID calculated binary phase diagrams | `phase-diagrams/`, Parquet `phase_diagram_index`, `phase_diagram_invariants` | [10.5281/zenodo.PENDING-phase-diagrams](https://doi.org/10.5281/zenodo.PENDING-phase-diagrams) |
| ORCHID binary convex hulls (Materials Project, OQMD, assessed CALPHAD) | `hulls/`, Parquet `hull_vertices` | [10.5281/zenodo.PENDING-hulls](https://doi.org/10.5281/zenodo.PENDING-hulls) |
| ORCHID DFT-vs-experiment formation-enthalpy benchmark | `literature/dft_parity.json`, `literature/kim2017_crosscheck.*`, Parquet `dft_parity` | [10.5281/zenodo.PENDING-dft-benchmark](https://doi.org/10.5281/zenodo.PENDING-dft-benchmark) |

File: literature/systems/AG-AL.json (part 1 of 5)
{"artifacts":{"doi:10.1007/bf00810049/p10/text-28":{"artifact":"text_passage","label":"page 10, passage 28","page":10},"doi:10.1007/bf00810049/p11/tab-3":{"artifact":"table","caption":"Experimental and calculated 3-phase equilibria in the Ag--AI system","label":"3","page":11},"doi:10.1007/bf00810049/p2/text-04":{"artifact":"text_passage","label":"page 2, passage 4","page":2},"doi:10.1016/j.jallcom.2004.04.126/p2/tab-1":{"artifact":"table","caption":"Composition of the coexisting phases in Ag–Al samples annealed at different temperatures","label":"1","page":2},"doi:10.1016/j.jallcom.2004.04.126/p4/tab-2":{"artifact":"table","caption":"Experimental data obtained by high temperature isoperibolic calorimetry of liquid Ag–Al alloys","label":"2","page":4},"doi:10.1016/j.jallcom.2004.04.126/p8/tab-7":{"artifact":"table","caption":"Invariant reactions in the Ag–Al system","label":"7","page":8}},"contexts":{"doi:10.1016/j.jallcom.2004.04.126":{"context_id":"context:source-doi-10-1016-j-jallcom-2004-04-126","items":[{"extraction_accepted":false,"has_dropped_fields":true,"id":"ORC-VXUWIRULQB","page":4,"quote":"Both methods of analysis give the composition of the coexisting phases in the eutectic with maximal deviation of about 0.6 at.%.","second_reader_agrees":false,"stated_uncertainty":"maximal deviation of about 0.6 at.%","type":"measurement"},{"applies_to":"liquid Ag-Al alloys","atmosphere":"argon 4.8 gas at atmospheric pressure","crucible":"alumina crucible","extraction_accepted":false,"has_dropped_fields":true,"id":"ORC-DEWMKWRGI7","instrument":"high temperature isoperibolic calorimeter","page":6,"quote":"The partial enthalpies of mixing of the liquid components and thereby the integral enthalpy of formation of liquid Ag-Al alloys were measured using a high temperature isoperibolic calorimeter and the method described in [15,16]. The experiments were carried out in alumina crucible at 1373±3 K under argon 4.8 gas at atmospheric pressure.","second_reader_agrees":false,"stated_uncertainty":"±3 K","type":"measurement"},{"composition_basis":"at.%","extraction_accepted":true,"id":"ORC-MY2BBGXABK","label":"hypo-eutectic Ag-38.8 at.% of Al","nominal_composition":"Ag-38.8 at.% of Al","page":4,"purity":"99.9998 wt.%","quote":"For these measurements hypo-eutectic Ag-38.8 at.% of Al and hyper-eutectic Ag-69.2 at.% Al samples of about 30 g each were prepared by melting in argon environment in a high-temperature vacuum furnace. The Ag and Al with purity of 99.9998 wt.% were procured from Goodfellow Cambridge Ltd.","second_reader_agrees":true,"starting_materials":"Ag and Al","synthesis":"melting in argon environment in a high-temperature vacuum furnace","type":"sample"},{"composition_basis":"at.%","extraction_accepted":true,"id":"ORC-MY2BBGXABK","label":"hyper-eutectic Ag-69.2 at.% Al","nominal_composition":"Ag-69.2 at.% Al","page":4,"purity":"99.9998 wt.%","quote":"For these measurements hypo-eutectic Ag-38.8 at.% of Al and hyper-eutectic Ag-69.2 at.% Al samples of about 30 g each were prepared by melting in argon environment in a high-temperature vacuum furnace. The Ag and Al with purity of 99.9998 wt.% were procured from Goodfellow Cambridge Ltd.","second_reader_agrees":true,"starting_materials":"Ag and Al","synthesis":"melting in argon environment in a high-temperature vacuum furnace","type":"sample"},{"cooling":"quenched in cold water","duration":"about 117 h","duration_parsed":{"hours":117.0,"printed":"117 h"},"extraction_accepted":true,"has_dropped_fields":true,"id":"ORC-R5ULKQ4VLP","page":4,"quote":"After that, two pieces from these three ones were separately annealed further for about 117 h at 565 and 400 ◦ C, respectively, and quenched in cold water.","second_reader_agrees":true,"temperature":{"T_K":838.15,"converted_in_code":true,"printed":"565","unit_basis":"shared_unit_in_quote","unit_printed":"°C","unit_source_text":"565 and 400 ° C","value_printed":565.0},"temperature_printed":"565","temperature_status":"parsed_from_printed","type":"treatment"},{"cooling":"quenched in cold water","duration":"about 117 h","duration_parsed":{"hours":117.0,"printed":"117 h"},"extraction_accepted":true,"has_dropped_fields":true,"id":"ORC-R5ULKQ4VLP","page":4,"quote":"After that, two pieces from these three ones were separately annealed further for about 117 h at 565 and 400 ◦ C, respectively, and quenched in cold water.","second_reader_agrees":true,"temperature":{"T_K":673.15,"converted_in_code":true,"printed":"400 ◦ C","unit_basis":"printed_with_value","unit_printed":"°C","value_printed":400.0},"temperature_printed":"400 ◦ C","temperature_status":"parsed_from_printed","type":"treatment"},{"applies_to":"hypo-eutectic ingot","atmosphere_or_container":"argon","cooling":"quenched in cold water","duration":"191 h","duration_parsed":{"hours":191.0,"printed":"191 h"},"extraction_accepted":true,"id":"ORC-XS4MRBTIZZ","page":4,"quote":"Two other parts of the hypo-eutectic ingot were separately annealed for 191 h in argon at 502 ◦ C and for 305 h at 317 ◦ C, respectively, and quenched in cold water.","second_reader_agrees":true,"temperature":{"T_K":775.15,"converted_in_code":true,"printed":"502 ◦ C","unit_basis":"printed_with_value","unit_printed":"°C","value_printed":502.0},"temperature_printed":"502 ◦ C","temperature_status":"parsed_from_printed","type":"treatment"},{"applies_to":"hypo-eutectic ingot","atmosphere_or_container":"argon","cooling":"quenched in cold water","duration":"305 h","duration_parsed":{"hours":305.0,"printed":"305 h"},"extraction_accepted":true,"id":"ORC-XS4MRBTIZZ","page":4,"quote":"Two other parts of the hypo-eutectic ingot were separately annealed for 191 h in argon at 502 ◦ C and for 305 h at 317 ◦ C, respectively, and quenched in cold water.","second_reader_agrees":true,"temperature":{"T_K":590.15,"converted_in_code":true,"printed":"317 ◦ C","unit_basis":"printed_with_value","unit_printed":"°C","value_printed":317.0},"temperature_printed":"317 ◦ C","temperature_status":"parsed_from_printed","type":"treatment"},{"applies_to":"hyper-eutectic ingot","cooling":"subsequently quenched in cold water as well","duration":"117 h","duration_parsed":{"hours":117.0,"printed":"117 h"},"extraction_accepted":true,"id":"ORC-YNYBTVKDS6","page":4,"quote":"Three other parts of the hyper-eutectic ingot were annealed together for 117 h at a temperature of 500 ◦ C and subsequently quenched in cold water as well.","second_reader_agrees":true,"temperature":{"T_K":773.15,"converted_in_code":true,"printed":"500 ◦ C","unit_basis":"printed_with_value","unit_printed":"°C","value_printed":500.0},"temperature_printed":"500 ◦ C","temperature_status":"parsed_from_printed","type":"treatment"}],"paper":"doi:10.1016/j.jallcom.2004.04.126","reader_tier":"preliminary_flash","readers":["gemini-3.8-flash / exp-context-v2.1-quote","claude-opus-5.5 / exp-context-v2.1-quote (claude broker)"],"section_basis":"own_work_method_cues"}},"elements":["AG","AL"],"licence":"CC BY 4.0 (derived data; quotes under fair use)","models":{"M1b394346":{"catalog_entry":{"license":"CC BY 4.0","name":"AgAl-87Spe.tdb","source_url":"https://doi.org/10.1016/j.calphad.2025.102833","tier":"bundled"},"link_basis":"reporting_paper_own_model","model_citation":"P.J. Spencer, O. Kubaschewski, Monatshefte Chem., 118, 155-67(1987).","model_doi":"10.1007/bf00810049","reproduced_by_calculation":true,"tdb":"AgAl-87Spe.tdb","tdb_path":"databases/sgte-binary/AgAl-87Spe.tdb","tdb_sha256":"bc64253f66e7370a6cb9d2043ba7a3f429ea65e87d256b092e6192926b11d611"},"M728c0e64":{"catalog_entry":{"license":"CC BY 4.0","name":"AgAl-87Spe.tdb","source_url":"https://doi.org/10.1016/j.calphad.2025.102833","tier":"bundled"},"link_basis":"reporting_paper_own_model","model_citation":"P.J. Spencer, O. Kubaschewski, Monatshefte Chem., 118, 155-67(1987).","model_doi":"10.1007/bf00810049","reproduced_by_calculation":false,"tdb":"AgAl-87Spe.tdb","tdb_path":"databases/sgte-binary/AgAl-87Spe.tdb","tdb_sha256":"bc64253f66e7370a6cb9d2043ba7a3f429ea65e87d256b092e6192926b11d611"}},"note":"records[].locator.ref -> artifacts; records[].model -> models (full records: orchid-literature.jsonl.gz)","papers":{"doi:10.1007/bf00810049":{"authors":["Philip J. Spencer","Oswald Kubaschewski"],"citation":"Philip J. Spencer, Oswald Kubaschewski, A thermodynamic evaluation of the Ag-Al system, Monatsh Chem 118, 155-167 (1987).","container":"Monatsh Chem","doi":"10.1007/bf00810049","doi_url":"https://doi.org/10.1007/bf00810049","id":"doi:10.1007/bf00810049","kind":"corpus_paper","metadata_source":"crossref","pdf_sha256_prefix":"74c5ee0a7574a6f9","roles":["reporting_paper"],"source_kinds":["journal_article"],"title":"A thermodynamic evaluation of the Ag-Al system","year":1987},"doi:10.1016/j.jallcom.2004.04.126":{"authors":["V.T. Witusiewicz","U. Hecht","S.G. Fries","S. Rex"],"citation":"V.T. Witusiewicz, U. Hecht, S.G. Fries, S. Rex, The Ag–Al–Cu system, Journal of Alloys and Compounds 385, 133-143 (2004).","container":"Journal of Alloys and Compounds","doi":"10.1016/j.jallcom.2004.04.126","doi_url":"https://doi.org/10.1016/j.jallcom.2004.04.126","id":"doi:10.1016/j.jallcom.2004.04.126","kind":"corpus_paper","metadata_source":"crossref","pdf_sha256_prefix":"025e779fcef6ccfb","roles":["reporting_paper"],"source_kinds":["journal_article"],"title":"The Ag–Al–Cu system","year":2004},"ref:6f4d13ea417231ef":{"citation":"Hansen M, Anderko K (1958)Constitution of binary alloys. McGraw-Hill, New York; Elliott RP (1965) 1st supplement; Shunk FA (1969) 2rid supplement","id":"ref:6f4d13ea417231ef","kind":"cited_work","metadata_source":"printed_reference","roles":["cited_source"],"source_kinds":["cited_work"],"year":1969},"unresolved:source:doi:10-1016-j-jallcom-2004-04-126#23":{"citation":"reference [23] of doi:10-1016-j-jallcom-2004-04-126 (no printed entry could be read)","id":"unresolved:source:doi:10-1016-j-jallcom-2004-04-126#23","kind":"unresolved_citation","metadata_source":"printed_reference","roles":["cited_source"],"source_kinds":["unresolved_citation"]},"unresolved:source:doi:10-1016-j-jallcom-2004-04-126#69":{"citation":"reference [69] of doi:10-1016-j-jallcom-2004-04-126 (no printed entry could be read)","id":"unresolved:source:doi:10-1016-j-jallcom-2004-04-126#69","kind":"unresolved_citation","metadata_source":"printed_reference","roles":["cited_source"],"source_kinds":["unresolved_citation"]},"unresolved:source:doi:10-1016-j-jallcom-2004-04-126#7":{"citation":"reference [7] of doi:10-1016-j-jallcom-2004-04-126 (no printed entry could be read)","id":"unresolved:source:doi:10-1016-j-jallcom-2004-04-126#7","kind":"unresolved_citation","metadata_source":"printed_reference","roles":["cited_source"],"source_kinds":["unresolved_citation"]},"unresolved:source:doi:10-1016-j-jallcom-2004-04-126#8":{"citation":"reference [8] of doi:10-1016-j-jallcom-2004-04-126 (no printed entry could be read)","id":"unresolved:source:doi:10-1016-j-jallcom-2004-04-126#8","kind":"unresolved_citation","metadata_source":"printed_reference","roles":["cited_source"],"source_kinds":["unresolved_citation"]}},"part":1,"parts":1,"records":[{"conditions":{"kind":"paper_context","paper":"doi:10.1016/j.jallcom.2004.04.126"},"evidence_class":"experimental","flags":{"espei_ready":false,"extraction_accepted":true,"review_state":"extracted"},"id":"ORC-RZXYDDJGWB","locator":{"ref":"doi:10.1016/j.jallcom.2004.04.126/p2/tab-1","row":1},"method":"EDX","method_basis":"printed in the table row/column","observation_type":"phase_region_vertex_set","origin":{"basis":"printed_source_this_work_experimental","class":"experimental","measured_in":"doi:10.1016/j.jallcom.2004.04.126","own_work_of_paper":true},"overall_composition":{"AG":0.602,"AL":0.398},"paper":"doi:10.1016/j.jallcom.2004.04.126","phase_compositions":[{"basis":"mole_fraction (converted from atomic percent)","composition":{"AG":0.6192,"AL":0.3808},"composition_source":"printed","phase":"ζ"}],"phases":[{"label":"ζ"}],"pid":"doi:10.1016/j.jallcom.2004.04.126/p2/tab-1/r01#phase_region_vertex_set","pressure_Pa":101325,"pressure_basis":"unstated_assumed","property":"PHASE_COMPOSITION","property_group":"phase equilibrium","reader_tier":"preliminary_flash+claude","readers":["claude-opus-5.5","gemini-3.8-flash","text_layer"],"record_kind":"general_table","system":"AG-AL","temperature_K":590.15,"temperature_basis":"printed","temperature_printed":"317","tool_release":"tools-release-v2.1.18"},{"conditions":{"kind":"paper_context","paper":"doi:10.1016/j.jallcom.2004.04.126"},"evidence_class":"experimental","flags":{"espei_ready":false,"extraction_accepted":true,"review_state":"extracted"},"id":"ORC-F4DJ7DOQNP","locator":{"ref":"doi:10.1016/j.jallcom.2004.04.126/p2/tab-1","row":2},"method":"EDX","method_basis":"printed in the table row/column","observation_type":"phase_region_vertex_set","origin":{"basis":"printed_source_this_work_experimental","class":"experimental","measured_in":"doi:10.1016/j.jallcom.2004.04.126","own_work_of_paper":true},"overall_composition":{"AG":0.602,"AL":0.398},"paper":"doi:10.1016/j.jallcom.2004.04.126","phase_compositions":[{"basis":"mole_fraction (converted from atomic percent)","composition":{"AG":0.1527,"AL":0.8473},"composition_source":"printed","phase":"(Al)"},{"basis":"mole_fraction (converted from atomic percent)","composition":{"AG":0.6148,"AL":0.3852},"composition_source":"printed","phase":"ζ"}],"phases":[{"label":"(Al)"},{"label":"ζ"}],"pid":"doi:10.1016/j.jallcom.2004.04.126/p2/tab-1/r02#phase_region_vertex_set","pressure_Pa":101325,"pressure_basis":"unstated_assumed","property":"PHASE_COMPOSITION","property_group":"phase equilibrium","reader_tier":"preliminary_flash+claude","readers":["claude-opus-5.5","gemini-3.8-flash","text_layer"],"record_kind":"general_table","system":"AG-AL","temperature_K":773.15,"temperature_basis":"printed","temperature_printed":"500","tool_release":"tools-release-v2.1.18"},{"conditions":{"kind":"paper_context","paper":"doi:10.1016/j.jallcom.2004.04.126"},"evidence_class":"experimental","flags":{"espei_ready":false,"extraction_accepted":true,"review_state":"extracted"},"id":"ORC-WVAPGR2J45","locator":{"ref":"doi:10.1016/j.jallcom.2004.04.126/p2/tab-1","row":3},"method":"EDX","method_basis":"printed in the table row/column","observation_type":"phase_region_vertex_set","origin":{"basis":"printed_source_this_work_experimental","class":"experimental","measured_in":"doi:10.1016/j.jallcom.2004.04.126","own_work_of_paper":true},"overall_composition":{"AG":0.308,"AL":0.692},"paper":"doi:10.1016/j.jallcom.2004.04.126","phase_compositions":[{"basis":"mole_fraction (converted from atomic percent)","composition":{"AG":0.0225,"AL":0.9775},"composition_source":"printed","phase":"(Al)"},{"basis":"mole_fraction (converted from atomic percent)","composition":{"AG":0.6274,"AL":0.3726},"composition_source":"printed","phase":"ζ"}],"phases":[{"label":"(Al)"},{"label":"ζ"}],"pid":"doi:10.1016/j.jallcom.2004.04.126/p2/tab-1/r03#phase_region_vertex_set","pressure_Pa":101325,"pressure_basis":"unstated_assumed","property":"PHASE_COMPOSITION","property_group":"phase equilibrium","reader_tier":"preliminary_flash+claude","readers":["claude-opus-5.5","gemini-3.8-flash","text_layer"],"record_kind":"general_table","system":"AG-AL","temperature_K":673.15,"temperature_basis":"printed","temperature_printed":"400","tool_release":"tools-release-v2.1.18"},{"conditions":{"kind":"paper_context","paper":"doi:10.1016/j.jallcom.2004.04.126"},"evidence_class":"experimental","flags":{"espei_ready":false,"extraction_accepted":true,"review_state":"extracted"},"id":"ORC-ZGQGJIXIDX","locator":{"ref":"doi:10.1016/j.jallcom.2004.04.126/p2/tab-1","row":4},"method":"EDX","method_basis":"printed in the table row/column","observation_type":"phase_region_vertex_set","origin":{"basis":"printed_source_this_work_experimental","class":"experimental","measured_in":"doi:10.1016/j.jallcom.2004.04.126","own_work_of_paper":true},"overall_composition":{"AG":0.308,"AL":0.692},"paper":"doi:10.1016/j.jallcom.2004.04.126","phase_compositions":[{"basis":"mole_fraction (converted from atomic percent)","composition":{"AG":0.08183,"AL":0.91817},"composition_source":"printed","phase":"(Al)"},{"basis":"mole_fraction (converted from atomic percent)","composition":{"AG":0.6176,"AL":0.3824},"composition_source":"printed","phase":"ζ"}],"phases":[{"label":"(Al)"},{"label":"ζ"}],"pid":"doi:10.1016/j.jallcom.2004.04.126/p2/tab-1/r04#phase_region_vertex_set","pressure_Pa":101325,"pressure_basis":"unstated_assumed","property":"PHASE_COMPOSITION","property_group":"phase equilibrium","reader_tier":"preliminary_flash+claude","readers":["claude-opus-5.5","gemini-3.8-flash","text_layer"],"record_kind":"general_table","system":"AG-AL","temperature_K":773.15,"temperature_basis":"printed","temperature_printed":"500","tool_release":"tools-release-v2.1.18"},{"conditions":{"kind":"paper_context","paper":"doi:10.1016/j.jallcom.2004.04.126"},"evidence_class":"experimental","flags":{"espei_ready":false,"extraction_accepted":true,"review_state":"extracted"},"id":"ORC-BO2F5FB2NK","locator":{"ref":"doi:10.1016/j.jallcom.2004.04.126/p2/tab-1","row":5},"method":"EDX","method_basis":"printed in the table row/column","observation_type":"phase_region_vertex_set","origin":{"basis":"printed_source_this_work_experimental","class":"experimental","measured_in":"doi:10.1016/j.jallcom.2004.04.126","own_work_of_paper":true},"overall_composition":{"AG":0.308,"AL":0.692},"paper":"doi:10.1016/j.jallcom.2004.04.126","phase_compositions":[{"basis":"mole_fraction (converted from atomic percent)","composition":{"AG":0.2647,"AL":0.7353},"composition_source":"printed","phase":"(Al)"},{"basis":"mole_fraction (converted from atomic percent)","composition":{"AG":0.6129,"AL":0.3871},"composition_source":"printed","phase":"ζ"}],"phases":[{"label":"(Al)"},{"label":"ζ"}],"pid":"doi:10.1016/j.jallcom.2004.04.126/p2/tab-1/r05#phase_region_vertex_set","pressure_Pa":101325,"pressure_basis":"unstated_assumed","property":"PHASE_COMPOSITION","property_group":"phase equilibrium","reader_tier":"preliminary_flash+claude","readers":["claude-opus-5.5","gemini-3.8-flash","text_layer"],"record_kind":"general_table","system":"AG-AL","temperature_K":838.15,"temperature_basis":"printed","temperature_printed":"565","tool_release":"tools-release-v2.1.18"},{"conditions":{"kind":"paper_context","paper":"doi:10.1016/j.jallcom.2004.04.126"},"evidence_class":"experimental","flags":{"espei_ready":true,"extraction_accepted":true,"review_state":"extracted"},"id":"ORC-UABTJFL75R.698dba","locator":{"ref":"doi:10.1016/j.jallcom.2004.04.126/p4/tab-2","row":1},"method":"high temperature isoperibolic calorimetry","method_basis":"printed in the table row/column","observation_type":"equilibrium_property","origin":{"basis":"printed_source_this_work_experimental","class":"experimental","measured_in":"doi:10.1016/j.jallcom.2004.04.126","own_work_of_paper":true},"overall_composition":{"AG":1.0,"AL":0.0},"paper":"doi:10.1016/j.jallcom.2004.04.126","phases":[{"label":"liquid","model_phase":"LIQUID"}],"pid":"doi:10.1016/j.jallcom.2004.04.126/p4/tab-2/r01#equilibrium_property","pressure_Pa":101325,"pressure_basis":"unstated_assumed","property":"HM_MIX","property_group":"mixing / partial","property_printed":"ΔH","reader_tier":"preliminary_flash+claude","readers":["claude-opus-5.5","gemini-3.8-flash","text_layer"],"record_kind":"general_table","reference_state":{"AG":{"phase":"LIQUID"},"AL":{"phase":"LIQUID"}},"system":"AG-AL","temperature_K":1373.0,"temperature_basis":"printed","temperature_uncertainty":{"basis":"printed","value":3.0},"tool_release":"tools-release-v2.1.18","uncertainty":{"basis":"stated_default","note":"5% default","value":1e-06},"unit":"J/mol (basis unstated)","unit_printed":"kJ mol^-1","value":0.0,"value_printed":0},{"component":"AG","conditions":{"kind":"paper_context","paper":"doi:10.1016/j.jallcom.2004.04.126"},"evidence_class":"experimental","flags":{"espei_ready":false,"extraction_accepted":true,"review_state":"extracted"},"id":"ORC-UABTJFL75R.cab5f4","locator":{"ref":"doi:10.1016/j.jallcom.2004.04.126/p4/tab-2","row":1},"method":"high temperature isoperibolic calorimetry","method_basis":"printed in the table row/column","observation_type":"equilibrium_property","origin":{"basis":"printed_source_this_work_experimental","class":"experimental","measured_in":"doi:10.1016/j.jallcom.2004.04.126","own_work_of_paper":true},"overall_composition":{"AG":1.0,"AL":0.0},"paper":"doi:10.1016/j.jallcom.2004.04.126","phases":[{"label":"liquid","model_phase":"LIQUID"}],"pid":"doi:10.1016/j.jallcom.2004.04.126/p4/tab-2/r01#equilibrium_property","pressure_Pa":101325,"pressure_basis":"unstated_assumed","property":"PARTIAL_ENTHALPY","property_group":"mixing / partial","property_printed":"ΔH̄i","reader_tier":"preliminary_flash+claude","readers":["claude-opus-5.5","gemini-3.8-flash","text_layer"],"record_kind":"general_table","reference_state":{"AG":{"phase":"LIQUID"},"AL":{"phase":"LIQUID"}},"system":"AG-AL","temperature_K":1373.0,"temperature_basis":"printed","temperature_uncertainty":{"basis":"printed","value":3.0},"tool_release":"tools-release-v2.1.18","uncertainty":{"basis":"stated_default","note":"5% default","value":1e-06},"unit":"kJ mol^-1","unit_printed":"kJ mol^-1","value":0.0,"value_printed":0},{"component":"AG","conditions":{"kind":"paper_context","paper":"doi:10.1016/j.jallcom.2004.04.126"},"evidence_class":"experimental","flags":{"espei_ready":false,"extraction_accepted":true,"review_state":"extracted"},"id":"ORC-D4UB6MT7XP.d34adf","locator":{"ref":"doi:10.1016/j.jallcom.2004.04.126/p4/tab-2","row":2},"method":"high temperature isoperibolic calorimetry","method_basis":"printed in the table row/column","observation_type":"equilibrium_property","origin":{"basis":"printed_source_this_work_experimental","class":"experimental","measured_in":"doi:10.1016/j.jallcom.2004.04.126","own_work_of_paper":true},"overall_composition":{"AG":1.0,"AL":0.0},"paper":"doi:10.1016/j.jallcom.2004.04.126","phases":[{"label":"liquid","model_phase":"LIQUID"}],"pid":"doi:10.1016/j.jallcom.2004.04.126/p4/tab-2/r02#equilibrium_property","pressure_Pa":101325,"pressure_basis":"unstated_assumed","property":"PARTIAL_ENTHALPY","property_group":"mixing / partial","property_printed":"ΔH̄i","reader_tier":"preliminary_flash+claude","readers":["claude-opus-5.5","gemini-3.8-flash","text_layer"],"record_kind":"general_table","reference_state":{"AG":{"phase":"LIQUID"},"AL":{"phase":"LIQUID"}},"system":"AG-AL","temperature_K":1373.0,"temperature_basis":"printed","temperature_uncertainty":{"basis":"printed","value":3.0},"tool_release":"tools-release-v2.1.18","uncertainty":{"basis":"stated_default","note":"5% default","value":1e-06},"unit":"kJ mol^-1","unit_printed":"kJ mol^-1","value":0.0,"value_printed":0},{"conditions":{"kind":"paper_context","paper":"doi:10.1016/j.jallcom.2004.04.126"},"evidence_class":"experimental","flags":{"espei_ready":true,"extraction_accepted":true,"review_state":"extracted"},"id":"ORC-D4UB6MT7XP.e066d2","locator":{"ref":"doi:10.1016/j.jallcom.2004.04.126/p4/tab-2","row":2},"method":"high temperature isoperibolic calorimetry","method_basis":"printed in the table row/column","observation_type":"equilibrium_property","origin":{"basis":"printed_source_this_work_experimental","class":"experimental","measured_in":"doi:10.1016/j.jallcom.2004.04.126","own_work_of_paper":true},"overall_composition":{"AG":1.0,"AL":0.0},"paper":"doi:10.1016/j.jallcom.2004.04.126","phases":[{"label":"liquid","model_phase":"LIQUID"}],"pid":"doi:10.1016/j.jallcom.2004.04.126/p4/tab-2/r02#equilibrium_property","pressure_Pa":101325,"pressure_basis":"unstated_assumed","property":"HM_MIX","property_group":"mixing / partial","property_printed":"ΔH","reader_tier":"preliminary_flash+claude","readers":["claude-opus-5.5","gemini-3.8-flash","text_layer"],"record_kind":"general_table","reference_state":{"AG":{"phase":"LIQUID"},"AL":{"phase":"LIQUID"}},"system":"AG-AL","temperature_K":1373.0,"temperature_basis":"printed","temperature_uncertainty":{"basis":"printed","value":3.0},"tool_release":"tools-release-v2.1.18","uncertainty":{"basis":"stated_default","note":"5% default","value":1e-06},"unit":"J/mol (basis unstated)","unit_printed":"kJ mol^-1","value":0.0,"value_printed":0},{"conditions":{"kind":"paper_context","paper":"doi:10.1016/j.jallcom.2004.04.126"},"evidence_class":"experimental","flags":{"espei_ready":true,"extraction_accepted":true,"review_state":"extracted"},"id":"ORC-SQTEOVU3NE.3ea98c","locator":{"ref":"doi:10.1016/j.jallcom.2004.04.126/p4/tab-2","row":3},"method":"high temperature isoperibolic calorimetry","method_basis":"printed in the table row/column","observation_type":"equilibrium_property","origin":{"basis":"printed_source_this_work_experimental","class":"experimental","measured_in":"doi:10.1016/j.jallcom.2004.04.126","own_work_of_paper":true},"overall_composition":{"AG":0.9394,"AL":0.0606},"paper":"doi:10.1016/j.jallcom.2004.04.126","phases":[{"label":"liquid","model_phase":"LIQUID"}],"pid":"doi:10.1016/j.jallcom.2004.04.126/p4/tab-2/r03#equilibrium_property","pressure_Pa":101325,"pressure_basis":"unstated_assumed","property":"HM_MIX","property_group":"mixing / partial","property_printed":"ΔH","reader_tier":"preliminary_flash+claude","readers":["claude-opus-5.5","gemini-3.8-flash","text_layer"],"record_kind":"general_table","reference_state":{"AG":{"phase":"LIQUID"},"AL":{"phase":"LIQUID"}},"system":"AG-AL","temperature_K":1373.0,"temperature_basis":"printed","temperature_uncertainty":{"basis":"printed","value":3.0},"tool_release":"tools-release-v2.1.18","uncertainty":{"basis":"stated_default","note":"5% default","value":72.75},"unit":"J/mol (basis unstated)","unit_printed":"kJ mol^-1","value":-1455.0,"value_printed":-1.455},{"component":"AL","conditions":{"kind":"paper_context","paper":"doi:10.1016/j.jallcom.2004.04.126"},"evidence_class":"experimental","flags":{"espei_ready":false,"extraction_accepted":true,"review_state":"extracted"},"id":"ORC-SQTEOVU3NE.afb847","locator":{"ref":"doi:10.1016/j.jallcom.2004.04.126/p4/tab-2","row":3},"method":"high temperature isoperibolic calorimetry","method_basis":"printed in the table row/column","observation_type":"equilibrium_property","origin":{"basis":"printed_source_this_work_experimental","class":"experimental","measured_in":"doi:10.1016/j.jallcom.2004.04.126","own_work_of_paper":true},"overall_composition":{"AG":0.9394,"AL":0.0606},"paper":"doi:10.1016/j.jallcom.2004.04.126","phases":[{"label":"liquid","model_phase":"LIQUID"}],"pid":"doi:10.1016/j.jallcom.2004.04.126/p4/tab-2/r03#equilibrium_property","pressure_Pa":101325,"pressure_basis":"unstated_assumed","property":"PARTIAL_ENTHALPY","property_group":"mixing / partial","property_printed":"ΔH̄i","reader_tier":"preliminary_flash+claude","readers":["claude-opus-5.5","gemini-3.8-flash","text_layer"],"record_kind":"general_table","reference_state":{"AG":{"phase":"LIQUID"},"AL":{"phase":"LIQUID"}},"system":"AG-AL","temperature_K":1373.0,"temperature_basis":"printed","temperature_uncertainty":{"basis":"printed","value":3.0},"tool_release":"tools-release-v2.1.18","uncertainty":{"basis":"stated_default","note":"5% default","value":1.2245},"unit":"kJ mol^-1","unit_printed":"kJ mol^-1","value":-24.49,"value_printed":-24.49},{"component":"AL","conditions":{"kind":"paper_context","paper":"doi:10.1016/j.jallcom.2004.04.126"},"evidence_class":"experimental","flags":{"espei_ready":false,"extraction_accepted":true,"review_state":"extracted"},"id":"ORC-3I6VR6ZDAU.8500d6","locator":{"ref":"doi:10.1016/j.jallcom.2004.04.126/p4/tab-2","row":4},"method":"high temperature isoperibolic calorimetry","method_basis":"printed in the table row/column","observation_type":"equilibrium_property","origin":{"basis":"printed_source_this_work_experimental","class":"experimental","measured_in":"doi:10.1016/j.jallcom.2004.04.126","own_work_of_paper":true},"overall_composition":{"AG":0.8798,"AL":0.1202},"paper":"doi:10.1016/j.jallcom.2004.04.126","phases":[{"label":"liquid","model_phase":"LIQUID"}],"pid":"doi:10.1016/j.jallcom.2004.04.126/p4/tab-2/r04#equilibrium_property","pressure_Pa":101325,"pressure_basis":"unstated_assumed","property":"PARTIAL_ENTHALPY","property_group":"mixing / partial","property_printed":"ΔH̄i","reader_tier":"preliminary_flash+claude","readers":["claude-opus-5.5","gemini-3.8-flash","text_layer"],"record_kind":"general_table","reference_state":{"AG":{"phase":"LIQUID"},"AL":{"phase":"LIQUID"}},"system":"AG-AL","temperature_K":1373.0,"temperature_basis":"printed","temperature_uncertainty":{"basis":"printed","value":3.0},"tool_release":"tools-release-v2.1.18","uncertainty":{"basis":"stated_default","note":"5% default","value":1.153},"unit":"kJ mol^-1","unit_printed":"kJ mol^-1","value":-23.06,"value_printed":-23.06},{"conditions":{"kind":"paper_context","paper":"doi:10.1016/j.jallcom.2004.04.126"},"evidence_class":"experimental","flags":{"espei_ready":true,"extraction_accepted":true,"review_state":"extracted"},"id":"ORC-3I6VR6ZDAU.b6b8e8","locator":{"ref":"doi:10.1016/j.jallcom.2004.04.126/p4/tab-2","row":4},"method":"high temperature isoperibolic calorimetry","method_basis":"printed in the table row/column","observation_type":"equilibrium_property","origin":{"basis":"printed_source_this_work_experimental","class":"experimental","measured_in":"doi:10.1016/j.jallcom.2004.04.126","own_work_of_paper":true},"overall_composition":{"AG":0.8798,"AL":0.1202},"paper":"doi:10.1016/j.jallcom.2004.04.126","phases":[{"label":"liquid","model_phase":"LIQUID"}],"pid":"doi:10.1016/j.jallcom.2004.04.126/p4/tab-2/r04#equilibrium_property","pressure_Pa":101325,"pressure_basis":"unstated_assumed","property":"HM_MIX","property_group":"mixing / partial","property_printed":"ΔH","reader_tier":"preliminary_flash+claude","readers":["claude-opus-5.5","gemini-3.8-flash","text_layer"],"record_kind":"general_table","reference_state":{"AG":{"phase":"LIQUID"},"AL":{"phase":"LIQUID"}},"system":"AG-AL","temperature_K":1373.0,"temperature_basis":"printed","temperature_uncertainty":{"basis":"printed","value":3.0},"tool_release":"tools-release-v2.1.18","uncertainty":{"basis":"stated_default","note":"5% default","value":138.7},"unit":"J/mol (basis unstated)","unit_printed":"kJ mol^-1","value":-2774.0,"value_printed":-2.774},{"conditions":{"kind":"paper_context","paper":"doi:10.1016/j.jallcom.2004.04.126"},"evidence_class":"experimental","flags":{"espei_ready":true,"extraction_accepted":true,"review_state":"extracted"},"id":"ORC-YFE2RMPEYL.6a45e4","locator":{"ref":"doi:10.1016/j.jallcom.2004.04.126/p4/tab-2","row":5},"method":"high temperature isoperibolic calorimetry","method_basis":"printed in the table row/column","observation_type":"equilibrium_property","origin":{"basis":"printed_source_this_work_experimental","class":"experimental","measured_in":"doi:10.1016/j.jallcom.2004.04.126","own_work_of_paper":true},"overall_composition":{"AG":0.8375,"AL":0.1625},"paper":"doi:10.1016/j.jallcom.2004.04.126","phases":[{"label":"liquid","model_phase":"LIQUID"}],"pid":"doi:10.1016/j.jallcom.2004.04.126/p4/tab-2/r05#equilibrium_property","pressure_Pa":101325,"pressure_basis":"unstated_assumed","property":"HM_MIX","property_group":"mixing / partial","property_printed":"ΔH","reader_tier":"preliminary_flash+claude","readers":["claude-opus-5.5","gemini-3.8-flash","text_layer"],"record_kind":"general_table","reference_state":{"AG":{"phase":"LIQUID"},"AL":{"phase":"LIQUID"}},"system":"AG-AL","temperature_K":1373.0,"temperature_basis":"printed","temperature_uncertainty":{"basis":"printed","value":3.0},"tool_release":"tools-release-v2.1.18","uncertainty":{"basis":"stated_default","note":"5% default","value":184.4},"unit":"J/mol (basis unstated)","unit_printed":"kJ mol^-1","value":-3688.0,"value_printed":-3.688},{"component":"AL","conditions":{"kind":"paper_context","paper":"doi:10.1016/j.jallcom.2004.04.126"},"evidence_class":"experimental","flags":{"espei_ready":false,"extraction_accepted":true,"review_state":"extracted"},"id":"ORC-YFE2RMPEYL.9ed313","locator":{"ref":"doi:10.1016/j.jallcom.2004.04.126/p4/tab-2","row":5},"method":"high temperature isoperibolic calorimetry","method_basis":"printed in the table row/column","observation_type":"equilibrium_property","origin":{"basis":"printed_source_this_work_experimental","class":"experimental","measured_in":"doi:10.1016/j.jallcom.2004.04.126","own_work_of_paper":true},"overall_composition":{"AG":0.8375,"AL":0.1625},"paper":"doi:10.1016/j.jallcom.2004.04.126","phases":[{"label":"liquid","model_phase":"LIQUID"}],"pid":"doi:10.1016/j.jallcom.2004.04.126/p4/tab-2/r05#equilibrium_property","pressure_Pa":101325,"pressure_basis":"unstated_assumed","property":"PARTIAL_ENTHALPY","property_group":"mixing / partial","property_printed":"ΔH̄i","reader_tier":"preliminary_flash+claude","readers":["claude-opus-5.5","gemini-3.8-flash","text_layer"],"record_kind":"general_table","reference_state":{"AG":{"phase":"LIQUID"},"AL":{"phase":"LIQUID"}},"system":"AG-AL","temperature_K":1373.0,"temperature_basis":"printed","temperature_uncertainty":{"basis":"printed","value":3.0},"tool_release":"tools-release-v2.1.18","uncertainty":{"basis":"stated_default","note":"5% default","value":1.1175},"unit":"kJ mol^-1","unit_printed":"kJ mol^-1","value":-22.35,"value_printed":-22.35},{"conditions":{"kind":"paper_context","paper":"doi:10.1016/j.jallcom.2004.04.126"},"evidence_class":"experimental","flags":{"espei_ready":true,"extraction_accepted":true,"review_state":"extracted"},"id":"ORC-XL3EPH2WPK.d5301e","locator":{"ref":"doi:10.1016/j.jallcom.2004.04.126/p4/tab-2","row":6},"method":"high temperature isoperibolic calorimetry","method_basis":"printed in the table row/column","observation_type":"equilibrium_property","origin":{"basis":"printed_source_this_work_experimental","class":"experimental","measured_in":"doi:10.1016/j.jallcom.2004.04.126","own_work_of_paper":true},"overall_composition":{"AG":0.7829,"AL":0.2171},"paper":"doi:10.1016/j.jallcom.2004.04.126","phases":[{"label":"liquid","model_phase":"LIQUID"}],"pid":"doi:10.1016/j.jallcom.2004.04.126/p4/tab-2/r06#equilibrium_property","pressure_Pa":101325,"pressure_basis":"unstated_assumed","property":"HM_MIX","property_group":"mixing / partial","property_printed":"ΔH","reader_tier":"preliminary_flash+claude","readers":["claude-opus-5.5","gemini-3.8-flash","text_layer"],"record_kind":"general_table","reference_state":{"AG":{"phase":"LIQUID"},"AL":{"phase":"LIQUID"}},"system":"AG-AL","temperature_K":1373.0,"temperature_basis":"printed","temperature_uncertainty":{"basis":"printed","value":3.0},"tool_release":"tools-release-v2.1.18","uncertainty":{"basis":"stated_default","note":"5% default","value":228.55},"unit":"J/mol (basis unstated)","unit_printed":"kJ mol^-1","value":-4571.0,"value_printed":-4.571},{"component":"AL","conditions":{"kind":"paper_context","paper":"doi:10.1016/j.jallcom.2004.04.126"},"evidence_class":"experimental","flags":{"espei_ready":false,"extraction_accepted":true,"review_state":"extracted"},"id":"ORC-XL3EPH2WPK.f69353","locator":{"ref":"doi:10.1016/j.jallcom.2004.04.126/p4/tab-2","row":6},"method":"high temperature isoperibolic calorimetry","method_basis":"printed in the table row/column","observation_type":"equilibrium_property","origin":{"basis":"printed_source_this_work_experimental","class":"experimental","measured_in":"doi:10.1016/j.jallcom.2004.04.126","own_work_of_paper":true},"overall_composition":{"AG":0.7829,"AL":0.2171},"paper":"doi:10.1016/j.jallcom.2004.04.126","phases":[{"label":"liquid","model_phase":"LIQUID"}],"pid":"doi:10.1016/j.jallcom.2004.04.126/p4/tab-2/r06#equilibrium_property","pressure_Pa":101325,"pressure_basis":"unstated_assumed","property":"PARTIAL_ENTHALPY","property_group":"mixing / partial","property_printed":"ΔH̄i","reader_tier":"preliminary_flash+claude","readers":["claude-opus-5.5","gemini-3.8-flash","text_layer"],"record_kind":"general_table","reference_state":{"AG":{"phase":"LIQUID"},"AL":{"phase":"LIQUID"}},"system":"AG-AL","temperature_K":1373.0,"temperature_basis":"printed","temperature_uncertainty":{"basis":"printed","value":3.0},"tool_release":"tools-release-v2.1.18","uncertainty":{"basis":"stated_default","note":"5% default","value":0.901},"unit":"kJ mol^-1","unit_printed":"kJ mol^-1","value":-18.02,"value_printed":-18.02},{"component":"AL","conditions":{"kind":"paper_context","paper":"doi:10.1016/j.jallcom.2004.04.126"},"evidence_class":"experimental","flags":{"espei_ready":false,"extraction_accepted":true,"review_state":"extracted"},"id":"ORC-EYFSFUAOVH.6e6c5d","locator":{"ref":"doi:10.1016/j.jallcom.2004.04.126/p4/tab-2","row":7},"method":"high temperature isoperibolic calorimetry","method_basis":"printed in the table row/column","observation_type":"equilibrium_property","origin":{"basis":"printed_source_this_work_experimental","class":"experimental","measured_in":"doi:10.1016/j.jallcom.2004.04.126","own_work_of_paper":true},"overall_composition":{"AG":0.7502,"AL":0.2498},"paper":"doi:10.1016/j.jallcom.2004.04.126","phases":[{"label":"liquid","model_phase":"LIQUID"}],"pid":"doi:10.1016/j.jallcom.2004.04.126/p4/tab-2/r07#equilibrium_property","pressure_Pa":101325,"pressure_basis":"unstated_assumed","property":"PARTIAL_ENTHALPY","property_group":"mixing / partial","property_printed":"ΔH̄i","reader_tier":"preliminary_flash+claude","readers":["claude-opus-5.5","gemini-3.8-flash","text_layer"],"record_kind":"general_table","reference_state":{"AG":{"phase":"LIQUID"},"AL":{"phase":"LIQUID"}},"system":"AG-AL","temperature_K":1373.0,"temperature_basis":"printed","temperature_uncertainty":{"basis":"printed","value":3.0},"tool_release":"tools-release-v2.1.18","uncertainty":{"basis":"stated_default","note":"5% default","value":0.492},"unit":"kJ mol^-1","unit_printed":"kJ mol^-1","value":-9.84,"value_printed":-9.84},{"conditions":{"kind":"paper_context","paper":"doi:10.1016/j.jallcom.2004.04.126"},"evidence_class":"experimental","flags":{"espei_ready":true,"extraction_accepted":true,"review_state":"extracted"},"id":"ORC-EYFSFUAOVH.8de409","locator":{"ref":"doi:10.1016/j.jallcom.2004.04.126/p4/tab-2","row":7},"method":"high temperature isoperibolic calorimetry","method_basis":"printed in the table row/column","observation_type":"equilibrium_property","origin":{"basis":"printed_source_this_work_experimental","class":"experimental","measured_in":"doi:10.1016/j.jallcom.2004.04.126","own_work_of_paper":true},"overall_composition":{"AG":0.7502,"AL":0.2498},"paper":"doi:10.1016/j.jallcom.2004.04.126","phases":[{"label":"liquid","model_phase":"LIQUID"}],"pid":"doi:10.1016/j.jallcom.2004.04.126/p4/tab-2/r07#equilibrium_property","pressure_Pa":101325,"pressure_basis":"unstated_assumed","property":"HM_MIX","property_group":"mixing / partial","property_printed":"ΔH","reader_tier":"preliminary_flash+claude","readers":["claude-opus-5.5","gemini-3.8-flash","text_layer"],"record_kind":"general_table","reference_state":{"AG":{"phase":"LIQUID"},"AL":{"phase":"LIQUID"}},"system":"AG-AL","temperature_K":1373.0,"temperature_basis":"printed","temperature_uncertainty":{"basis":"printed","value":3.0},"tool_release":"tools-release-v2.1.18","uncertainty":{"basis":"stated_default","note":"5% default","value":238.25},"unit":"J/mol (basis unstated)","unit_printed":"kJ mol^-1","value":-4765.0,"value_printed":-4.765},{"component":"AL","conditions":{"kind":"paper_context","paper":"doi:10.1016/j.jallcom.2004.04.126"},"evidence_class":"experimental","flags":{"espei_ready":false,"extraction_accepted":true,"review_state":"extracted"},"id":"ORC-ONHTONOTXV.9fd12a","locator":{"ref":"doi:10.1016/j.jallcom.2004.04.126/p4/tab-2","row":8},"method":"high temperature isoperibolic calorimetry","method_basis":"printed in the table row/column","observation_type":"equilibrium_property","origin":{"basis":"printed_source_this_work_experimental","class":"experimental","measured_in":"doi:10.1016/j.jallcom.2004.04.126","own_work_of_paper":true},"overall_composition":{"AG":0.7099,"AL":0.2901},
