Repository: orchid-calphad/orchid-data

# ORCHID data

Open data of the **ORCHID** project (Open Repository for CALPHAD Hypotheses, Intelligence, and Discovery),
served at <https://data.orchid-project.org> and browsable at <https://orchid-project.org>.

**Release v2026.10. Version 1, machine-extracted: values were read from papers by language-model readers constrained to quote their source and checked automatically (quote verification, field-placement rule, printed-page sign checks, DFT and Kim et al. 2017 cross-checks); a hand-checked precision sample is in progress.**

| Folder | Content |
|---|---|

File: literature/systems/AG-CD-IN.json (part 1 of 3)
{"artifacts":{"doi:10.1016/j.calphad.2019.01.001/p19/text-05":{"artifact":"text_passage","label":"page 19, passage 5","page":19},"sha256:8cc279c644061612/p4/tab-1":{"artifact":"table","caption":"Liquidus temperatures measured in this and our previous works for various compositions and comparison with literature data. Experimental methods: IHDTA this work and [8], DTA [95], isothermal calorimetry (see text) [7], Smith Thermal Analysis [6, 93-94], DSC [4] and [9].","label":"1","page":4}},"cite_as":{"also_cite":["the original source of every value you use (paper_citation / paper_doi, and cited_dois for values the paper cites from earlier work)"],"bibtex":"@misc{orchid_literature_2026,\n  author    = {Arr{\\'o}yave, Raymundo and Saal, James and Shin, Dongwon},\n  title     = {{ORCHID literature values}},\n  version   = {2026.10},\n  publisher = {Zenodo},\n  year      = {2026},\n  doi       = {10.5281/zenodo.PENDING-literature},\n  url       = {https://doi.org/10.5281/zenodo.PENDING-literature},\n  note      = {Version 1, machine-extracted}\n}","dataset":"literature","doi":"10.5281/zenodo.PENDING-literature","license":"CC-BY-4.0","part_of":{"bibtex":"@misc{orchid_data_2026,\n  author    = {Arr{\\'o}yave, Raymundo and Saal, James and Shin, Dongwon},\n  title     = {{ORCHID data}},\n  version   = {2026.10},\n  publisher = {Zenodo},\n  year      = {2026},\n  doi       = {10.5281/zenodo.PENDING-orchid-data},\n  url       = {https://doi.org/10.5281/zenodo.PENDING-orchid-data},\n  note      = {Version 1, machine-extracted}\n}","doi":"10.5281/zenodo.PENDING-orchid-data","text":"R. Arróyave, J. Saal, D. Shin, ORCHID data (version 2026.10; Version 1, machine-extracted), Zenodo (2026). https://doi.org/10.5281/zenodo.PENDING-orchid-data","title":"ORCHID data","url":"https://doi.org/10.5281/zenodo.PENDING-orchid-data"},"release_tag":"v2026.10","status":"Version 1, machine-extracted: values were read from papers by language-model readers constrained to quote their source and checked automatically (quote verification, field-placement rule, printed-page sign checks, DFT and Kim et al. 2017 cross-checks); a hand-checked precision sample is in progress.","text":"R. Arróyave, J. Saal, D. Shin, ORCHID literature values (version 2026.10; Version 1, machine-extracted), Zenodo (2026). https://doi.org/10.5281/zenodo.PENDING-literature","title":"ORCHID literature values","url":"https://doi.org/10.5281/zenodo.PENDING-literature","version":"2026.10"},"contexts":{"doi:10.1016/j.calphad.2019.01.001":{"context_id":"context:source-doi-10-1016-j-calphad-2019-01-001","items":[{"calibration":"melting points of Al (Koch light, 99.999%), In (Alfa Aesar, 99.9999%), Sn (Alfa Aesar, 99.9999%) and Zn (Alfa Aesar, 99.999%)","crucible":"silica ampoule","extraction_accepted":true,"has_dropped_fields":true,"id":"ORC-E7BWWOZQS4","page":3,"quote":"In the experiments, one sample ampoule is inserted into the laboratory tube while an empty silica ampoule of similar weight and shape is inserted in the reference tube. The instrument is temperature-calibrated towards the melting points of Al (Koch light, 99.999%), In (Alfa Aesar, 99.9999%), Sn (Alfa Aesar, 99.9999%) and Zn (Alfa Aesar, 99.999%).","second_reader_agrees":true,"type":"measurement"},{"extraction_accepted":false,"has_dropped_fields":true,"id":"ORC-JRID47AQI4","page":2,"purity":"silver (Alfa Aesar 99.99%), cadmium (Alfa Aesar 99.9999%) and indium (Alfa Aesar 99.9999%)","quote":"For each composition, silver (Alfa Aesar 99.99%), cadmium (Alfa Aesar 99.9999%) and indium (Alfa Aesar 99.9999%) shots are weighed in stoichiometric proportions. Then, these mixtures of the pure constituents are sealed in silica ampoules under argon with an oxyacetylene torch.","second_reader_agrees":false,"synthesis":"sealed in silica ampoules under argon with an oxyacetylene torch","type":"sample"},{"applies_to":"All the sample ampoules","duration":"1hr","duration_parsed":{"hours":1.0,"printed":"1hr"},"extraction_accepted":true,"has_dropped_fields":true,"id":"ORC-V6S2PO4F4D","page":2,"purpose":"before performing the thermal analyses using a Setaram DSC 111 instrument","quote":"All the sample ampoules are heat treated 1hr at 1273 K before performing the thermal analyses using a Setaram DSC 111 instrument.","second_reader_agrees":true,"temperature":{"T_K":1273.0,"converted_in_code":false,"printed":"1273 K","unit_basis":"printed_with_value","unit_printed":"K","value_printed":1273.0},"temperature_printed":"1273 K","temperature_status":"parsed_from_printed","type":"treatment"}],"paper":"doi:10.1016/j.calphad.2019.01.001","reader_tier":"preliminary_flash","readers":["gemini-3.8-flash / exp-context-v2.1-quote","claude-opus-5.5 / exp-context-v2.1-quote (claude broker)"],"section_basis":"methods_heading"}},"elements":["AG","CD","IN"],"licence":"CC BY 4.0 (ORCHID data; quotes are short excerpts kept for verification, the publishers' copyright, not relicensed)","models":{},"note":"records[].locator.ref -> artifacts; records[].model -> models (full records: orchid-literature.jsonl.gz)","papers":{"doi:10.1007/s11664-001-0138-4":{"authors":["Z. Moser","W. Gasior","J. Pstrus","W. Zakulski","I. Ohnuma","X. J. Liu","Y. Inohana","K. Ishida"],"citation":"Z. Moser, W. Gasior, J. Pstrus, W. Zakulski, I. Ohnuma, X. J. Liu et al., Studies of the Ag-In phase diagram and surface tension measurements, J. Electron. Mater. 30, 1120-1128 (2001).","container":"J. Electron. Mater.","doi":"10.1007/s11664-001-0138-4","doi_url":"https://doi.org/10.1007/s11664-001-0138-4","id":"doi:10.1007/s11664-001-0138-4","kind":"cited_work","metadata_source":"crossref","roles":["cited_source"],"source_kinds":["cited_work"],"title":"Studies of the Ag-In phase diagram and surface tension measurements","year":2001},"doi:10.1016/j.anucene.2016.11.039":{"authors":["M. Steinbrück","U. Stegmaier","M. Grosse"],"citation":"M. Steinbrück, U. Stegmaier, M. Grosse, Experiments on silver-indium-cadmium control rod failure during severe nuclear accidents, Annals of Nuclear Energy 101, 347-358 (2017).","container":"Annals of Nuclear Energy","doi":"10.1016/j.anucene.2016.11.039","doi_url":"https://doi.org/10.1016/j.anucene.2016.11.039","id":"doi:10.1016/j.anucene.2016.11.039","kind":"cited_work","metadata_source":"crossref","roles":["cited_source"],"source_kinds":["cited_work"],"title":"Experiments on silver-indium-cadmium control rod failure during severe nuclear accidents","year":2017},"doi:10.1016/j.calphad.2019.01.001":{"authors":["E. Fischer","K. Gajavalli","G. Mikaelian","P. Benigni","J. Rogez","A. Decreton","M. Barrachin"],"citation":"E. Fischer, K. Gajavalli, G. Mikaelian, P. Benigni, J. Rogez, A. Decreton et al., Experimental study and thermodynamic modelling of the Ag-Cd-In system, Calphad 64, 292-305 (2019).","container":"Calphad","doi":"10.1016/j.calphad.2019.01.001","doi_url":"https://doi.org/10.1016/j.calphad.2019.01.001","id":"doi:10.1016/j.calphad.2019.01.001","kind":"corpus_paper","metadata_source":"crossref","pdf_sha256_prefix":"8cc279c644061612","roles":["reporting_paper"],"source_kinds":["journal_article"],"title":"Experimental study and thermodynamic modelling of the Ag-Cd-In system","year":2019},"doi:10.1016/j.jallcom.2008.10.030":{"authors":["Zahra Bahari","Mohamed Elgadi","Jacques Rivet","Jérôme Dugué"],"citation":"Zahra Bahari, Mohamed Elgadi, Jacques Rivet, Jérôme Dugué, Experimental study of the ternary Ag–Cu–In phase diagram, Journal of Alloys and Compounds 477, 152-165 (2009).","container":"Journal of Alloys and Compounds","doi":"10.1016/j.jallcom.2008.10.030","doi_url":"https://doi.org/10.1016/j.jallcom.2008.10.030","id":"doi:10.1016/j.jallcom.2008.10.030","kind":"cited_work","metadata_source":"crossref","roles":["cited_source"],"source_kinds":["cited_work"],"title":"Experimental study of the ternary Ag–Cu–In phase diagram","year":2009},"doi:10.1016/j.jct.2016.12.005":{"authors":["P. Benigni","S. Hassam","A. Decreton","G. Mikaelian","K. Gajavalli","M. Barrachin","E. Fischer","J. Rogez"],"citation":"P. Benigni, S. Hassam, A. Decreton, G. Mikaelian, K. Gajavalli, M. Barrachin et al., Enthalpy of mixing in the Ag-Cd-In ternary liquid phase, The Journal of Chemical Thermodynamics 107, 207-215 (2017).","container":"The Journal of Chemical Thermodynamics","doi":"10.1016/j.jct.2016.12.005","doi_url":"https://doi.org/10.1016/j.jct.2016.12.005","id":"doi:10.1016/j.jct.2016.12.005","kind":"cited_work","metadata_source":"crossref","roles":["cited_source"],"source_kinds":["cited_work"],"title":"Enthalpy of mixing in the Ag-Cd-In ternary liquid phase","year":2017}},"part":1,"parts":1,"records":[{"chemical_system":"AG-CD-IN","cited_sources":[{"first_author":"Jones","kind":"unknown","label":"93","reference":"P. Jones, Third Yr Project Report, University of Manchester, Materials Science Centre (1991).","status":"resolved","year":"1991"},{"first_author":"Horrocks","kind":"unknown","label":"6","reference":"P.J. Horrocks, Phase Diagram and Thermodynamics of the Ag-Cd-In Ternary Alloys Systems, Ph D. thesis, Manchester University (1991).","status":"resolved","year":"1991"}],"conditions":{"kind":"cited_source","note":"conditions in the cited source"},"evidence_class":"experimental","flags":{"calphad_check":"not_available","espei_certified":false,"espei_ready":false,"extraction_accepted":true,"review_state":"extracted"},"fold_lpo":0,"fold_lso":2,"id":"ORC-AZ4TM57EEK","locator":{"ref":"sha256:8cc279c644061612/p4/tab-1","row":1},"method":"Smith Thermal Analysis","method_basis":"printed in the table row/column","observation_type":"phase_transition","origin":{"basis":"printed_source_experimental","class":"experimental","own_work_of_paper":false},"overall_composition":{"AG":0.045,"CD":0.239,"IN":0.716},"paper":"doi:10.1016/j.calphad.2019.01.001","paper_id":"doi:10.1016/j.calphad.2019.01.001","phases":[{"label":"liquidus"}],"pid":"sha256:8cc279c644061612/p4/tab-1/r01#phase_transition","pressure_Pa":101325,"pressure_basis":"assumed_default_1_atm_not_printed","pressure_basis_stored":"unstated_assumed","property":"TRANSITION_TEMPERATURE","property_group":"phase transition","reaction":{"type":"other"},"reader_agreement":"multi_reader","reader_agreement_label":"confirmed (two or more readers)","reader_tier":"preliminary_flash+claude","readers":["claude-opus-5.5","gemini-3.8-flash","text_layer"],"record_kind":"general_table","source_system":"AG-CD-IN","system":"AG-CD-IN","temperature_K":513.0,"temperature_basis":"printed","temperature_printed":"513","tool_release":"tools-release-v2.1.18","transition_kind":"other","transition_kind_printed":"liquidus","uncertainty_budget":{"calibration":"orchid-uncertainty-calibration 2026-10-24 (audit round 2) sha256 e60e00c019bb","quantities":{"value":{"sigma_composition":null,"sigma_conversion":null,"sigma_effective":5.0,"sigma_method":{"basis":"cleaned_below_threshold","ci95":[3.14507,67.094817],"class":"thermal_analysis","entry":"value_types/T_TRANSITION/classes/thermal_analysis","floor":5.0,"floor_unit":"K","n_pairs":8,"prior_source":"orchid_assumed","value":5.0},"sigma_printed":null,"sigma_reading":{"basis":"last_printed_digit","value":0.05},"sigma_scatter":null,"unit":"K","value_type":"T_TRANSITION"}},"sigma_rule":"max(sqrt(max(printed, reading, method)^2 + composition^2 + conversion^2), scatter)"},"unit":"K","value":513.0},{"chemical_system":"AG-CD-IN","cited_sources":[{"first_author":"Jones","kind":"unknown","label":"93","reference":"P. Jones, Third Yr Project Report, University of Manchester, Materials Science Centre (1991).","status":"resolved","year":"1991"},{"first_author":"Horrocks","kind":"unknown","label":"6","reference":"P.J. Horrocks, Phase Diagram and Thermodynamics of the Ag-Cd-In Ternary Alloys Systems, Ph D. thesis, Manchester University (1991).","status":"resolved","year":"1991"}],"conditions":{"kind":"cited_source","note":"conditions in the cited source"},"evidence_class":"experimental","flags":{"calphad_check":"not_available","espei_certified":false,"espei_ready":false,"extraction_accepted":true,"review_state":"extracted"},"fold_lpo":0,"fold_lso":2,"id":"ORC-XTN4NBHRMZ","locator":{"ref":"sha256:8cc279c644061612/p4/tab-1","row":2},"method":"Smith Thermal Analysis","method_basis":"printed in the table row/column","observation_type":"phase_transition","origin":{"basis":"printed_source_experimental","class":"experimental","own_work_of_paper":false},"overall_composition":{"AG":0.045,"CD":0.239,"IN":0.716},"paper":"doi:10.1016/j.calphad.2019.01.001","paper_id":"doi:10.1016/j.calphad.2019.01.001","phases":[{"label":"liquidus"}],"pid":"sha256:8cc279c644061612/p4/tab-1/r02#phase_transition","pressure_Pa":101325,"pressure_basis":"assumed_default_1_atm_not_printed","pressure_basis_stored":"unstated_assumed","property":"TRANSITION_TEMPERATURE","property_group":"phase transition","reaction":{"type":"other"},"reader_agreement":"multi_reader","reader_agreement_label":"confirmed (two or more readers)","reader_tier":"preliminary_flash+claude","readers":["claude-opus-5.5","gemini-3.8-flash","text_layer"],"record_kind":"general_table","source_system":"AG-CD-IN","system":"AG-CD-IN","temperature_K":517.0,"temperature_basis":"printed","temperature_printed":"517","tool_release":"tools-release-v2.1.18","transition_kind":"other","transition_kind_printed":"liquidus","uncertainty_budget":{"calibration":"orchid-uncertainty-calibration 2026-10-24 (audit round 2) sha256 e60e00c019bb","quantities":{"value":{"sigma_composition":null,"sigma_conversion":null,"sigma_effective":5.0,"sigma_method":{"basis":"cleaned_below_threshold","ci95":[3.14507,67.094817],"class":"thermal_analysis","entry":"value_types/T_TRANSITION/classes/thermal_analysis","floor":5.0,"floor_unit":"K","n_pairs":8,"prior_source":"orchid_assumed","value":5.0},"sigma_printed":null,"sigma_reading":{"basis":"last_printed_digit","value":0.05},"sigma_scatter":null,"unit":"K","value_type":"T_TRANSITION"}},"sigma_rule":"max(sqrt(max(printed, reading, method)^2 + composition^2 + conversion^2), scatter)"},"unit":"K","value":517.0},{"chemical_system":"AG-CD-IN","cited_sources":[{"first_author":"Decreton","kind":"unknown","label":"95","reference":"A. Decreton, Contribution Expérimentale à l’Etude Thermodynamique des Systèmes AgZr et Ag-Cd-In, Thesis, Université d’Aix-Marseille-IRSN (2016).","status":"resolved","year":"2016"}],"conditions":{"kind":"cited_source","note":"conditions in the cited source"},"evidence_class":"experimental","flags":{"calphad_check":"not_available","espei_certified":false,"espei_ready":false,"extraction_accepted":true,"review_state":"extracted"},"fold_lpo":0,"fold_lso":2,"id":"ORC-4GDCQ5ANTE","locator":{"ref":"sha256:8cc279c644061612/p4/tab-1","row":3},"method":"DTA","method_basis":"printed in the table row/column","observation_type":"phase_transition","origin":{"basis":"printed_source_experimental","class":"experimental","own_work_of_paper":false},"overall_composition":{"AG":0.075,"CD":0.231,"IN":0.694},"paper":"doi:10.1016/j.calphad.2019.01.001","paper_id":"doi:10.1016/j.calphad.2019.01.001","phases":[{"label":"liquidus"}],"pid":"sha256:8cc279c644061612/p4/tab-1/r03#phase_transition","pressure_Pa":101325,"pressure_basis":"assumed_default_1_atm_not_printed","pressure_basis_stored":"unstated_assumed","property":"TRANSITION_TEMPERATURE","property_group":"phase transition","reaction":{"type":"other"},"reader_agreement":"multi_reader","reader_agreement_label":"confirmed (two or more readers)","reader_tier":"preliminary_flash+claude","readers":["claude-opus-5.5","gemini-3.8-flash","text_layer"],"record_kind":"general_table","source_system":"AG-CD-IN","system":"AG-CD-IN","temperature_K":602.0,"temperature_basis":"printed","temperature_uncertainty":{"basis":"printed","value":3.0},"tool_release":"tools-release-v2.1.18","transition_kind":"other","transition_kind_printed":"liquidus","uncertainty_budget":{"calibration":"orchid-uncertainty-calibration 2026-10-24 (audit round 2) sha256 e60e00c019bb","quantities":{"value":{"sigma_composition":null,"sigma_conversion":null,"sigma_effective":5.0,"sigma_method":{"basis":"cleaned_below_threshold","ci95":[3.14507,67.094817],"class":"thermal_analysis","entry":"value_types/T_TRANSITION/classes/thermal_analysis","floor":5.0,"floor_unit":"K","n_pairs":8,"prior_source":"orchid_assumed","value":5.0},"sigma_printed":{"kind":"plus_minus_coverage_not_stated","taken_as":"1 sigma","value":3.0},"sigma_reading":{"basis":"last_printed_digit","value":0.05},"sigma_scatter":null,"unit":"K","value_type":"T_TRANSITION"}},"sigma_rule":"max(sqrt(max(printed, reading, method)^2 + composition^2 + conversion^2), scatter)"},"unit":"K","value":602.0},{"chemical_system":"AG-CD-IN","conditions":{"kind":"paper_context","paper":"doi:10.1016/j.calphad.2019.01.001"},"evidence_class":"experimental","flags":{"calphad_check":"not_available","espei_certified":false,"espei_ready":false,"extraction_accepted":true,"review_state":"extracted"},"fold_lpo":0,"fold_lso":2,"id":"ORC-2REWI35GIU","locator":{"ref":"sha256:8cc279c644061612/p4/tab-1","row":4},"method":"IHDTA","method_basis":"printed in the table row/column","observation_type":"phase_transition","origin":{"basis":"printed_source_this_work_experimental","class":"experimental","measured_in":"doi:10.1016/j.calphad.2019.01.001","own_work_of_paper":true},"overall_composition":{"AG":0.075,"CD":0.231,"IN":0.694},"paper":"doi:10.1016/j.calphad.2019.01.001","paper_id":"doi:10.1016/j.calphad.2019.01.001","phases":[{"label":"liquidus"}],"pid":"sha256:8cc279c644061612/p4/tab-1/r04#phase_transition","pressure_Pa":101325,"pressure_basis":"assumed_default_1_atm_not_printed","pressure_basis_stored":"unstated_assumed","property":"TRANSITION_TEMPERATURE","property_group":"phase transition","reaction":{"type":"other"},"reader_agreement":"multi_reader","reader_agreement_label":"confirmed (two or more readers)","reader_tier":"preliminary_flash+claude","readers":["claude-opus-5.5","gemini-3.8-flash","text_layer"],"record_kind":"general_table","source_system":"AG-CD-IN","system":"AG-CD-IN","temperature_K":593.5,"temperature_basis":"printed_range","temperature_range_K":{"max":595.0,"min":592.0},"temperature_uncertainty":{"basis":"printed_range","value":1.5},"tool_release":"tools-release-v2.1.18","transition_kind":"other","transition_kind_printed":"liquidus","uncertainty_budget":{"calibration":"orchid-uncertainty-calibration 2026-10-24 (audit round 2) sha256 e60e00c019bb","quantities":{"value":{"sigma_composition":null,"sigma_conversion":null,"sigma_effective":10.0,"sigma_method":{"basis":"prior","ci95":null,"class":"experimental_unspecified","entry":"value_types/T_TRANSITION/classes/experimental_unspecified","floor":10.0,"floor_unit":"K","n_pairs":0,"prior_source":"orchid_assumed","value":10.0},"sigma_printed":{"kind":"range_half_width","taken_as":"half-width","value":1.5},"sigma_reading":{"basis":"last_printed_digit","value":0.05},"sigma_scatter":null,"unit":"K","value_type":"T_TRANSITION"}},"sigma_rule":"max(sqrt(max(printed, reading, method)^2 + composition^2 + conversion^2), scatter)"},"unit":"K","value":593.5},{"chemical_system":"AG-CD-IN","cited_sources":[{"first_author":"Jones","kind":"unknown","label":"93","reference":"P. Jones, Third Yr Project Report, University of Manchester, Materials Science Centre (1991).","status":"resolved","year":"1991"},{"first_author":"Horrocks","kind":"unknown","label":"6","reference":"P.J. Horrocks, Phase Diagram and Thermodynamics of the Ag-Cd-In Ternary Alloys Systems, Ph D. thesis, Manchester University (1991).","status":"resolved","year":"1991"}],"conditions":{"kind":"cited_source","note":"conditions in the cited source"},"evidence_class":"experimental","flags":{"calphad_check":"not_available","espei_certified":false,"espei_ready":false,"extraction_accepted":true,"review_state":"extracted"},"fold_lpo":0,"fold_lso":2,"id":"ORC-CJ3MHGNYVI","locator":{"ref":"sha256:8cc279c644061612/p4/tab-1","row":5},"method":"Smith Thermal Analysis","method_basis":"printed in the table row/column","observation_type":"phase_transition","origin":{"basis":"printed_source_experimental","class":"experimental","own_work_of_paper":false},"overall_composition":{"AG":0.075,"CD":0.231,"IN":0.694},"paper":"doi:10.1016/j.calphad.2019.01.001","paper_id":"doi:10.1016/j.calphad.2019.01.001","phases":[{"label":"liquidus"}],"pid":"sha256:8cc279c644061612/p4/tab-1/r05#phase_transition","pressure_Pa":101325,"pressure_basis":"assumed_default_1_atm_not_printed","pressure_basis_stored":"unstated_assumed","property":"TRANSITION_TEMPERATURE","property_group":"phase transition","reaction":{"type":"other"},"reader_agreement":"multi_reader","reader_agreement_label":"confirmed (two or more readers)","reader_tier":"preliminary_flash+claude","readers":["claude-opus-5.5","gemini-3.8-flash","text_layer"],"record_kind":"general_table","source_system":"AG-CD-IN","system":"AG-CD-IN","temperature_K":517.0,"temperature_basis":"printed","temperature_printed":"517","tool_release":"tools-release-v2.1.18","transition_kind":"other","transition_kind_printed":"liquidus","uncertainty_budget":{"calibration":"orchid-uncertainty-calibration 2026-10-24 (audit round 2) sha256 e60e00c019bb","quantities":{"value":{"sigma_composition":null,"sigma_conversion":null,"sigma_effective":5.0,"sigma_method":{"basis":"cleaned_below_threshold","ci95":[3.14507,67.094817],"class":"thermal_analysis","entry":"value_types/T_TRANSITION/classes/thermal_analysis","floor":5.0,"floor_unit":"K","n_pairs":8,"prior_source":"orchid_assumed","value":5.0},"sigma_printed":null,"sigma_reading":{"basis":"last_printed_digit","value":0.05},"sigma_scatter":null,"unit":"K","value_type":"T_TRANSITION"}},"sigma_rule":"max(sqrt(max(printed, reading, method)^2 + composition^2 + conversion^2), scatter)"},"unit":"K","value":517.0},{"chemical_system":"AG-CD-IN","conditions":{"kind":"paper_context","paper":"doi:10.1016/j.calphad.2019.01.001"},"evidence_class":"experimental","flags":{"calphad_check":"not_available","espei_certified":false,"espei_ready":false,"extraction_accepted":true,"review_state":"extracted"},"fold_lpo":0,"fold_lso":2,"id":"ORC-FEZVGZS7WU","locator":{"ref":"sha256:8cc279c644061612/p4/tab-1","row":6},"method":"IHDTA","method_basis":"printed in the table row/column","observation_type":"phase_transition","origin":{"basis":"printed_source_this_work_experimental","class":"experimental","measured_in":"doi:10.1016/j.calphad.2019.01.001","own_work_of_paper":true},"overall_composition":{"AG":0.08,"CD":0.6,"IN":0.32},"paper":"doi:10.1016/j.calphad.2019.01.001","paper_id":"doi:10.1016/j.calphad.2019.01.001","phases":[{"label":"liquidus"}],"pid":"sha256:8cc279c644061612/p4/tab-1/r06#phase_transition","pressure_Pa":101325,"pressure_basis":"assumed_default_1_atm_not_printed","pressure_basis_stored":"unstated_assumed","property":"TRANSITION_TEMPERATURE","property_group":"phase transition","reaction":{"type":"other"},"reader_agreement":"multi_reader","reader_agreement_label":"confirmed (two or more readers)","reader_tier":"preliminary_flash+claude","readers":["claude-opus-5.5","gemini-3.8-flash","text_layer"],"record_kind":"general_table","source_system":"AG-CD-IN","system":"AG-CD-IN","temperature_K":661.5,"temperature_basis":"printed_range","temperature_range_K":{"max":663.0,"min":660.0},"temperature_uncertainty":{"basis":"printed_range","value":1.5},"tool_release":"tools-release-v2.1.18","transition_kind":"other","transition_kind_printed":"liquidus","uncertainty_budget":{"calibration":"orchid-uncertainty-calibration 2026-10-24 (audit round 2) sha256 e60e00c019bb","quantities":{"value":{"sigma_composition":null,"sigma_conversion":null,"sigma_effective":10.0,"sigma_method":{"basis":"prior","ci95":null,"class":"experimental_unspecified","entry":"value_types/T_TRANSITION/classes/experimental_unspecified","floor":10.0,"floor_unit":"K","n_pairs":0,"prior_source":"orchid_assumed","value":10.0},"sigma_printed":{"kind":"range_half_width","taken_as":"half-width","value":1.5},"sigma_reading":{"basis":"last_printed_digit","value":0.05},"sigma_scatter":null,"unit":"K","value_type":"T_TRANSITION"}},"sigma_rule":"max(sqrt(max(printed, reading, method)^2 + composition^2 + conversion^2), scatter)"},"unit":"K","value":661.5},{"chemical_system":"AG-CD-IN","conditions":{"kind":"paper_context","paper":"doi:10.1016/j.calphad.2019.01.001"},"evidence_class":"experimental","flags":{"calphad_check":"not_available","espei_certified":false,"espei_ready":false,"extraction_accepted":true,"review_state":"extracted"},"fold_lpo":0,"fold_lso":2,"id":"ORC-ARREEI5YIR","locator":{"ref":"sha256:8cc279c644061612/p4/tab-1","row":7},"method":"IHDTA","method_basis":"printed in the table row/column","observation_type":"phase_transition","origin":{"basis":"printed_source_this_work_experimental","class":"experimental","measured_in":"doi:10.1016/j.calphad.2019.01.001","own_work_of_paper":true},"overall_composition":{"AG":0.28,"CD":0.6,"IN":0.12},"paper":"doi:10.1016/j.calphad.2019.01.001","paper_id":"doi:10.1016/j.calphad.2019.01.001","phases":[{"label":"liquidus"}],"pid":"sha256:8cc279c644061612/p4/tab-1/r07#phase_transition","pressure_Pa":101325,"pressure_basis":"assumed_default_1_atm_not_printed","pressure_basis_stored":"unstated_assumed","property":"TRANSITION_TEMPERATURE","property_group":"phase transition","reaction":{"type":"other"},"reader_agreement":"multi_reader","reader_agreement_label":"confirmed (two or more readers)","reader_tier":"preliminary_flash+claude","readers":["claude-opus-5.5","gemini-3.8-flash","text_layer"],"record_kind":"general_table","source_system":"AG-CD-IN","system":"AG-CD-IN","temperature_K":821.5,"temperature_basis":"printed_range","temperature_range_K":{"max":823.0,"min":820.0},"temperature_uncertainty":{"basis":"printed_range","value":1.5},"tool_release":"tools-release-v2.1.18","transition_kind":"other","transition_kind_printed":"liquidus","uncertainty_budget":{"calibration":"orchid-uncertainty-calibration 2026-10-24 (audit round 2) sha256 e60e00c019bb","quantities":{"value":{"sigma_composition":null,"sigma_conversion":null,"sigma_effective":10.0,"sigma_method":{"basis":"prior","ci95":null,"class":"experimental_unspecified","entry":"value_types/T_TRANSITION/classes/experimental_unspecified","floor":10.0,"floor_unit":"K","n_pairs":0,"prior_source":"orchid_assumed","value":10.0},"sigma_printed":{"kind":"range_half_width","taken_as":"half-width","value":1.5},"sigma_reading":{"basis":"last_printed_digit","value":0.05},"sigma_scatter":null,"unit":"K","value_type":"T_TRANSITION"}},"sigma_rule":"max(sqrt(max(printed, reading, method)^2 + composition^2 + conversion^2), scatter)"},"unit":"K","value":821.5},{"chemical_system":"AG-CD-IN","conditions":{"kind":"paper_context","paper":"doi:10.1016/j.calphad.2019.01.001"},"evidence_class":"experimental","flags":{"calphad_check":"not_available","espei_certified":false,"espei_ready":false,"extraction_accepted":true,"review_state":"extracted"},"fold_lpo":0,"fold_lso":2,"id":"ORC-IIJZYOFV2B","locator":{"ref":"sha256:8cc279c644061612/p4/tab-1","row":8},"method":"IHDTA","method_basis":"printed in the table row/column","observation_type":"phase_transition","origin":{"basis":"printed_source_this_work_experimental","class":"experimental","measured_in":"doi:10.1016/j.calphad.2019.01.001","own_work_of_paper":true},"overall_composition":{"AG":0.15,"CD":0.7,"IN":0.15},"paper":"doi:10.1016/j.calphad.2019.01.001","paper_id":"doi:10.1016/j.calphad.2019.01.001","phases":[{"label":"liquidus"}],"pid":"sha256:8cc279c644061612/p4/tab-1/r08#phase_transition","pressure_Pa":101325,"pressure_basis":"assumed_default_1_atm_not_printed","pressure_basis_stored":"unstated_assumed","property":"TRANSITION_TEMPERATURE","property_group":"phase transition","reaction":{"type":"other"},"reader_agreement":"multi_reader","reader_agreement_label":"confirmed (two or more readers)","reader_tier":"preliminary_flash+claude","readers":["claude-opus-5.5","gemini-3.8-flash","text_layer"],"record_kind":"general_table","source_system":"AG-CD-IN","system":"AG-CD-IN","temperature_K":747.5,"temperature_basis":"printed_range","temperature_range_K":{"max":749.0,"min":746.0},"temperature_uncertainty":{"basis":"printed_range","value":1.5},"tool_release":"tools-release-v2.1.18","transition_kind":"other","transition_kind_printed":"liquidus","uncertainty_budget":{"calibration":"orchid-uncertainty-calibration 2026-10-24 (audit round 2) sha256 e60e00c019bb","quantities":{"value":{"sigma_composition":null,"sigma_conversion":null,"sigma_effective":10.0,"sigma_method":{"basis":"prior","ci95":null,"class":"experimental_unspecified","entry":"value_types/T_TRANSITION/classes/experimental_unspecified","floor":10.0,"floor_unit":"K","n_pairs":0,"prior_source":"orchid_assumed","value":10.0},"sigma_printed":{"kind":"range_half_width","taken_as":"half-width","value":1.5},"sigma_reading":{"basis":"last_printed_digit","value":0.05},"sigma_scatter":null,"unit":"K","value_type":"T_TRANSITION"}},"sigma_rule":"max(sqrt(max(printed, reading, method)^2 + composition^2 + conversion^2), scatter)"},"unit":"K","value":747.5},{"chemical_system":"AG-CD-IN","conditions":{"kind":"paper_context","paper":"doi:10.1016/j.calphad.2019.01.001"},"evidence_class":"experimental","flags":{"calphad_check":"not_available","espei_certified":false,"espei_ready":false,"extraction_accepted":true,"review_state":"extracted"},"fold_lpo":0,"fold_lso":2,"id":"ORC-X3YSP7EQYE","locator":{"ref":"sha256:8cc279c644061612/p4/tab-1","row":9},"method":"IHDTA","method_basis":"printed in the table row/column","observation_type":"phase_transition","origin":{"basis":"printed_source_this_work_experimental","class":"experimental","measured_in":"doi:10.1016/j.calphad.2019.01.001","own_work_of_paper":true},"overall_composition":{"AG":0.18,"CD":0.6,"IN":0.22},"paper":"doi:10.1016/j.calphad.2019.01.001","paper_id":"doi:10.1016/j.calphad.2019.01.001","phases":[{"label":"liquidus"}],"pid":"sha256:8cc279c644061612/p4/tab-1/r09#phase_transition","pressure_Pa":101325,"pressure_basis":"assumed_default_1_atm_not_printed","pressure_basis_stored":"unstated_assumed","property":"TRANSITION_TEMPERATURE","property_group":"phase transition","reaction":{"type":"other"},"reader_agreement":"multi_reader","reader_agreement_label":"confirmed (two or more readers)","reader_tier":"preliminary_flash+claude","readers":["claude-opus-5.5","gemini-3.8-flash","text_layer"],"record_kind":"general_table","source_system":"AG-CD-IN","system":"AG-CD-IN","temperature_K":745.5,"temperature_basis":"printed_range","temperature_range_K":{"max":747.0,"min":744.0},"temperature_uncertainty":{"basis":"printed_range","value":1.5},"tool_release":"tools-release-v2.1.18","transition_kind":"other","transition_kind_printed":"liquidus","uncertainty_budget":{"calibration":"orchid-uncertainty-calibration 2026-10-24 (audit round 2) sha256 e60e00c019bb","quantities":{"value":{"sigma_composition":null,"sigma_conversion":null,"sigma_effective":10.0,"sigma_method":{"basis":"prior","ci95":null,"class":"experimental_unspecified","entry":"value_types/T_TRANSITION/classes/experimental_unspecified","floor":10.0,"floor_unit":"K","n_pairs":0,"prior_source":"orchid_assumed","value":10.0},"sigma_printed":{"kind":"range_half_width","taken_as":"half-width","value":1.5},"sigma_reading":{"basis":"last_printed_digit","value":0.05},"sigma_scatter":null,"unit":"K","value_type":"T_TRANSITION"}},"sigma_rule":"max(sqrt(max(printed, reading, method)^2 + composition^2 + conversion^2), scatter)"},"unit":"K","value":745.5},{"chemical_system":"AG-CD-IN","conditions":{"kind":"paper_context","paper":"doi:10.1016/j.calphad.2019.01.001"},"evidence_class":"experimental","flags":{"calphad_check":"not_available","espei_certified":false,"espei_ready":false,"extraction_accepted":true,"review_state":"extracted"},"fold_lpo":0,"fold_lso":2,"id":"ORC-TFGBPQQPRM","locator":{"ref":"sha256:8cc279c644061612/p4/tab-1","row":10},"method":"IHDTA","method_basis":"printed in the table row/column","observation_type":"phase_transition","origin":{"basis":"printed_source_this_work_experimental","class":"experimental","measured_in":"doi:10.1016/j.calphad.2019.01.001","own_work_of_paper":true},"overall_composition":{"AG":0.2,"CD":0.2,"IN":0.6},"paper":"doi:10.1016/j.calphad.2019.01.001","paper_id":"doi:10.1016/j.calphad.2019.01.001","phases":[{"label":"liquidus"}],"pid":"sha256:8cc279c644061612/p4/tab-1/r10#phase_transition","pressure_Pa":101325,"pressure_basis":"assumed_default_1_atm_not_printed","pressure_basis_stored":"unstated_assumed","property":"TRANSITION_TEMPERATURE","property_group":"phase transition","reaction":{"type":"other"},"reader_agreement":"multi_reader","reader_agreement_label":"confirmed (two or more readers)","reader_tier":"preliminary_flash+claude","readers":["claude-opus-5.5","gemini-3.8-flash","text_layer"],"record_kind":"general_table","source_system":"AG-CD-IN","system":"AG-CD-IN","temperature_K":672.5,"temperature_basis":"printed_range","temperature_range_K":{"max":674.0,"min":671.0},"temperature_uncertainty":{"basis":"printed_range","value":1.5},"tool_release":"tools-release-v2.1.18","transition_kind":"other","transition_kind_printed":"liquidus","uncertainty_budget":{"calibration":"orchid-uncertainty-calibration 2026-10-24 (audit round 2) sha256 e60e00c019bb","quantities":{"value":{"sigma_composition":null,"sigma_conversion":null,"sigma_effective":10.0,"sigma_method":{"basis":"prior","ci95":null,"class":"experimental_unspecified","entry":"value_types/T_TRANSITION/classes/experimental_unspecified","floor":10.0,"floor_unit":"K","n_pairs":0,"prior_source":"orchid_assumed","value":10.0},"sigma_printed":{"kind":"range_half_width","taken_as":"half-width","value":1.5},"sigma_reading":{"basis":"last_printed_digit","value":0.05},"sigma_scatter":null,"unit":"K","value_type":"T_TRANSITION"}},"sigma_rule":"max(sqrt(max(printed, reading, method)^2 + composition^2 + conversion^2), scatter)"},"unit":"K","value":672.5},{"chemical_system":"AG-CD-IN","cited_sources":[{"first_author":"Robinson","kind":"unknown","label":"94","reference":"J. Robinson, Third Yr Project Report, University of Manchester, Materials Science Centre (1991).","status":"resolved","year":"1991"},{"first_author":"Horrocks","kind":"unknown","label":"6","reference":"P.J. Horrocks, Phase Diagram and Thermodynamics of the Ag-Cd-In Ternary Alloys Systems, Ph D. thesis, Manchester University (1991).","status":"resolved","year":"1991"}],"conditions":{"kind":"cited_source","note":"conditions in the cited source"},"evidence_class":"experimental","flags":{"calphad_check":"not_available","espei_certified":false,"espei_ready":false,"extraction_accepted":true,"review_state":"extracted"},"fold_lpo":0,"fold_lso":2,"id":"ORC-54FPWGAZL3","locator":{"ref":"sha256:8cc279c644061612/p4/tab-1","row":11},"method":"Smith Thermal Analysis","method_basis":"printed in the table row/column","observation_type":"phase_transition","origin":{"basis":"printed_source_experimental","class":"experimental","own_work_of_paper":false},"overall_composition":{"AG":0.37,"CD":0.03,"IN":0.6},"paper":"doi:10.1016/j.calphad.2019.01.001","paper_id":"doi:10.1016/j.calphad.2019.01.001","phases":[{"label":"liquidus"}],"pid":"sha256:8cc279c644061612/p4/tab-1/r11#phase_transition","pressure_Pa":101325,"pressure_basis":"assumed_default_1_atm_not_printed","pressure_basis_stored":"unstated_assumed","property":"TRANSITION_TEMPERATURE","property_group":"phase transition","reaction":{"type":"other"},"reader_agreement":"multi_reader","reader_agreement_label":"confirmed (two or more readers)","reader_tier":"preliminary_flash+claude","readers":["claude-opus-5.5","gemini-3.8-flash","text_layer"],"record_kind":"general_table","source_system":"AG-CD-IN","system":"AG-CD-IN","temperature_K":721.0,"temperature_basis":"printed","temperature_printed":"721","tool_release":"tools-release-v2.1.18","transition_kind":"other","transition_kind_printed":"liquidus","uncertainty_budget":{"calibration":"orchid-uncertainty-calibration 2026-10-24 (audit round 2) sha256 e60e00c019bb","quantities":{"value":{"sigma_composition":null,"sigma_conversion":null,"sigma_effective":5.0,"sigma_method":{"basis":"cleaned_below_threshold","ci95":[3.14507,67.094817],"class":"thermal_analysis","entry":"value_types/T_TRANSITION/classes/thermal_analysis","floor":5.0,"floor_unit":"K","n_pairs":8,"prior_source":"orchid_assumed","value":5.0},"sigma_printed":null,"sigma_reading":{"basis":"last_printed_digit","value":0.05},"sigma_scatter":null,"unit":"K","value_type":"T_TRANSITION"}},"sigma_rule":"max(sqrt(max(printed, reading, method)^2 + composition^2 + conversion^2), scatter)"},"unit":"K","value":721.0},{"chemical_system":"AG-CD-IN","cited_sources":[{"first_author":"Robinson","kind":"unknown","label":"94","reference":"J. Robinson, Third Yr Project Report, University of Manchester, Materials Science Centre (1991).","status":"resolved","year":"1991"},{"first_author":"Horrocks","kind":"unknown","label":"6","reference":"P.J. Horrocks, Phase Diagram and Thermodynamics of the Ag-Cd-In Ternary Alloys Systems, Ph D. thesis, Manchester University (1991).","status":"resolved","year":"1991"}],"conditions":{"kind":"cited_source","note":"conditions in the cited source"},"evidence_class":"experimental","flags":{"calphad_check":"not_available","espei_certified":false,"espei_ready":false,"extraction_accepted":true,"review_state":"extracted"},"fold_lpo":0,"fold_lso":2,"id":"ORC-PRAJDB3HCB","locator":{"ref":"sha256:8cc279c644061612/p4/tab-1","row":12},"method":"Smith Thermal Analysis","method_basis":"printed in the table row/column","observation_type":"phase_transition","origin":{"basis":"printed_source_experimental","class":"experimental","own_work_of_paper":false},"overall_composition":{"AG":0.34,"CD":0.06,"IN":0.6},"paper":"doi:10.1016/j.calphad.2019.01.001","paper_id":"doi:10.1016/j.calphad.2019.01.001","phases":[{"label":"liquidus"}],"pid":"sha256:8cc279c644061612/p4/tab-1/r12#phase_transition","pressure_Pa":101325,"pressure_basis":"assumed_default_1_atm_not_printed","pressure_basis_stored":"unstated_assumed","property":"TRANSITION_TEMPERATURE","property_group":"phase transition","reaction":{"type":"other"},"reader_agreement":"multi_reader","reader_agreement_label":"confirmed (two or more readers)","reader_tier":"preliminary_flash+claude","readers":["claude-opus-5.5","gemini-3.8-flash","text_layer"],"record_kind":"general_table","source_system":"AG-CD-IN","system":"AG-CD-IN","temperature_K":709.0,"temperature_basis":"printed","temperature_printed":"709","tool_release":"tools-release-v2.1.18","transition_kind":"other","transition_kind_printed":"liquidus","uncertainty_budget":{"calibration":"orchid-uncertainty-calibration 2026-10-24 (audit round 2) sha256 e60e00c019bb","quantities":{"value":{"sigma_composition":null,"sigma_conversion":null,"sigma_effective":5.0,"sigma_method":{"basis":"cleaned_below_threshold","ci95":[3.14507,67.094817],"class":"thermal_analysis","entry":"value_types/T_TRANSITION/classes/thermal_analysis","floor":5.0,"floor_unit":"K","n_pairs":8,"prior_source":"orchid_assumed","value":5.0},"sigma_printed":null,"sigma_reading":{"basis":"last_printed_digit","value":0.05},"sigma_scatter":null,"unit":"K","value_type":"T_TRANSITION"}},"sigma_rule":"max(sqrt(max(printed, reading, method)^2 + composition^2 + conversion^2), scatter)"},"unit":"K","value":709.0},{"chemical_system":"AG-CD-IN","cited_sources":[{"first_author":"Decreton","kind":"unknown","label":"95","reference":"A. Decreton, Contribution Expérimentale à l’Etude Thermodynamique des Systèmes AgZr et Ag-Cd-In, Thesis, Université d’Aix-Marseille-IRSN (2016).","status":"resolved","year":"2016"}],"conditions":{"kind":"cited_source","note":"conditions in the cited source"},"evidence_class":"experimental","flags":{"calphad_check":"not_available","espei_certified":false,"espei_ready":false,"extraction_accepted":true,"review_state":"extracted"},"fold_lpo":0,"fold_lso":2,"id":"ORC-XHY3QIM4KC","locator":{"ref":"sha256:8cc279c644061612/p4/tab-1","row":13},"method":"DTA","method_basis":"printed in the table row/column",
