Repository: orchid-calphad/orchid-data

# ORCHID data

Open data of the **ORCHID** project (Open Repository for CALPHAD Hypotheses, Intelligence, and Discovery),
served at <https://data.orchid-project.org> and browsable at <https://orchid-project.org>.

**Release v2026.10. Version 1, machine-extracted: values were read from papers by language-model readers constrained to quote their source and checked automatically (quote verification, field-placement rule, printed-page sign checks, DFT and Kim et al. 2017 cross-checks); a hand-checked precision sample is in progress.**

| Folder | Content |
|---|---|

File: literature/systems/AG-CO-SN.json
{"artifacts":{"sha256:cd380799fdbc849d/p2/tab-2":{"artifact":"table","caption":"Composition of various phases in the Sn–Ag–Co ternary alloy samples.","label":"2","page":2}},"cite_as":{"also_cite":["the original source of every value you use (paper_citation / paper_doi, and cited_dois for values the paper cites from earlier work)"],"bibtex":"@misc{orchid_literature_2026,\n  author    = {Arr{\\'o}yave, Raymundo and Saal, James and Shin, Dongwon},\n  title     = {{ORCHID literature values}},\n  version   = {2026.10},\n  publisher = {Zenodo},\n  year      = {2026},\n  doi       = {10.5281/zenodo.PENDING-literature},\n  url       = {https://doi.org/10.5281/zenodo.PENDING-literature},\n  note      = {Version 1, machine-extracted}\n}","dataset":"literature","doi":"10.5281/zenodo.PENDING-literature","license":"CC-BY-4.0","part_of":{"bibtex":"@misc{orchid_data_2026,\n  author    = {Arr{\\'o}yave, Raymundo and Saal, James and Shin, Dongwon},\n  title     = {{ORCHID data}},\n  version   = {2026.10},\n  publisher = {Zenodo},\n  year      = {2026},\n  doi       = {10.5281/zenodo.PENDING-orchid-data},\n  url       = {https://doi.org/10.5281/zenodo.PENDING-orchid-data},\n  note      = {Version 1, machine-extracted}\n}","doi":"10.5281/zenodo.PENDING-orchid-data","text":"R. Arróyave, J. Saal, D. Shin, ORCHID data (version 2026.10; Version 1, machine-extracted), Zenodo (2026). https://doi.org/10.5281/zenodo.PENDING-orchid-data","title":"ORCHID data","url":"https://doi.org/10.5281/zenodo.PENDING-orchid-data"},"release_tag":"v2026.10","status":"Version 1, machine-extracted: values were read from papers by language-model readers constrained to quote their source and checked automatically (quote verification, field-placement rule, printed-page sign checks, DFT and Kim et al. 2017 cross-checks); a hand-checked precision sample is in progress.","text":"R. Arróyave, J. Saal, D. Shin, ORCHID literature values (version 2026.10; Version 1, machine-extracted), Zenodo (2026). https://doi.org/10.5281/zenodo.PENDING-literature","title":"ORCHID literature values","url":"https://doi.org/10.5281/zenodo.PENDING-literature","version":"2026.10"},"contexts":{"doi:10.1016/j.jallcom.2009.03.025":{"context_id":"context:source-doi-10-1016-j-jallcom-2009-03-025","items":[{"applies_to":"each sample","extraction_accepted":false,"id":"ORC-JCRPTDANL2","method":"scanning electron microscopy (SEM) analysis","page":1,"quote":"Homogeneity of each sample was examined by scanning electron microscopy (SEM) analysis.","second_reader_agrees":false,"type":"measurement"},{"applies_to":"Phase compositions","extraction_accepted":true,"id":"ORC-TCXSNLJI4I","instrument":"JEOL JXA-8800R microprobe","method":"electron probe micro-analysis (EPMA)","page":1,"quote":"Phase compositions were measured by electron probe micro-analysis (EPMA) on a JEOL JXA-8800R microprobe.","second_reader_agrees":true,"type":"measurement"},{"extraction_accepted":false,"id":"ORC-6OY3NJPZUP","label":"1-4","page":1,"quote":"The alloy samples 1-4 were prepared and long-term heat-treated to determine phase equilibria in Sn-rich corner of the ternary system, while the samples 5-7 were used to study solidification behavior of typical Sn-Ag-Co alloys.","second_reader_agrees":false,"type":"sample"},{"extraction_accepted":false,"id":"ORC-6OY3NJPZUP","label":"5-7","page":1,"quote":"The alloy samples 1-4 were prepared and long-term heat-treated to determine phase equilibria in Sn-rich corner of the ternary system, while the samples 5-7 were used to study solidification behavior of typical Sn-Ag-Co alloys.","second_reader_agrees":false,"type":"sample"},{"extraction_accepted":true,"has_dropped_fields":true,"id":"ORC-BHVYKFLTYU","label":"Ternary Sn-Ag-Co alloys","page":1,"purity":"Sn: 99.999%, Ag: 99.99%, Co: 99.9%","quote":"Ternary Sn-Ag-Co alloys with nominal compositions in Table 1 were prepared from high purity metals (Sn: 99.999%, Ag: 99.99%, Co: 99.9%).","second_reader_agrees":true,"type":"sample"},{"applies_to":"Ag, Co and Sn","atmosphere_or_container":"quartz tubes filled with argon","duration":"at least 30 min","duration_parsed":{"hours":0.5,"printed":"30 min"},"extraction_accepted":true,"id":"ORC-7DHOSCVFPP","page":1,"quote":"Weighed amounts of Ag, Co and Sn were first encapsulated in quartz tubes filled with argon and then the tubes were placed in a furnace at 1773 K for at least 30 min.","second_reader_agrees":true,"temperature":{"T_K":1773.0,"converted_in_code":false,"printed":"1773 K","unit_basis":"printed_with_value","unit_printed":"K","value_printed":1773.0},"temperature_printed":"1773 K","temperature_status":"parsed_from_printed","type":"treatment"}],"paper":"doi:10.1016/j.jallcom.2009.03.025","reader_tier":"preliminary_flash","readers":["gemini-3.8-flash / exp-context-v2.1-quote","claude-opus-5.5 / exp-context-v2.1-quote (claude broker)"],"section_basis":"methods_heading"}},"elements":["AG","CO","SN"],"licence":"CC BY 4.0 (derived data; quotes under fair use)","models":{},"note":"records[].locator.ref -> artifacts; records[].model -> models (full records: orchid-literature.jsonl.gz)","papers":{"doi:10.1016/j.jallcom.2009.03.025":{"authors":["WenJun Zhu","HuaShan Liu","JinSan Wang","HongQun Dong","ZhanPeng Jin"],"citation":"WenJun Zhu, HuaShan Liu, JinSan Wang, HongQun Dong, ZhanPeng Jin, Thermodynamic assessment of the Sn–Ag–Co system and solidification simulation of the ternary alloy, Journal of Alloys and Compounds 481, 503-508 (2009).","container":"Journal of Alloys and Compounds","doi":"10.1016/j.jallcom.2009.03.025","doi_url":"https://doi.org/10.1016/j.jallcom.2009.03.025","id":"doi:10.1016/j.jallcom.2009.03.025","kind":"corpus_paper","metadata_source":"crossref","pdf_sha256_prefix":"cd380799fdbc849d","roles":["reporting_paper"],"source_kinds":["journal_article"],"title":"Thermodynamic assessment of the Sn–Ag–Co system and solidification simulation of the ternary alloy","year":2009}},"part":1,"parts":1,"records":[{"conditions":{"kind":"paper_context","paper":"doi:10.1016/j.jallcom.2009.03.025"},"evidence_class":"experimental","flags":{"calphad_check":"not_available","espei_certified":false,"espei_ready":false,"extraction_accepted":false,"review_state":"extracted","row_state":"awaiting_reader"},"id":"ORC-HUUMAL4WUR","locator":{"ref":"sha256:cd380799fdbc849d/p2/tab-2","row":1},"observation_type":"phase_region_vertex_set","origin":{"basis":"printed_source_this_work_experimental","class":"experimental","measured_in":"doi:10.1016/j.jallcom.2009.03.025","own_work_of_paper":true},"paper":"doi:10.1016/j.jallcom.2009.03.025","phase_compositions":[{"basis":"mole_fraction (converted from atomic percent)","composition":{"AG":0.000312,"CO":0.494852,"SN":0.504836},"composition_source":"printed","phase":"CoSn"}],"phases":[{"label":"Liquid"},{"label":"CoSn"}],"pid":"sha256:cd380799fdbc849d/p2/tab-2/r01#phase_region_vertex_set","pressure_Pa":101325,"pressure_basis":"assumed_default_1_atm_not_printed","pressure_basis_stored":"unstated_assumed","property":"PHASE_COMPOSITION","property_group":"phase equilibrium","reader_agreement":"single_reader","reader_agreement_label":"unconfirmed (single reader)","reader_tier":"preliminary_flash+claude","readers":["gemini-3.8-flash","text_layer"],"record_kind":"general_table","system":"AG-CO-SN","temperature_K":1093.0,"temperature_basis":"printed","temperature_printed":"1093 K","tool_release":"tools-release-v2.1.18"},{"conditions":{"kind":"paper_context","paper":"doi:10.1016/j.jallcom.2009.03.025"},"evidence_class":"experimental","flags":{"calphad_check":"not_available","espei_certified":false,"espei_ready":false,"extraction_accepted":false,"review_state":"extracted","row_state":"awaiting_reader"},"id":"ORC-DCAO7TJW4C","locator":{"ref":"sha256:cd380799fdbc849d/p2/tab-2","row":2},"observation_type":"phase_region_vertex_set","origin":{"basis":"printed_source_this_work_experimental","class":"experimental","measured_in":"doi:10.1016/j.jallcom.2009.03.025","own_work_of_paper":true},"paper":"doi:10.1016/j.jallcom.2009.03.025","phase_compositions":[{"basis":"mole_fraction (converted from atomic percent)","composition":{"AG":0.000356,"CO":0.496623,"SN":0.503021},"composition_source":"printed","phase":"CoSn"}],"phases":[{"label":"Liquid"},{"label":"CoSn"}],"pid":"sha256:cd380799fdbc849d/p2/tab-2/r02#phase_region_vertex_set","pressure_Pa":101325,"pressure_basis":"assumed_default_1_atm_not_printed","pressure_basis_stored":"unstated_assumed","property":"PHASE_COMPOSITION","property_group":"phase equilibrium","reader_agreement":"single_reader","reader_agreement_label":"unconfirmed (single reader)","reader_tier":"preliminary_flash+claude","readers":["gemini-3.8-flash","text_layer"],"record_kind":"general_table","system":"AG-CO-SN","temperature_K":1093.0,"temperature_basis":"printed","temperature_printed":"1093 K","tool_release":"tools-release-v2.1.18"},{"conditions":{"kind":"paper_context","paper":"doi:10.1016/j.jallcom.2009.03.025"},"evidence_class":"experimental","flags":{"calphad_check":"not_available","espei_certified":false,"espei_ready":false,"extraction_accepted":false,"review_state":"extracted","row_state":"awaiting_reader"},"id":"ORC-T5G462CEWX","locator":{"ref":"sha256:cd380799fdbc849d/p2/tab-2","row":3},"observation_type":"phase_region_vertex_set","origin":{"basis":"printed_source_this_work_experimental","class":"experimental","measured_in":"doi:10.1016/j.jallcom.2009.03.025","own_work_of_paper":true},"paper":"doi:10.1016/j.jallcom.2009.03.025","phase_compositions":[{"basis":"mole_fraction (converted from atomic percent)","composition":{"AG":0.000383,"CO":0.493458,"SN":0.506159},"composition_source":"printed","phase":"CoSn"}],"phases":[{"label":"Liquid"},{"label":"CoSn"}],"pid":"sha256:cd380799fdbc849d/p2/tab-2/r03#phase_region_vertex_set","pressure_Pa":101325,"pressure_basis":"assumed_default_1_atm_not_printed","pressure_basis_stored":"unstated_assumed","property":"PHASE_COMPOSITION","property_group":"phase equilibrium","reader_agreement":"single_reader","reader_agreement_label":"unconfirmed (single reader)","reader_tier":"preliminary_flash+claude","readers":["gemini-3.8-flash","text_layer"],"record_kind":"general_table","system":"AG-CO-SN","temperature_K":1093.0,"temperature_basis":"printed","temperature_printed":"1093 K","tool_release":"tools-release-v2.1.18"},{"conditions":{"kind":"paper_context","paper":"doi:10.1016/j.jallcom.2009.03.025"},"evidence_class":"experimental","flags":{"calphad_check":"not_available","espei_certified":false,"espei_ready":false,"extraction_accepted":false,"review_state":"extracted","row_state":"awaiting_reader"},"id":"ORC-RIAUQBGEEJ","locator":{"ref":"sha256:cd380799fdbc849d/p2/tab-2","row":4},"observation_type":"phase_region_vertex_set","origin":{"basis":"printed_source_this_work_experimental","class":"experimental","measured_in":"doi:10.1016/j.jallcom.2009.03.025","own_work_of_paper":true},"paper":"doi:10.1016/j.jallcom.2009.03.025","phase_compositions":[{"basis":"mole_fraction (converted from atomic percent)","composition":{"AG":0.000396,"CO":0.494602,"SN":0.505002},"composition_source":"printed","phase":"CoSn"}],"phases":[{"label":"Liquid"},{"label":"CoSn"}],"pid":"sha256:cd380799fdbc849d/p2/tab-2/r04#phase_region_vertex_set","pressure_Pa":101325,"pressure_basis":"assumed_default_1_atm_not_printed","pressure_basis_stored":"unstated_assumed","property":"PHASE_COMPOSITION","property_group":"phase equilibrium","reader_agreement":"single_reader","reader_agreement_label":"unconfirmed (single reader)","reader_tier":"preliminary_flash+claude","readers":["gemini-3.8-flash","text_layer"],"record_kind":"general_table","system":"AG-CO-SN","temperature_K":1093.0,"temperature_basis":"printed","temperature_printed":"1093 K","tool_release":"tools-release-v2.1.18"},{"conditions":{"kind":"paper_context","paper":"doi:10.1016/j.jallcom.2009.03.025"},"evidence_class":"experimental","flags":{"calphad_check":"not_available","espei_certified":false,"espei_ready":false,"extraction_accepted":true,"review_state":"extracted","specification_gaps":["state:T_K","temperature not stated"],"state_fully_specified":false},"id":"ORC-6ORFIOF2VD","locator":{"ref":"sha256:cd380799fdbc849d/p2/tab-2","row":5},"observation_type":"phase_region_vertex_set","origin":{"basis":"printed_source_this_work_experimental","class":"experimental","measured_in":"doi:10.1016/j.jallcom.2009.03.025","own_work_of_paper":true},"paper":"doi:10.1016/j.jallcom.2009.03.025","phase_compositions":[{"basis":"mole_fraction (converted from atomic percent)","composition":{"AG":0.744998,"CO":0.000537,"SN":0.254465},"composition_source":"printed","phase":"Ag3Sn"},{"basis":"mole_fraction (converted from atomic percent)","composition":{"AG":0.000219,"CO":0.494891,"SN":0.504889},"composition_source":"printed","phase":"CoSn"},{"basis":"mole_fraction (converted from atomic percent)","composition":{"AG":0.001732,"CO":0.577705,"SN":0.420564},"composition_source":"printed","phase":"Co3Sn2"},{"basis":"mole_fraction (converted from atomic percent)","composition":{"AG":0.000756,"CO":0.000589,"SN":0.998655},"composition_source":"printed","phase":"BCT(Sn)"}],"phases":[{"label":"Ag3Sn"},{"label":"CoSn"},{"label":"Co3Sn2"},{"label":"BCT(Sn)"}],"pid":"sha256:cd380799fdbc849d/p2/tab-2/r05#phase_region_vertex_set","pressure_Pa":101325,"pressure_basis":"assumed_default_1_atm_not_printed","pressure_basis_stored":"unstated_assumed","property":"PHASE_COMPOSITION","property_group":"phase equilibrium","reader_agreement":"multi_reader","reader_agreement_label":"confirmed (two or more readers)","reader_tier":"preliminary_flash+claude","readers":["gemini-3.1-pro-preview","gemini-3.8-flash","text_layer"],"record_kind":"general_table","system":"AG-CO-SN","temperature_basis":"not_printed","tool_release":"tools-release-v2.1.18"},{"conditions":{"kind":"paper_context","paper":"doi:10.1016/j.jallcom.2009.03.025"},"evidence_class":"experimental","flags":{"calphad_check":"not_available","espei_certified":false,"espei_ready":false,"extraction_accepted":true,"gate_failures":["composition_label_mismatch"],"review_state":"extracted","specification_gaps":["state:T_K","temperature not stated"],"state_fully_specified":false},"gate_failures":[{"code":"composition_label_mismatch","detail":"phase CoSn2 printed composition {'AG': 0.240953, 'CO': 0.255802, 'SN': 0.503245} deviates 0.24 from its formula","effect":"not_espei_ready","gate":"G9"}],"id":"ORC-SGVEUBTLQI","locator":{"ref":"sha256:cd380799fdbc849d/p2/tab-2","row":6},"observation_type":"phase_region_vertex_set","origin":{"basis":"printed_source_this_work_experimental","class":"experimental","measured_in":"doi:10.1016/j.jallcom.2009.03.025","own_work_of_paper":true},"paper":"doi:10.1016/j.jallcom.2009.03.025","phase_compositions":[{"basis":"mole_fraction (converted from atomic percent)","composition":{"AG":0.745402,"CO":0.000434,"SN":0.254164},"composition_source":"printed","phase":"Ag3Sn"},{"basis":"mole_fraction (converted from atomic percent)","composition":{"AG":4.1e-05,"CO":0.49679,"SN":0.503169},"composition_source":"printed","phase":"CoSn"},{"basis":"mole_fraction (converted from atomic percent)","composition":{"AG":0.240953,"CO":0.255802,"SN":0.503245},"composition_source":"printed","phase":"CoSn2"},{"basis":"mole_fraction (converted from atomic percent)","composition":{"AG":0.000756,"CO":0.000589,"SN":0.998655},"composition_source":"printed","phase":"BCT(Sn)"}],"phases":[{"label":"Ag3Sn"},{"label":"CoSn"},{"label":"CoSn2"},{"label":"BCT(Sn)"}],"pid":"sha256:cd380799fdbc849d/p2/tab-2/r06#phase_region_vertex_set","pressure_Pa":101325,"pressure_basis":"assumed_default_1_atm_not_printed","pressure_basis_stored":"unstated_assumed","property":"PHASE_COMPOSITION","property_group":"phase equilibrium","reader_agreement":"multi_reader","reader_agreement_label":"confirmed (two or more readers)","reader_tier":"preliminary_flash+claude","readers":["gemini-3.1-pro-preview","gemini-3.8-flash","text_layer"],"record_kind":"general_table","system":"AG-CO-SN","temperature_basis":"not_printed","tool_release":"tools-release-v2.1.18"},{"conditions":{"kind":"paper_context","paper":"doi:10.1016/j.jallcom.2009.03.025"},"evidence_class":"experimental","flags":{"calphad_check":"not_available","espei_certified":false,"espei_ready":false,"extraction_accepted":true,"review_state":"extracted","specification_gaps":["state:T_K","temperature not stated"],"state_fully_specified":false},"id":"ORC-ESY2EWHXHL","locator":{"ref":"sha256:cd380799fdbc849d/p2/tab-2","row":7},"observation_type":"phase_region_vertex_set","origin":{"basis":"printed_source_this_work_experimental","class":"experimental","measured_in":"doi:10.1016/j.jallcom.2009.03.025","own_work_of_paper":true},"paper":"doi:10.1016/j.jallcom.2009.03.025","phase_compositions":[{"basis":"mole_fraction (converted from atomic percent)","composition":{"AG":0.743959,"CO":1.1e-05,"SN":0.25603},"composition_source":"printed","phase":"Ag3Sn"},{"basis":"mole_fraction (converted from atomic percent)","composition":{"AG":3.8e-05,"CO":0.49357,"SN":0.506392},"composition_source":"printed","phase":"CoSn"},{"basis":"mole_fraction (converted from atomic percent)","composition":{"AG":0.002199,"CO":9.6e-05,"SN":0.997704},"composition_source":"printed","phase":"BCT(Sn)"}],"phases":[{"label":"Ag3Sn"},{"label":"CoSn"},{"label":"BCT(Sn)"}],"pid":"sha256:cd380799fdbc849d/p2/tab-2/r07#phase_region_vertex_set","pressure_Pa":101325,"pressure_basis":"assumed_default_1_atm_not_printed","pressure_basis_stored":"unstated_assumed","property":"PHASE_COMPOSITION","property_group":"phase equilibrium","reader_agreement":"multi_reader","reader_agreement_label":"confirmed (two or more readers)","reader_tier":"preliminary_flash+claude","readers":["gemini-3.1-pro-preview","gemini-3.8-flash","text_layer"],"record_kind":"general_table","system":"AG-CO-SN","temperature_basis":"not_printed","tool_release":"tools-release-v2.1.18"}],"release":"orchid-literature 2026-10-23 (record store db-v2.1: invariant/general v2.1.19r, text+context fixup-20261022)","system":"AG-CO-SN"}
