Repository: orchid-calphad/orchid-data

# ORCHID data

Open data of the **ORCHID** project (Open Repository for CALPHAD Hypotheses, Intelligence, and Discovery),
served at <https://data.orchid-project.org> and browsable at <https://orchid-project.org>.

**Release v2026.10. Version 1, machine-extracted: values were read from papers by language-model readers constrained to quote their source and checked automatically (quote verification, field-placement rule, printed-page sign checks, DFT and Kim et al. 2017 cross-checks); a hand-checked precision sample is in progress.**

| Folder | Content |
|---|---|

File: literature/systems/AG-ER.json (part 1 of 4)
{"artifacts":{"doi:10.1016/j.jallcom.2009.09.036/p4/tab-4":{"artifact":"table","caption":"Comparison of invariant reactions in the Ag–Er system.","label":"4","page":4},"doi:10.1016/j.jallcom.2009.10.039/p1/text-10":{"artifact":"text_passage","label":"page 1, passage 10","page":1},"doi:10.1016/j.jallcom.2009.10.039/p1/text-12":{"artifact":"text_passage","label":"page 1, passage 12","page":1},"doi:10.1016/j.jallcom.2009.10.039/p3/tab-3":{"artifact":"table","caption":"Experimental and calculated invariant reactions in the Ag–Er system.","label":"3","page":3}},"cite_as":{"also_cite":["the original source of every value you use (paper_citation / paper_doi, and cited_dois for values the paper cites from earlier work)"],"bibtex":"@misc{orchid_literature_2026,\n  author    = {Arr{\\'o}yave, Raymundo and Saal, James and Shin, Dongwon},\n  title     = {{ORCHID literature values}},\n  version   = {2026.10},\n  publisher = {Zenodo},\n  year      = {2026},\n  doi       = {10.5281/zenodo.PENDING-literature},\n  url       = {https://doi.org/10.5281/zenodo.PENDING-literature},\n  note      = {Version 1, machine-extracted}\n}","dataset":"literature","doi":"10.5281/zenodo.PENDING-literature","license":"CC-BY-4.0","part_of":{"bibtex":"@misc{orchid_data_2026,\n  author    = {Arr{\\'o}yave, Raymundo and Saal, James and Shin, Dongwon},\n  title     = {{ORCHID data}},\n  version   = {2026.10},\n  publisher = {Zenodo},\n  year      = {2026},\n  doi       = {10.5281/zenodo.PENDING-orchid-data},\n  url       = {https://doi.org/10.5281/zenodo.PENDING-orchid-data},\n  note      = {Version 1, machine-extracted}\n}","doi":"10.5281/zenodo.PENDING-orchid-data","text":"R. Arróyave, J. Saal, D. Shin, ORCHID data (version 2026.10; Version 1, machine-extracted), Zenodo (2026). https://doi.org/10.5281/zenodo.PENDING-orchid-data","title":"ORCHID data","url":"https://doi.org/10.5281/zenodo.PENDING-orchid-data"},"release_tag":"v2026.10","status":"Version 1, machine-extracted: values were read from papers by language-model readers constrained to quote their source and checked automatically (quote verification, field-placement rule, printed-page sign checks, DFT and Kim et al. 2017 cross-checks); a hand-checked precision sample is in progress.","text":"R. Arróyave, J. Saal, D. Shin, ORCHID literature values (version 2026.10; Version 1, machine-extracted), Zenodo (2026). https://doi.org/10.5281/zenodo.PENDING-literature","title":"ORCHID literature values","url":"https://doi.org/10.5281/zenodo.PENDING-literature","version":"2026.10"},"contexts":{},"elements":["AG","ER"],"licence":"CC BY 4.0 (ORCHID data; quotes are short excerpts kept for verification, the publishers' copyright, not relicensed)","models":{"M01491eed":{"catalog_entry":{"license":"CC BY 4.0","name":"AgEr-10Lon.tdb","source_url":"https://doi.org/10.1016/j.calphad.2025.102833","tier":"bundled"},"link_basis":"reporting_paper_own_model","model_citation":"J. Alloys Compd., 489, 146-51(2010).","model_doi":"10.1016/j.jallcom.2009.09.036","reproduced_by_calculation":true,"tdb":"AgEr-10Lon.tdb","tdb_path":"databases/sgte-binary/AgEr-10Lon.tdb","tdb_sha256":"3e7d3227cef73c929d42c931e87da97e914cbae3c3887a425a00459d4cb6c33c"},"Mdcf9adae":{"catalog_entry":{"license":"CC BY 4.0","name":"AgEr-10Wan.tdb","source_url":"https://doi.org/10.1016/j.calphad.2025.102833","tier":"bundled"},"link_basis":"reporting_paper_own_model","model_citation":"J. Alloys Compd., 490, 145-49(2010).","model_doi":"10.1016/j.jallcom.2009.10.039","reproduced_by_calculation":false,"tdb":"AgEr-10Wan.tdb","tdb_path":"databases/sgte-binary/AgEr-10Wan.tdb","tdb_sha256":"b2618a17c51bcc1d7a760ea95342eecfcb4b7db185ae7dae8bbd83f376c84328"},"Me5b1912d":{"catalog_entry":{"license":"CC BY 4.0","name":"AgEr-10Lon.tdb","source_url":"https://doi.org/10.1016/j.calphad.2025.102833","tier":"bundled"},"link_basis":"reporting_paper_own_model","model_citation":"J. Alloys Compd., 489, 146-51(2010).","model_doi":"10.1016/j.jallcom.2009.09.036","reproduced_by_calculation":false,"tdb":"AgEr-10Lon.tdb","tdb_path":"databases/sgte-binary/AgEr-10Lon.tdb","tdb_sha256":"3e7d3227cef73c929d42c931e87da97e914cbae3c3887a425a00459d4cb6c33c"},"Mf3368f2a":{"catalog_entry":{"license":"CC BY 4.0","name":"AgEr-10Wan.tdb","source_url":"https://doi.org/10.1016/j.calphad.2025.102833","tier":"bundled"},"link_basis":"reporting_paper_own_model","model_citation":"J. Alloys Compd., 490, 145-49(2010).","model_doi":"10.1016/j.jallcom.2009.10.039","reproduced_by_calculation":true,"tdb":"AgEr-10Wan.tdb","tdb_path":"databases/sgte-binary/AgEr-10Wan.tdb","tdb_sha256":"b2618a17c51bcc1d7a760ea95342eecfcb4b7db185ae7dae8bbd83f376c84328"}},"note":"records[].locator.ref -> artifacts; records[].model -> models (full records: orchid-literature.jsonl.gz)","papers":{"doi:10.1007/bf02871168":{"citation":"K.A. Gschneidner Jr., F.W. Calderwood, Bull. Alloy Phase Diagrams 6 (1) (1985) 17–19.","doi":"10.1007/bf02871168","doi_url":"https://doi.org/10.1007/bf02871168","id":"doi:10.1007/bf02871168","kind":"cited_work","metadata_source":"printed_reference","roles":["cited_source"],"source_kinds":["cited_work"]},"doi:10.1016/0022-5088(69)90178-7":{"authors":["E. Gebhardt","I. Elssner","J. Höhler"],"citation":"E. Gebhardt, I. Elssner, J. Höhler, Das system Silber-Erbium, Journal of the Less Common Metals 19, 329-335 (1969).","container":"Journal of the Less Common Metals","doi":"10.1016/0022-5088(69)90178-7","doi_url":"https://doi.org/10.1016/0022-5088(69)90178-7","id":"doi:10.1016/0022-5088(69)90178-7","kind":"cited_work","metadata_source":"crossref","roles":["cited_source"],"source_kinds":["cited_work"],"title":"Das system Silber-Erbium","year":1969},"doi:10.1016/j.jallcom.2009.09.036":{"authors":["Z.H. Long","Y.J. Yang","S. Jin","H.S. Liu","F. Zheng","Z.P. Jin"],"citation":"Z.H. Long, Y.J. Yang, S. Jin, H.S. Liu, F. Zheng, Z.P. Jin, Thermodynamic assessments of Ag–Dy and Ag–Er binary systems, Journal of Alloys and Compounds 489, 146-151 (2010).","container":"Journal of Alloys and Compounds","doi":"10.1016/j.jallcom.2009.09.036","doi_url":"https://doi.org/10.1016/j.jallcom.2009.09.036","id":"doi:10.1016/j.jallcom.2009.09.036","kind":"corpus_paper","metadata_source":"crossref","pdf_sha256_prefix":"6016e175ce77feba","roles":["reporting_paper"],"source_kinds":["journal_article"],"title":"Thermodynamic assessments of Ag–Dy and Ag–Er binary systems","year":2010},"doi:10.1016/j.jallcom.2009.10.039":{"authors":["S.L. Wang","C.P. Wang","X.J. Liu","A.T. Tang","F.S. Pan","K. Ishida"],"citation":"S.L. Wang, C.P. Wang, X.J. Liu, A.T. Tang, F.S. Pan, K. Ishida, Thermodynamic assessments of the Ag–Er and Er–Y systems, Journal of Alloys and Compounds 490, 145-149 (2010).","container":"Journal of Alloys and Compounds","doi":"10.1016/j.jallcom.2009.10.039","doi_url":"https://doi.org/10.1016/j.jallcom.2009.10.039","id":"doi:10.1016/j.jallcom.2009.10.039","kind":"corpus_paper","metadata_source":"crossref","pdf_sha256_prefix":"23037c80f9a94d6f","roles":["reporting_paper"],"source_kinds":["journal_article"],"title":"Thermodynamic assessments of the Ag–Er and Er–Y systems","year":2010},"ref:f5f7f0c1335e0b9a":{"citation":"K.A. Gschneidner Jr., O.D. Mcmasters, D.G. Alexander, R.F. Ventericher, Metall. Trans. 1 (1970) 1961–1971.","id":"ref:f5f7f0c1335e0b9a","kind":"cited_work","metadata_source":"printed_reference","roles":["cited_source"],"source_kinds":["cited_work"],"year":1971}},"part":1,"parts":1,"records":[{"chemical_system":"AG-ER","conditions":{"kind":"not_applicable_own_calculation"},"evidence_class":"model","flags":{"calphad_check":"agrees","espei_certified":false,"espei_ready":false,"extraction_accepted":true,"plausibility":{"calculation":"pycalphad binary topology (computed invariant)","dT_K":0.394,"dx":{"L":0.0004},"model":"AgEr-10Lon.tdb","result":"pass","tolerance":{"dT_K":25.0,"dx":0.05}},"review_state":"extracted","row_state":"settled","state_fully_specified":true},"fold_lpo":2,"fold_lso":0,"id":"ORC-KMX3NGVNBE","locator":{"ref":"doi:10.1016/j.jallcom.2009.09.036/p4/tab-4","row":8},"model":"M01491eed","observation_type":"invariant_reaction","origin":{"basis":"this_work+paper_text_states_calculated","class":"model_value","measured_in":"doi:10.1016/j.jallcom.2009.09.036","measured_in_basis":"reporting_paper_own_value","own_work_of_paper":true},"paper":"doi:10.1016/j.jallcom.2009.09.036","paper_id":"doi:10.1016/j.jallcom.2009.09.036","phase_compositions":[{"basis":"mole_fraction","composition":{"ER":0.726},"composition_source":"printed","phase":"L"},{"basis":"mole_fraction","composition":{"ER":0.5},"composition_source":"stoichiometry","phase":"AgEr"}],"phases":[{"label":"L","mapping_confidence":"confirmed","model_phase":"LIQUID"},{"label":"AgEr","mapping_confidence":"confirmed","model_phase":"AGER_B2","pearson_symbol":"cP2","prototype":"CsCl"},{"label":"Hcp(Er)","mapping_confidence":"confirmed","model_phase":"HCP_A3","pearson_symbol":"hP2","prototype":"Mg"}],"pid":"doi:10.1016/j.jallcom.2009.09.036/p4/tab-4/r-unplaced-14c6e1bb#invariant","pressure_Pa":101325,"pressure_basis":"assumed_default_1_atm_not_printed","pressure_basis_stored":"stated_default_1_atm","property":"INVARIANT_TEMPERATURE","property_group":"invariant reaction","reaction":{"printed":"L -> AgEr + Hcp(Er)","type":"eutectic"},"reader_agreement":"multi_reader","reader_agreement_basis":"derived_from_readers","reader_agreement_label":"confirmed (two or more readers)","reader_tier":"preliminary_flash+claude","readers":["claude-opus-5.5","gemini-3.8-flash"],"record_kind":"invariant_table","system":"AG-ER","temperature_K":1199,"temperature_printed":"1199","temperature_uncertainty":{"basis":"stated_default","value":2.0},"tool_release":"v2.1.19n","transition_kind":"eutectic","transition_kind_printed":"Eutectic","uncertainty_budget":{"calibration":"orchid-uncertainty-calibration 2026-10-24 sha256 f50cf3b8a8da","quantities":{"composition":{"sigma_composition":null,"sigma_conversion":null,"sigma_effective":0.005,"sigma_method":{"basis":"calibrated","ci95":[0.003855,0.004448],"class":"model_calculated","entry":"model/X_PHASE","floor":0.005,"floor_unit":"mole fraction","n_pairs":16938,"value":0.005},"sigma_printed":null,"sigma_reading":{"basis":"last_stored_digit","value":0.0005},"sigma_scatter":null,"unit":"mole fraction","value_type":"X_PHASE"},"value":{"sigma_composition":null,"sigma_conversion":null,"sigma_effective":4.0,"sigma_method":{"basis":"calibrated","ci95":[3.11346,4.4478],"class":"model_calculated","entry":"model/T_INVARIANT","floor":4.0,"floor_unit":"K","n_pairs":14188,"value":4.0},"sigma_printed":null,"sigma_reading":{"basis":"last_printed_digit","value":0.5},"sigma_scatter":null,"unit":"K","value_type":"T_INVARIANT"}},"sigma_rule":"max(sqrt(max(printed, reading, method)^2 + composition^2 + conversion^2), scatter)"},"unit":"K","value":1199},{"chemical_system":"AG-ER","cited_sources":[{"doi":"10.1016/0022-5088(69)90178-7","first_author":"Gebhardt","kind":"experimental","label":"20","paper":"doi:10.1016/0022-5088(69)90178-7","reference":"E. Gebhardt, I. Elssner, J. Hohler, J. Less-Common Met. 19 (1969) 329–335.","status":"resolved","year":"1969"}],"conditions":{"kind":"cited_source","note":"conditions in the cited source"},"evidence_class":"experimental","flags":{"calphad_check":"agrees","espei_certified":true,"espei_certified_basis":"pycalphad_invariant_agreement","espei_phase_rule":{"basis":"printed_labels","result":"pass"},"espei_ready":true,"extraction_accepted":true,"plausibility":{"calculation":"pycalphad binary topology (computed invariant)","dT_K":6.394,"dx":{"L":0.0344},"model":"AgEr-10Lon.tdb","result":"pass","tolerance":{"dT_K":25.0,"dx":0.05}},"review_state":"extracted","row_state":"settled","state_fully_specified":true},"fold_lpo":2,"fold_lso":0,"id":"ORC-7VINYZES4M","locator":{"ref":"doi:10.1016/j.jallcom.2009.09.036/p4/tab-4","row":9},"observation_type":"invariant_reaction","origin":{"basis":"cited_work_abstract_experimental","class":"experimental","measured_in":"doi:10.1016/0022-5088(69)90178-7","measured_in_basis":"cited_work","own_work_of_paper":false},"paper":"doi:10.1016/j.jallcom.2009.09.036","paper_id":"doi:10.1016/j.jallcom.2009.09.036","phase_compositions":[{"basis":"mole_fraction","composition":{"ER":0.76},"composition_source":"printed","phase":"L"},{"basis":"mole_fraction","composition":{"ER":0.5},"composition_source":"stoichiometry","phase":"AgEr"}],"phases":[{"label":"L","mapping_confidence":"confirmed","model_phase":"LIQUID"},{"label":"AgEr","mapping_confidence":"confirmed","model_phase":"AGER_B2","pearson_symbol":"cP2","prototype":"CsCl"},{"label":"Hcp(Er)","mapping_confidence":"confirmed","model_phase":"HCP_A3","pearson_symbol":"hP2","prototype":"Mg"}],"pid":"doi:10.1016/j.jallcom.2009.09.036/p4/tab-4/r-unplaced-1a78a11a#invariant","pressure_Pa":101325,"pressure_basis":"assumed_default_1_atm_not_printed","pressure_basis_stored":"stated_default_1_atm","property":"INVARIANT_TEMPERATURE","property_group":"invariant reaction","reaction":{"printed":"L -> AgEr + Hcp(Er)","type":"eutectic"},"reader_agreement":"multi_reader","reader_agreement_basis":"derived_from_readers","reader_agreement_label":"confirmed (two or more readers)","reader_tier":"preliminary_flash+claude","readers":["claude-opus-5.5","gemini-3.8-flash"],"record_kind":"invariant_table","system":"AG-ER","temperature_K":1205,"temperature_printed":"1205","temperature_uncertainty":{"basis":"stated_default","value":2.0},"tool_release":"v2.1.19n","transition_kind":"eutectic","transition_kind_printed":"Eutectic","uncertainty_budget":{"calibration":"orchid-uncertainty-calibration 2026-10-24 sha256 f50cf3b8a8da","quantities":{"composition":{"sigma_composition":null,"sigma_conversion":null,"sigma_effective":0.011,"sigma_method":{"basis":"calibrated","ci95":[0.010484,0.01258],"class":"unknown","entry":"value_types/X_PHASE/classes/unknown","floor":0.011,"floor_unit":"mole fraction","n_pairs":3139,"value":0.011},"sigma_printed":null,"sigma_reading":{"basis":"last_stored_digit","value":0.005},"sigma_scatter":null,"unit":"mole fraction","value_type":"X_PHASE"},"value":{"sigma_composition":null,"sigma_conversion":null,"sigma_effective":10.0,"sigma_method":{"basis":"calibrated","ci95":[8.386852,10.483565],"class":"unknown","entry":"value_types/T_INVARIANT/classes/unknown","floor":10.0,"floor_unit":"K","n_pairs":4981,"value":10.0},"sigma_printed":null,"sigma_reading":{"basis":"last_printed_digit","value":0.5},"sigma_scatter":null,"unit":"K","value_type":"T_INVARIANT"}},"sigma_rule":"max(sqrt(max(printed, reading, method)^2 + composition^2 + conversion^2), scatter)"},"unit":"K","value":1205},{"chemical_system":"AG-ER","cited_sources":[{"doi":"10.1016/0022-5088(69)90178-7","first_author":"Gebhardt","kind":"experimental","label":"20","paper":"doi:10.1016/0022-5088(69)90178-7","reference":"E. Gebhardt, I. Elssner, J. Hohler, J. Less-Common Met. 19 (1969) 329–335.","status":"resolved","year":"1969"}],"conditions":{"kind":"cited_source","note":"conditions in the cited source"},"evidence_class":"experimental","flags":{"calphad_check":"not_available","espei_certified":false,"espei_phase_rule":{"basis":"printed_labels","result":"pass"},"espei_ready":true,"extraction_accepted":true,"review_state":"extracted","row_state":"settled","state_fully_specified":true},"fold_lpo":2,"fold_lso":0,"id":"ORC-26NZMJCDU2","locator":{"ref":"doi:10.1016/j.jallcom.2009.09.036/p4/tab-4","row":11},"observation_type":"phase_transition","origin":{"basis":"cited_work_abstract_experimental","class":"experimental","measured_in":"doi:10.1016/0022-5088(69)90178-7","measured_in_basis":"cited_work","own_work_of_paper":false},"paper":"doi:10.1016/j.jallcom.2009.09.036","paper_id":"doi:10.1016/j.jallcom.2009.09.036","phase_compositions":[{"basis":"mole_fraction","composition":{"ER":0.215},"composition_source":"printed","phase":"L"},{"basis":"mole_fraction","composition":{"ER":0.2153846154},"composition_source":"stoichiometry","phase":"Ag51Er14"}],"phases":[{"label":"L","mapping_confidence":"confirmed","model_phase":"LIQUID"},{"label":"Ag51Er14","mapping_confidence":"confirmed","model_phase":"AG51ER14","pearson_symbol":"hP68","prototype":"Ag51Gd14"}],"pid":"doi:10.1016/j.jallcom.2009.09.036/p4/tab-4/r-unplaced-34938305#transition","pressure_Pa":101325,"pressure_basis":"assumed_default_1_atm_not_printed","pressure_basis_stored":"stated_default_1_atm","property":"TRANSITION_TEMPERATURE","property_group":"phase transition","reaction":{"printed":"L -> Ag51Er14","type":"congruent melting"},"reader_agreement":"multi_reader","reader_agreement_basis":"derived_from_readers","reader_agreement_label":"confirmed (two or more readers)","reader_tier":"preliminary_flash+claude","readers":["claude-opus-5.5","gemini-3.8-flash"],"record_kind":"invariant_table","system":"AG-ER","temperature_K":1203,"temperature_printed":"1203","temperature_uncertainty":{"basis":"stated_default","value":2.0},"tool_release":"v2.1.19n","transition_kind":"congruent melting","transition_kind_printed":"Congruent","uncertainty_budget":{"calibration":"orchid-uncertainty-calibration 2026-10-24 sha256 f50cf3b8a8da","quantities":{"composition":{"sigma_composition":null,"sigma_conversion":null,"sigma_effective":0.011,"sigma_method":{"basis":"calibrated","ci95":[0.010484,0.01258],"class":"unknown","entry":"value_types/X_PHASE/classes/unknown","floor":0.011,"floor_unit":"mole fraction","n_pairs":3139,"value":0.011},"sigma_printed":null,"sigma_reading":{"basis":"last_stored_digit","value":5e-11},"sigma_scatter":null,"unit":"mole fraction","value_type":"X_PHASE"},"value":{"sigma_composition":null,"sigma_conversion":null,"sigma_effective":17.0,"sigma_method":{"basis":"calibrated","ci95":[10.693236,31.450695],"class":"unknown","entry":"value_types/T_TRANSITION/classes/unknown","floor":17.0,"floor_unit":"K","n_pairs":220,"value":17.0},"sigma_printed":null,"sigma_reading":{"basis":"last_printed_digit","value":0.5},"sigma_scatter":null,"unit":"K","value_type":"T_TRANSITION"}},"sigma_rule":"max(sqrt(max(printed, reading, method)^2 + composition^2 + conversion^2), scatter)"},"unit":"K","value":1203},{"chemical_system":"AG-ER","cited_sources":[{"doi":"10.1016/0022-5088(69)90178-7","first_author":"Gebhardt","kind":"experimental","label":"20","paper":"doi:10.1016/0022-5088(69)90178-7","reference":"E. Gebhardt, I. Elssner, J. Hohler, J. Less-Common Met. 19 (1969) 329–335.","status":"resolved","year":"1969"}],"conditions":{"kind":"cited_source","note":"conditions in the cited source"},"evidence_class":"experimental","flags":{"calphad_check":"not_available","espei_certified":false,"espei_phase_rule":{"basis":"printed_labels","result":"pass"},"espei_ready":true,"extraction_accepted":true,"review_state":"extracted","row_state":"settled","state_fully_specified":true},"fold_lpo":2,"fold_lso":0,"id":"ORC-C3FMD2RWMU","locator":{"ref":"doi:10.1016/j.jallcom.2009.09.036/p4/tab-4","row":13},"observation_type":"phase_transition","origin":{"basis":"cited_work_abstract_experimental","class":"experimental","measured_in":"doi:10.1016/0022-5088(69)90178-7","measured_in_basis":"cited_work","own_work_of_paper":false},"paper":"doi:10.1016/j.jallcom.2009.09.036","paper_id":"doi:10.1016/j.jallcom.2009.09.036","phase_compositions":[{"basis":"mole_fraction","composition":{"ER":0.333},"composition_source":"printed","phase":"L"},{"basis":"mole_fraction","composition":{"ER":0.3333333333},"composition_source":"stoichiometry","phase":"Ag2Er"}],"phases":[{"label":"L","mapping_confidence":"confirmed","model_phase":"LIQUID"},{"label":"Ag2Er","mapping_confidence":"confirmed","model_phase":"AG2ER_C11B","pearson_symbol":"tI6","prototype":"MoSi2"}],"pid":"doi:10.1016/j.jallcom.2009.09.036/p4/tab-4/r-unplaced-4935da4d#transition","pressure_Pa":101325,"pressure_basis":"assumed_default_1_atm_not_printed","pressure_basis_stored":"stated_default_1_atm","property":"TRANSITION_TEMPERATURE","property_group":"phase transition","reaction":{"printed":"L -> Ag2Er","type":"congruent melting"},"reader_agreement":"multi_reader","reader_agreement_basis":"derived_from_readers","reader_agreement_label":"confirmed (two or more readers)","reader_tier":"preliminary_flash+claude","readers":["claude-opus-5.5","gemini-3.8-flash"],"record_kind":"invariant_table","system":"AG-ER","temperature_K":1293,"temperature_printed":"1293","temperature_uncertainty":{"basis":"stated_default","value":2.0},"tool_release":"v2.1.19n","transition_kind":"congruent melting","transition_kind_printed":"Congruent","uncertainty_budget":{"calibration":"orchid-uncertainty-calibration 2026-10-24 sha256 f50cf3b8a8da","quantities":{"composition":{"sigma_composition":null,"sigma_conversion":null,"sigma_effective":0.011,"sigma_method":{"basis":"calibrated","ci95":[0.010484,0.01258],"class":"unknown","entry":"value_types/X_PHASE/classes/unknown","floor":0.011,"floor_unit":"mole fraction","n_pairs":3139,"value":0.011},"sigma_printed":null,"sigma_reading":{"basis":"last_stored_digit","value":5e-11},"sigma_scatter":null,"unit":"mole fraction","value_type":"X_PHASE"},"value":{"sigma_composition":null,"sigma_conversion":null,"sigma_effective":17.0,"sigma_method":{"basis":"calibrated","ci95":[10.693236,31.450695],"class":"unknown","entry":"value_types/T_TRANSITION/classes/unknown","floor":17.0,"floor_unit":"K","n_pairs":220,"value":17.0},"sigma_printed":null,"sigma_reading":{"basis":"last_printed_digit","value":0.5},"sigma_scatter":null,"unit":"K","value_type":"T_TRANSITION"}},"sigma_rule":"max(sqrt(max(printed, reading, method)^2 + composition^2 + conversion^2), scatter)"},"unit":"K","value":1293},{"chemical_system":"AG-ER","cited_sources":[{"doi":"10.1016/0022-5088(69)90178-7","first_author":"Gebhardt","kind":"experimental","label":"20","paper":"doi:10.1016/0022-5088(69)90178-7","reference":"E. Gebhardt, I. Elssner, J. Hohler, J. Less-Common Met. 19 (1969) 329–335.","status":"resolved","year":"1969"}],"conditions":{"kind":"cited_source","note":"conditions in the cited source"},"evidence_class":"experimental","flags":{"calphad_check":"agrees","espei_certified":true,"espei_certified_basis":"pycalphad_invariant_agreement","espei_phase_rule":{"basis":"printed_labels","result":"pass"},"espei_ready":true,"extraction_accepted":true,"plausibility":{"calculation":"pycalphad binary topology (computed invariant)","dT_K":6.083,"dx":{"L":-0.0047},"model":"AgEr-10Lon.tdb","result":"pass","tolerance":{"dT_K":25.0,"dx":0.05}},"review_state":"extracted","row_state":"settled","state_fully_specified":true},"fold_lpo":2,"fold_lso":0,"id":"ORC-C423VOFGVK","locator":{"ref":"doi:10.1016/j.jallcom.2009.09.036/p4/tab-4","row":7},"observation_type":"invariant_reaction","origin":{"basis":"cited_work_abstract_experimental","class":"experimental","measured_in":"doi:10.1016/0022-5088(69)90178-7","measured_in_basis":"cited_work","own_work_of_paper":false},"paper":"doi:10.1016/j.jallcom.2009.09.036","paper_id":"doi:10.1016/j.jallcom.2009.09.036","phase_compositions":[{"basis":"mole_fraction","composition":{"ER":0.37},"composition_source":"printed","phase":"L"},{"basis":"mole_fraction","composition":{"ER":0.3333333333},"composition_source":"stoichiometry","phase":"Ag2Er"},{"basis":"mole_fraction","composition":{"ER":0.5},"composition_source":"stoichiometry","phase":"AgEr"}],"phases":[{"label":"L","mapping_confidence":"confirmed","model_phase":"LIQUID"},{"label":"Ag2Er","mapping_confidence":"confirmed","model_phase":"AG2ER_C11B","pearson_symbol":"tI6","prototype":"MoSi2"},{"label":"AgEr","mapping_confidence":"confirmed","model_phase":"AGER_B2","pearson_symbol":"cP2","prototype":"CsCl"}],"pid":"doi:10.1016/j.jallcom.2009.09.036/p4/tab-4/r-unplaced-4d1c368c#invariant","pressure_Pa":101325,"pressure_basis":"assumed_default_1_atm_not_printed","pressure_basis_stored":"stated_default_1_atm","property":"INVARIANT_TEMPERATURE","property_group":"invariant reaction","reaction":{"printed":"L -> Ag2Er + AgEr","type":"eutectic"},"reader_agreement":"multi_reader","reader_agreement_basis":"derived_from_readers","reader_agreement_label":"confirmed (two or more readers)","reader_tier":"preliminary_flash+claude","readers":["claude-opus-5.5","gemini-3.8-flash"],"record_kind":"invariant_table","system":"AG-ER","temperature_K":1266,"temperature_printed":"1266","temperature_uncertainty":{"basis":"stated_default","value":2.0},"tool_release":"v2.1.19n","transition_kind":"eutectic","transition_kind_printed":"Eutectic","uncertainty_budget":{"calibration":"orchid-uncertainty-calibration 2026-10-24 sha256 f50cf3b8a8da","quantities":{"composition":{"sigma_composition":null,"sigma_conversion":null,"sigma_effective":0.011,"sigma_method":{"basis":"calibrated","ci95":[0.010484,0.01258],"class":"unknown","entry":"value_types/X_PHASE/classes/unknown","floor":0.011,"floor_unit":"mole fraction","n_pairs":3139,"value":0.011},"sigma_printed":null,"sigma_reading":{"basis":"last_stored_digit","value":5e-11},"sigma_scatter":null,"unit":"mole fraction","value_type":"X_PHASE"},"value":{"sigma_composition":null,"sigma_conversion":null,"sigma_effective":10.0,"sigma_method":{"basis":"calibrated","ci95":[8.386852,10.483565],"class":"unknown","entry":"value_types/T_INVARIANT/classes/unknown","floor":10.0,"floor_unit":"K","n_pairs":4981,"value":10.0},"sigma_printed":null,"sigma_reading":{"basis":"last_printed_digit","value":0.5},"sigma_scatter":null,"unit":"K","value_type":"T_INVARIANT"}},"sigma_rule":"max(sqrt(max(printed, reading, method)^2 + composition^2 + conversion^2), scatter)"},"unit":"K","value":1266},{"chemical_system":"AG-ER","conditions":{"kind":"not_applicable_own_calculation"},"evidence_class":"model","flags":{"calphad_check":"agrees","espei_certified":false,"espei_ready":false,"extraction_accepted":true,"plausibility":{"calculation":"pycalphad binary topology (computed invariant)","dT_K":0.151,"dx":{"L":-0.0003},"model":"AgEr-10Lon.tdb","result":"pass","tolerance":{"dT_K":25.0,"dx":0.05}},"review_state":"extracted","row_state":"settled","state_fully_specified":true},"fold_lpo":2,"fold_lso":0,"id":"ORC-X2U5P6TO7D","locator":{"ref":"doi:10.1016/j.jallcom.2009.09.036/p4/tab-4","row":1},"model":"M01491eed","observation_type":"invariant_reaction","origin":{"basis":"this_work+paper_text_states_calculated","class":"model_value","measured_in":"doi:10.1016/j.jallcom.2009.09.036","measured_in_basis":"reporting_paper_own_value","own_work_of_paper":true},"paper":"doi:10.1016/j.jallcom.2009.09.036","paper_id":"doi:10.1016/j.jallcom.2009.09.036","phase_compositions":[{"basis":"mole_fraction","composition":{"ER":0.121},"composition_source":"printed","phase":"L"},{"basis":"mole_fraction","composition":{"ER":0.2153846154},"composition_source":"stoichiometry","phase":"Ag51Er14"}],"phases":[{"label":"L","mapping_confidence":"confirmed","model_phase":"LIQUID"},{"label":"Fcc(Ag)","mapping_confidence":"confirmed","model_phase":"FCC_A1","pearson_symbol":"cF4","prototype":"Cu"},{"label":"Ag51Er14","mapping_confidence":"confirmed","model_phase":"AG51ER14","pearson_symbol":"hP68","prototype":"Ag51Gd14"}],"pid":"doi:10.1016/j.jallcom.2009.09.036/p4/tab-4/r-unplaced-4f7b0cdc#invariant","pressure_Pa":101325,"pressure_basis":"assumed_default_1_atm_not_printed","pressure_basis_stored":"stated_default_1_atm","property":"INVARIANT_TEMPERATURE","property_group":"invariant reaction","reaction":{"printed":"L -> Fcc(Ag) + Ag51Er14","type":"eutectic"},"reader_agreement":"multi_reader","reader_agreement_basis":"derived_from_readers","reader_agreement_label":"confirmed (two or more readers)","reader_tier":"preliminary_flash+claude","readers":["claude-opus-5.5","gemini-3.8-flash"],"record_kind":"invariant_table","system":"AG-ER","temperature_K":1060,"temperature_printed":"1060","temperature_uncertainty":{"basis":"stated_default","value":2.0},"tool_release":"v2.1.19n","transition_kind":"eutectic","transition_kind_printed":"Eutectic","uncertainty_budget":{"calibration":"orchid-uncertainty-calibration 2026-10-24 sha256 f50cf3b8a8da","quantities":{"composition":{"sigma_composition":null,"sigma_conversion":null,"sigma_effective":0.005,"sigma_method":{"basis":"calibrated","ci95":[0.003855,0.004448],"class":"model_calculated","entry":"model/X_PHASE","floor":0.005,"floor_unit":"mole fraction","n_pairs":16938,"value":0.005},"sigma_printed":null,"sigma_reading":{"basis":"last_stored_digit","value":5e-11},"sigma_scatter":null,"unit":"mole fraction","value_type":"X_PHASE"},"value":{"sigma_composition":null,"sigma_conversion":null,"sigma_effective":4.0,"sigma_method":{"basis":"calibrated","ci95":[3.11346,4.4478],"class":"model_calculated","entry":"model/T_INVARIANT","floor":4.0,"floor_unit":"K","n_pairs":14188,"value":4.0},"sigma_printed":null,"sigma_reading":{"basis":"last_printed_digit","value":0.5},"sigma_scatter":null,"unit":"K","value_type":"T_INVARIANT"}},"sigma_rule":"max(sqrt(max(printed, reading, method)^2 + composition^2 + conversion^2), scatter)"},"unit":"K","value":1060},{"chemical_system":"AG-ER","conditions":{"kind":"not_applicable_own_calculation"},"evidence_class":"model","flags":{"calphad_check":"agrees","espei_certified":false,"espei_ready":false,"extraction_accepted":true,"plausibility":{"calculation":"pycalphad binary topology (computed invariant)","dT_K":0.344,"dx":{"L":0.0009},"model":"AgEr-10Lon.tdb","result":"pass","tolerance":{"dT_K":25.0,"dx":0.05}},"review_state":"extracted","row_state":"settled","state_fully_specified":true},"fold_lpo":2,"fold_lso":0,"id":"ORC-MC3POU4DB3","locator":{"ref":"doi:10.1016/j.jallcom.2009.09.036/p4/tab-4","row":4},"model":"M01491eed","observation_type":"invariant_reaction","origin":{"basis":"this_work+paper_text_states_calculated","class":"model_value","measured_in":"doi:10.1016/j.jallcom.2009.09.036","measured_in_basis":"reporting_paper_own_value","own_work_of_paper":true},"paper":"doi:10.1016/j.jallcom.2009.09.036","paper_id":"doi:10.1016/j.jallcom.2009.09.036","phase_compositions":[{"basis":"mole_fraction","composition":{"ER":0.258},"composition_source":"printed","phase":"L"},{"basis":"mole_fraction","composition":{"ER":0.2153846154},"composition_source":"stoichiometry","phase":"Ag51Er14"},{"basis":"mole_fraction","composition":{"ER":0.3333333333},"composition_source":"stoichiometry","phase":"Ag2Er"}],"phases":[{"label":"L","mapping_confidence":"confirmed","model_phase":"LIQUID"},{"label":"Ag51Er14","mapping_confidence":"confirmed","model_phase":"AG51ER14","pearson_symbol":"hP68","prototype":"Ag51Gd14"},{"label":"Ag2Er","mapping_confidence":"confirmed","model_phase":"AG2ER_C11B","pearson_symbol":"tI6","prototype":"MoSi2"}],"pid":"doi:10.1016/j.jallcom.2009.09.036/p4/tab-4/r-unplaced-662a3d49#invariant","pressure_Pa":101325,"pressure_basis":"assumed_default_1_atm_not_printed","pressure_basis_stored":"stated_default_1_atm","property":"INVARIANT_TEMPERATURE","property_group":"invariant reaction","reaction":{"printed":"L -> Ag51Er14 + Ag2Er","type":"eutectic"},"reader_agreement":"multi_reader","reader_agreement_basis":"derived_from_readers","reader_agreement_label":"confirmed (two or more readers)","reader_tier":"preliminary_flash+claude","readers":["claude-opus-5.5","gemini-3.8-flash"],"record_kind":"invariant_table","system":"AG-ER","temperature_K":1168,"temperature_printed":"1168","temperature_uncertainty":{"basis":"stated_default","value":2.0},"tool_release":"v2.1.19n","transition_kind":"eutectic","transition_kind_printed":"Eutectic","uncertainty_budget":{"calibration":"orchid-uncertainty-calibration 2026-10-24 sha256 f50cf3b8a8da","quantities":{"composition":{"sigma_composition":null,"sigma_conversion":null,"sigma_effective":0.005,"sigma_method":{"basis":"calibrated","ci95":[0.003855,0.004448],"class":"model_calculated","entry":"model/X_PHASE","floor":0.005,"floor_unit":"mole fraction","n_pairs":16938,"value":0.005},"sigma_printed":null,"sigma_reading":{"basis":"last_stored_digit","value":5e-11},"sigma_scatter":null,"unit":"mole fraction","value_type":"X_PHASE"},"value":{"sigma_composition":null,"sigma_conversion":null,"sigma_effective":4.0,"sigma_method":{"basis":"calibrated","ci95":[3.11346,4.4478],"class":"model_calculated","entry":"model/T_INVARIANT","floor":4.0,"floor_unit":"K","n_pairs":14188,"value":4.0},"sigma_printed":null,"sigma_reading":{"basis":"last_printed_digit","value":0.5},"sigma_scatter":null,"unit":"K","value_type":"T_INVARIANT"}},"sigma_rule":"max(sqrt(max(printed, reading, method)^2 + composition^2 + conversion^2), scatter)"},"unit":"K","value":1168},{"chemical_system":"AG-ER","conditions":{"kind":"not_applicable_own_calculation"},"evidence_class":"model","flags":{"calphad_check":"not_available","espei_certified":false,"espei_ready":false,"extraction_accepted":true,"review_state":"extracted","row_state":"settled","state_fully_specified":true},"fold_lpo":2,"fold_lso":0,"id":"ORC-MEBS2AEEYF","locator":{"ref":"doi:10.1016/j.jallcom.2009.09.036/p4/tab-4","row":12},"model":"M01491eed","observation_type":"phase_transition","origin":{"basis":"this_work+paper_text_states_calculated","class":"model_value","measured_in":"doi:10.1016/j.jallcom.2009.09.036","measured_in_basis":"reporting_paper_own_value","own_work_of_paper":true},"paper":"doi:10.1016/j.jallcom.2009.09.036","paper_id":"doi:10.1016/j.jallcom.2009.09.036","phase_compositions":[{"basis":"mole_fraction","composition":{"ER":0.333},"composition_source":"printed","phase":"L"},{"basis":"mole_fraction","composition":{"ER":0.3333333333},"composition_source":"stoichiometry","phase":"Ag2Er"}],"phases":[{"label":"L","mapping_confidence":"confirmed","model_phase":"LIQUID"},{"label":"Ag2Er","mapping_confidence":"confirmed","model_phase":"AG2ER_C11B","pearson_symbol":"tI6","prototype":"MoSi2"}],"pid":"doi:10.1016/j.jallcom.2009.09.036/p4/tab-4/r-unplaced-7e3312d9#transition","pressure_Pa":101325,"pressure_basis":"assumed_default_1_atm_not_printed","pressure_basis_stored":"stated_default_1_atm","property":"TRANSITION_TEMPERATURE","property_group":"phase transition","reaction":{"printed":"L -> Ag2Er","type":"congruent melting"},"reader_agreement":"multi_reader","reader_agreement_basis":"derived_from_readers","reader_agreement_label":"confirmed (two or more readers)","reader_tier":"preliminary_flash+claude","readers":["claude-opus-5.5","gemini-3.8-flash"],"record_kind":"invariant_table","system":"AG-ER","temperature_K":1295,"temperature_printed":"1295","temperature_uncertainty":{"basis":"stated_default","value":2.0},"tool_release":"v2.1.19n","transition_kind":"congruent melting","transition_kind_printed":"Congruent","uncertainty_budget":{"calibration":"orchid-uncertainty-calibration 2026-10-24 sha256 f50cf3b8a8da","quantities":{"composition":{"sigma_composition":null,"sigma_conversion":null,"sigma_effective":0.005,"sigma_method":{"basis":"calibrated","ci95":[0.003855,0.004448],"class":"model_calculated","entry":"model/X_PHASE","floor":0.005,"floor_unit":"mole fraction","n_pairs":16938,"value":0.005},"sigma_printed":null,"sigma_reading":{"basis":"last_stored_digit","value":5e-11},"sigma_scatter":null,"unit":"mole fraction","value_type":"X_PHASE"},"value":{"sigma_composition":null,"sigma_conversion":null,"sigma_effective":10.0,"sigma_method":{"basis":"prior","ci95":null,"class":"model_calculated","entry":"model/T_TRANSITION","floor":10.0,"floor_unit":"K","n_pairs":117,"value":10.0},"sigma_printed":null,"sigma_reading":{"basis":"last_printed_digit","value":0.5},"sigma_scatter":null,"unit":"K","value_type":"T_TRANSITION"}},"sigma_rule":"max(sqrt(max(printed, reading, method)^2 + composition^2 + conversion^2), scatter)"},"unit":"K","value":1295},{"chemical_system":"AG-ER","cited_sources":[{"doi":"10.1016/0022-5088(69)90178-7","first_author":"Gebhardt","kind":"experimental","label":"20","paper":"doi:10.1016/0022-5088(69)90178-7","reference":"E. Gebhardt, I. Elssner, J. Hohler, J. Less-Common Met. 19 (1969) 329–335.","status":"resolved","year":"1969"}],"conditions":{"kind":"cited_source","note":"conditions in the cited source"},"evidence_class":"experimental","flags":{"calphad_check":"agrees","espei_certified":true,"espei_certified_basis":"pycalphad_invariant_agreement","espei_phase_rule":{"basis":"printed_labels","result":"pass"},"espei_ready":true,"extraction_accepted":true,"plausibility":{"calculation":"pycalphad binary topology (computed invariant)","dT_K":-14.849,"dx":{"L":-0.0063},"model":"AgEr-10Lon.tdb","result":"pass","tolerance":{"dT_K":25.0,"dx":0.05}},"review_state":"extracted","row_state":"settled","state_fully_specified":true},"fold_lpo":2,"fold_lso":0,"id":"ORC-JRWEZCIP4C","locator":{"ref":"doi:10.1016/j.jallcom.2009.09.036/p4/tab-4","row":2},"observation_type":"invariant_reaction","origin":{"basis":"cited_work_abstract_experimental","class":"experimental","measured_in":"doi:10.1016/0022-5088(69)90178-7","measured_in_basis":"cited_work","own_work_of_paper":false},"paper":"doi:10.1016/j.jallcom.2009.09.036","paper_id":"doi:10.1016/j.jallcom.2009.09.036","phase_compositions":[{"basis":"mole_fraction","composition":{"ER":0.115},"composition_source":"printed","phase":"L"},{"basis":"mole_fraction","composition":{"ER":0.2153846154},"composition_source":"stoichiometry","phase":"Ag51Er14"}],"phases":[{"label":"L","mapping_confidence":"confirmed","model_phase":"LIQUID"},{"label":"Fcc(Ag)","mapping_confidence":"confirmed","model_phase":"FCC_A1","pearson_symbol":"cF4","prototype":"Cu"},{"label":"Ag51Er14","mapping_confidence":"confirmed","model_phase":"AG51ER14","pearson_symbol":"hP68","prototype":"Ag51Gd14"}],"pid":"doi:10.1016/j.jallcom.2009.09.036/p4/tab-4/r-unplaced-9e482b54#invariant","pressure_Pa":101325,"pressure_basis":"assumed_default_1_atm_not_printed","pressure_basis_stored":"stated_default_1_atm","property":"INVARIANT_TEMPERATURE","property_group":"invariant reaction","reaction":{"printed":"L -> Fcc(Ag) + Ag51Er14","type":"eutectic"},"reader_agreement":"multi_reader","reader_agreement_basis":"derived_from_readers","reader_agreement_label":"confirmed (two or more readers)","reader_tier":"preliminary_flash+claude","readers":["claude-opus-5.5","gemini-3.8-flash"],"record_kind":"invariant_table","system":"AG-ER","temperature_K":1045,"temperature_printed":"1045","temperature_uncertainty":{"basis":"stated_default","value":2.0},"tool_release":"v2.1.19n","transition_kind":"eutectic","transition_kind_printed":"Eutectic","uncertainty_budget":{"calibration":"orchid-uncertainty-calibration 2026-10-24 sha256 f50cf3b8a8da","quantities":{"composition":{"sigma_composition":null,"sigma_conversion":null,"sigma_effective":0.011,"sigma_method":{"basis":"calibrated","ci95":[0.010484,0.01258],"class":"unknown","entry":"value_types/X_PHASE/classes/unknown","floor":0.011,"floor_unit":"mole fraction","n_pairs":3139,"value":0.011},"sigma_printed":null,"sigma_reading":{"basis":"last_stored_digit","value":5e-11},"sigma_scatter":null,"unit":"mole fraction","value_type":"X_PHASE"},"value":{"sigma_composition":null,"sigma_conversion":null,"sigma_effective":10.0,"sigma_method":{"basis":"calibrated","ci95":[8.386852,10.483565],"class":"unknown","entry":"value_types/T_INVARIANT/classes/unknown","floor":10.0,"floor_unit":"K","n_pairs":4981,"value":10.0},"sigma_printed":null,"sigma_reading":{"basis":"last_printed_digit","value":0.5},"sigma_scatter":null,"unit":"K","value_type":"T_INVARIANT"}},"sigma_rule":"max(sqrt(max(printed, reading, method)^2 + composition^2 + conversion^2), scatter)"},"unit":"K","value":1045},{"chemical_system":"AG-ER","conditions":{"kind":"not_applicable_own_calculation"},"evidence_class":"model","flags":{"calphad_check":"not_available","espei_certified":false,"espei_ready":false,"extraction_accepted":true,"review_state":"extracted","row_state":"settled","state_fully_specified":true},"fold_lpo":2,"fold_lso":0,"id":"ORC-PDKPV5UFI3","locator":{"ref":"doi:10.1016/j.jallcom.2009.09.036/p4/tab-4","row":10},"model":"M01491eed","observation_type":"phase_transition","origin":{"basis":"this_work+paper_text_states_calculated","class":"model_value","measured_in":"doi:10.1016/j.jallcom.2009.09.036","measured_in_basis":"reporting_paper_own_value","own_work_of_paper":true},"paper":"doi:10.1016/j.jallcom.2009.09.036",
