Repository: orchid-calphad/orchid-data

# ORCHID data

Open data of the **ORCHID** project (Open Repository for CALPHAD Hypotheses, Intelligence, and Discovery),
served at <https://data.orchid-project.org> and browsable at <https://orchid-project.org>.

**Release v2026.10. Version 1, machine-extracted: values were read from papers by language-model readers constrained to quote their source and checked automatically (quote verification, field-placement rule, printed-page sign checks, DFT and Kim et al. 2017 cross-checks); a hand-checked precision sample is in progress.**

| Folder | Content |
|---|---|

File: literature/systems/AG-GE-NI.json (part 1 of 2)
{"artifacts":{"doi:10.1007/s11664-018-6216-7/p6/tab-v":{"artifact":"table","caption":"Ag-Ge: Gibbs energy model parameters (in SI units) and calculated invariant equilibria, Ag-Ge-Ni: Gibbs energy model parameters (in SI units)","label":"V","page":6},"doi:10.1007/s11664-018-6216-7/p9/tab-viii":{"artifact":"table","caption":"Ag-Ge-Ni: Calculated invariant, monovariant, and phase composition","label":"VIII","page":9},"sha256:501ffffb53ae3473/p7/tab-vi":{"artifact":"table","caption":"Ag-Ge-Ni composition measured using EPMA after annealing at 673 K","label":"VI","page":7},"sha256:501ffffb53ae3473/p7/tab-vii":{"artifact":"table","caption":"Ag-Ge-Ni composition measured using EPMA after annealing at 1023 K","label":"VII","page":7}},"cite_as":{"also_cite":["the original source of every value you use (paper_citation / paper_doi, and cited_dois for values the paper cites from earlier work)"],"bibtex":"@misc{orchid_literature_2026,\n  author    = {Arr{\\'o}yave, Raymundo and Saal, James and Shin, Dongwon},\n  title     = {{ORCHID literature values}},\n  version   = {2026.10},\n  publisher = {Zenodo},\n  year      = {2026},\n  doi       = {10.5281/zenodo.PENDING-literature},\n  url       = {https://doi.org/10.5281/zenodo.PENDING-literature},\n  note      = {Version 1, machine-extracted}\n}","dataset":"literature","doi":"10.5281/zenodo.PENDING-literature","license":"CC-BY-4.0","part_of":{"bibtex":"@misc{orchid_data_2026,\n  author    = {Arr{\\'o}yave, Raymundo and Saal, James and Shin, Dongwon},\n  title     = {{ORCHID data}},\n  version   = {2026.10},\n  publisher = {Zenodo},\n  year      = {2026},\n  doi       = {10.5281/zenodo.PENDING-orchid-data},\n  url       = {https://doi.org/10.5281/zenodo.PENDING-orchid-data},\n  note      = {Version 1, machine-extracted}\n}","doi":"10.5281/zenodo.PENDING-orchid-data","text":"R. Arróyave, J. Saal, D. Shin, ORCHID data (version 2026.10; Version 1, machine-extracted), Zenodo (2026). https://doi.org/10.5281/zenodo.PENDING-orchid-data","title":"ORCHID data","url":"https://doi.org/10.5281/zenodo.PENDING-orchid-data"},"release_tag":"v2026.10","status":"Version 1, machine-extracted: values were read from papers by language-model readers constrained to quote their source and checked automatically (quote verification, field-placement rule, printed-page sign checks, DFT and Kim et al. 2017 cross-checks); a hand-checked precision sample is in progress.","text":"R. Arróyave, J. Saal, D. Shin, ORCHID literature values (version 2026.10; Version 1, machine-extracted), Zenodo (2026). https://doi.org/10.5281/zenodo.PENDING-literature","title":"ORCHID literature values","url":"https://doi.org/10.5281/zenodo.PENDING-literature","version":"2026.10"},"contexts":{"doi:10.1007/s11664-018-6216-7":{"context_id":"context:source-doi-10-1007-s11664-018-6216-7","items":[{"applies_to":"Ag-Ge alloys","extraction_accepted":true,"has_dropped_fields":true,"id":"ORC-AQ5WRCW4HQ","instrument":"PerkinElmer, DTA 7","page":1,"quote":"A differential thermal analyzer (PerkinElmer, DTA 7) was used to measure the phase transformation temperatures for Ag-Ge alloys of different compositions.","second_reader_agrees":true,"type":"measurement"},{"extraction_accepted":false,"id":"ORC-D2OGH4OE5D","instrument":"SEM, S-2500, Hitachi, Japan","method":"scanning electron microscopy","page":2,"quote":"The microstructures were examined using scanning electron microscopy (SEM, S-2500, Hitachi, Japan), and compositions of the phases were determined using electron probe micro-analysis (EPMA) (JXA-8500F, Jeol, Japan).","second_reader_agrees":false,"type":"measurement"},{"extraction_accepted":true,"id":"ORC-D2OGH4OE5D","instrument":"JXA-8500F, Jeol, Japan","method":"electron probe micro-analysis","page":2,"quote":"The microstructures were examined using scanning electron microscopy (SEM, S-2500, Hitachi, Japan), and compositions of the phases were determined using electron probe micro-analysis (EPMA) (JXA-8500F, Jeol, Japan).","second_reader_agrees":true,"type":"measurement"},{"extraction_accepted":true,"id":"ORC-HJHKKGRDB4","instrument":"Scinatac, XDS2000 V/H, USA","method":"x-ray diffraction analysis","page":2,"quote":"One of the sliced parts was powdered for x-ray diffraction analysis (Scinatac, XDS2000 V/H, USA).","second_reader_agrees":true,"type":"measurement"}],"paper":"doi:10.1007/s11664-018-6216-7","reader_tier":"preliminary_flash","readers":["gemini-3.8-flash / exp-context-v2.1-quote","claude-opus-5.5 / exp-context-v2.1-quote (claude broker)"],"section_basis":"methods_heading"}},"elements":["AG","GE","NI"],"licence":"CC BY 4.0 (derived data; quotes under fair use)","models":{},"note":"records[].locator.ref -> artifacts; records[].model -> models (full records: orchid-literature.jsonl.gz)","papers":{"doi:10.1007/s11664-018-6216-7":{"authors":["V. B. Rajkumar","Sinn-Wen Chen"],"citation":"V. B. Rajkumar, Sinn-Wen Chen, Phase Equilibria and Thermodynamic Descriptions of Ag-Ge and Ag-Ge-Ni Systems, Journal of Elec Materi 47, 3666-3677 (2018).","container":"Journal of Elec Materi","doi":"10.1007/s11664-018-6216-7","doi_url":"https://doi.org/10.1007/s11664-018-6216-7","id":"doi:10.1007/s11664-018-6216-7","kind":"corpus_paper","metadata_source":"crossref","pdf_sha256_prefix":"501ffffb53ae3473","roles":["reporting_paper"],"source_kinds":["journal_article"],"title":"Phase Equilibria and Thermodynamic Descriptions of Ag-Ge and Ag-Ge-Ni Systems","year":2018}},"part":1,"parts":1,"records":[{"conditions":{"kind":"paper_context","paper":"doi:10.1007/s11664-018-6216-7"},"evidence_class":"experimental","flags":{"espei_ready":false,"extraction_accepted":true,"review_state":"extracted"},"id":"ORC-YD2QXPRJ3D","locator":{"ref":"sha256:501ffffb53ae3473/p7/tab-vi","row":1},"method":"EPMA, XRD","method_basis":"printed in the table row/column","observation_type":"phase_region_vertex_set","origin":{"basis":"printed_source_this_work_experimental","class":"experimental","measured_in":"doi:10.1007/s11664-018-6216-7","own_work_of_paper":true},"paper":"doi:10.1007/s11664-018-6216-7","phase_compositions":[{"basis":"mole_fraction (converted from atomic percent)","composition":{"AG":0.962,"GE":0.029,"NI":0.009},"composition_source":"printed","phase":"(Ag)"},{"basis":"mole_fraction (converted from atomic percent)","composition":{"AG":0.001,"GE":0.984,"NI":0.015},"composition_source":"printed","phase":"(Ge)"},{"basis":"mole_fraction (converted from atomic percent)","composition":{"AG":0.0,"GE":0.487,"NI":0.513},"composition_source":"printed","phase":"GeNi"}],"phases":[{"label":"(Ag)"},{"label":"(Ge)"},{"label":"GeNi"}],"pid":"sha256:501ffffb53ae3473/p7/tab-vi/r01#phase_region_vertex_set","pressure_Pa":101325,"pressure_basis":"unstated_assumed","property":"PHASE_COMPOSITION","property_group":"phase equilibrium","reader_tier":"preliminary_flash+claude","readers":["claude-opus-5.5","gemini-3.8-flash","text_layer"],"record_kind":"general_table","system":"AG-GE-NI","temperature_K":673.0,"temperature_basis":"printed","tool_release":"tools-release-v2.1.18"},{"conditions":{"kind":"paper_context","paper":"doi:10.1007/s11664-018-6216-7"},"evidence_class":"experimental","flags":{"espei_ready":false,"extraction_accepted":true,"review_state":"extracted"},"id":"ORC-INHDBVOVZW","locator":{"ref":"sha256:501ffffb53ae3473/p7/tab-vi","row":2},"method":"EPMA, XRD","method_basis":"printed in the table row/column","observation_type":"phase_region_vertex_set","origin":{"basis":"printed_source_this_work_experimental","class":"experimental","measured_in":"doi:10.1007/s11664-018-6216-7","own_work_of_paper":true},"paper":"doi:10.1007/s11664-018-6216-7","phase_compositions":[{"basis":"mole_fraction (converted from atomic percent)","composition":{"AG":0.962,"GE":0.027,"NI":0.011},"composition_source":"printed","phase":"(Ag)"},{"basis":"mole_fraction (converted from atomic percent)","composition":{"AG":0.0,"GE":0.987,"NI":0.013},"composition_source":"printed","phase":"(Ge)"},{"basis":"mole_fraction (converted from atomic percent)","composition":{"AG":0.0,"GE":0.485,"NI":0.515},"composition_source":"printed","phase":"GeNi"}],"phases":[{"label":"(Ag)"},{"label":"(Ge)"},{"label":"GeNi"}],"pid":"sha256:501ffffb53ae3473/p7/tab-vi/r02#phase_region_vertex_set","pressure_Pa":101325,"pressure_basis":"unstated_assumed","property":"PHASE_COMPOSITION","property_group":"phase equilibrium","reader_tier":"preliminary_flash+claude","readers":["claude-opus-5.5","gemini-3.8-flash","text_layer"],"record_kind":"general_table","system":"AG-GE-NI","temperature_K":673.0,"temperature_basis":"printed","tool_release":"tools-release-v2.1.18"},{"conditions":{"kind":"paper_context","paper":"doi:10.1007/s11664-018-6216-7"},"evidence_class":"experimental","flags":{"espei_ready":false,"extraction_accepted":true,"review_state":"extracted"},"id":"ORC-HMU72ZLHXB","locator":{"ref":"sha256:501ffffb53ae3473/p7/tab-vi","row":3},"method":"EPMA, XRD","method_basis":"printed in the table row/column","observation_type":"phase_region_vertex_set","origin":{"basis":"printed_source_this_work_experimental","class":"experimental","measured_in":"doi:10.1007/s11664-018-6216-7","own_work_of_paper":true},"paper":"doi:10.1007/s11664-018-6216-7","phase_compositions":[{"basis":"mole_fraction (converted from atomic percent)","composition":{"AG":0.934,"GE":0.038,"NI":0.028},"composition_source":"printed","phase":"(Ag)"},{"basis":"mole_fraction (converted from atomic percent)","composition":{"AG":0.0,"GE":0.48,"NI":0.52},"composition_source":"printed","phase":"(Ge)"},{"basis":"mole_fraction (converted from atomic percent)","composition":{"AG":0.0,"GE":0.369,"NI":0.631},"composition_source":"printed","phase":"Ge12Ni19"}],"phases":[{"label":"(Ag)"},{"label":"GeNi"},{"label":"Ge12Ni19"},{"label":"(Ge)"}],"pid":"sha256:501ffffb53ae3473/p7/tab-vi/r03#phase_region_vertex_set","pressure_Pa":101325,"pressure_basis":"unstated_assumed","property":"PHASE_COMPOSITION","property_group":"phase equilibrium","reader_tier":"preliminary_flash+claude","readers":["claude-opus-5.5","gemini-3.8-flash","text_layer"],"record_kind":"general_table","system":"AG-GE-NI","temperature_K":673.0,"temperature_basis":"printed","tool_release":"tools-release-v2.1.18"},{"conditions":{"kind":"paper_context","paper":"doi:10.1007/s11664-018-6216-7"},"evidence_class":"experimental","flags":{"espei_ready":false,"extraction_accepted":true,"review_state":"extracted"},"id":"ORC-VMI35HGXHD","locator":{"ref":"sha256:501ffffb53ae3473/p7/tab-vi","row":4},"method":"EPMA, XRD","method_basis":"printed in the table row/column","observation_type":"phase_region_vertex_set","origin":{"basis":"printed_source_this_work_experimental","class":"experimental","measured_in":"doi:10.1007/s11664-018-6216-7","own_work_of_paper":true},"paper":"doi:10.1007/s11664-018-6216-7","phase_compositions":[{"basis":"mole_fraction (converted from atomic percent)","composition":{"AG":0.939,"GE":0.033,"NI":0.028},"composition_source":"printed","phase":"(Ag)"},{"basis":"mole_fraction (converted from atomic percent)","composition":{"AG":0.0,"GE":0.48,"NI":0.52},"composition_source":"printed","phase":"(Ge)"},{"basis":"mole_fraction (converted from atomic percent)","composition":{"AG":0.0,"GE":0.37,"NI":0.63},"composition_source":"printed","phase":"Ge12Ni19"}],"phases":[{"label":"(Ag)"},{"label":"GeNi"},{"label":"Ge12Ni19"},{"label":"(Ge)"}],"pid":"sha256:501ffffb53ae3473/p7/tab-vi/r04#phase_region_vertex_set","pressure_Pa":101325,"pressure_basis":"unstated_assumed","property":"PHASE_COMPOSITION","property_group":"phase equilibrium","reader_tier":"preliminary_flash+claude","readers":["claude-opus-5.5","gemini-3.8-flash","text_layer"],"record_kind":"general_table","system":"AG-GE-NI","temperature_K":673.0,"temperature_basis":"printed","tool_release":"tools-release-v2.1.18"},{"conditions":{"kind":"paper_context","paper":"doi:10.1007/s11664-018-6216-7"},"evidence_class":"experimental","flags":{"espei_ready":false,"extraction_accepted":true,"review_state":"extracted"},"id":"ORC-DOWQEQ3HYH","locator":{"ref":"sha256:501ffffb53ae3473/p7/tab-vii","row":1},"method":"EPMA","method_basis":"printed in the table row/column","observation_type":"phase_region_vertex_set","origin":{"basis":"printed_source_this_work_experimental","class":"experimental","measured_in":"doi:10.1007/s11664-018-6216-7","own_work_of_paper":true},"paper":"doi:10.1007/s11664-018-6216-7","phase_compositions":[{"basis":"mole_fraction (converted from atomic percent)","composition":{"AG":0.962,"GE":0.029,"NI":0.009},"composition_source":"printed","phase":"(Ag)"},{"basis":"mole_fraction (converted from atomic percent)","composition":{"AG":0.001,"GE":0.352,"NI":0.647},"composition_source":"printed","phase":"Ge3Ni5"}],"phases":[{"label":"(Ag)"},{"label":"Ge3Ni5"}],"pid":"sha256:501ffffb53ae3473/p7/tab-vii/r01#phase_region_vertex_set","pressure_Pa":101325,"pressure_basis":"unstated_assumed","property":"PHASE_COMPOSITION","property_group":"phase equilibrium","reader_tier":"preliminary_flash+claude","readers":["claude-opus-5.5","gemini-3.8-flash","text_layer"],"record_kind":"general_table","system":"AG-GE-NI","temperature_K":1023.0,"temperature_basis":"printed","temperature_printed":"1023 K","tool_release":"tools-release-v2.1.18"},{"conditions":{"kind":"paper_context","paper":"doi:10.1007/s11664-018-6216-7"},"evidence_class":"experimental","flags":{"espei_ready":false,"extraction_accepted":true,"review_state":"extracted"},"id":"ORC-4X5X7RKL2A","locator":{"ref":"sha256:501ffffb53ae3473/p7/tab-vii","row":2},"method":"EPMA","method_basis":"printed in the table row/column","observation_type":"phase_region_vertex_set","origin":{"basis":"printed_source_this_work_experimental","class":"experimental","measured_in":"doi:10.1007/s11664-018-6216-7","own_work_of_paper":true},"paper":"doi:10.1007/s11664-018-6216-7","phase_compositions":[{"basis":"mole_fraction (converted from atomic percent)","composition":{"AG":0.827,"GE":0.155,"NI":0.018},"composition_source":"printed","phase":"L"},{"basis":"mole_fraction (converted from atomic percent)","composition":{"AG":0.003,"GE":0.482,"NI":0.515},"composition_source":"printed","phase":"GeNi"}],"phases":[{"label":"(Ag)"},{"label":"(Ge)"},{"label":"GeNi"},{"label":"L"}],"pid":"sha256:501ffffb53ae3473/p7/tab-vii/r02#phase_region_vertex_set","pressure_Pa":101325,"pressure_basis":"unstated_assumed","property":"PHASE_COMPOSITION","property_group":"phase equilibrium","reader_tier":"preliminary_flash+claude","readers":["claude-opus-5.5","gemini-3.8-flash","text_layer"],"record_kind":"general_table","system":"AG-GE-NI","temperature_K":1023.0,"temperature_basis":"printed","temperature_printed":"1023 K","tool_release":"tools-release-v2.1.18"},{"conditions":{"kind":"paper_context","paper":"doi:10.1007/s11664-018-6216-7"},"evidence_class":"experimental","flags":{"espei_ready":false,"extraction_accepted":true,"review_state":"extracted"},"id":"ORC-5KYQC5E4E3","locator":{"ref":"sha256:501ffffb53ae3473/p7/tab-vii","row":3},"method":"EPMA","method_basis":"printed in the table row/column","observation_type":"phase_region_vertex_set","origin":{"basis":"printed_source_this_work_experimental","class":"experimental","measured_in":"doi:10.1007/s11664-018-6216-7","own_work_of_paper":true},"paper":"doi:10.1007/s11664-018-6216-7","phase_compositions":[{"basis":"mole_fraction (converted from atomic percent)","composition":{"AG":0.945,"GE":0.043,"NI":0.012},"composition_source":"printed","phase":"(Ag)"},{"basis":"mole_fraction (converted from atomic percent)","composition":{"AG":0.003,"GE":0.452,"NI":0.545},"composition_source":"printed","phase":"GeNi"}],"phases":[{"label":"(Ag)"},{"label":"GeNi"},{"label":"Ge2Ni3"}],"pid":"sha256:501ffffb53ae3473/p7/tab-vii/r03#phase_region_vertex_set","pressure_Pa":101325,"pressure_basis":"unstated_assumed","property":"PHASE_COMPOSITION","property_group":"phase equilibrium","reader_tier":"preliminary_flash+claude","readers":["claude-opus-5.5","gemini-3.8-flash","text_layer"],"record_kind":"general_table","system":"AG-GE-NI","temperature_K":1023.0,"temperature_basis":"printed","temperature_printed":"1023 K","tool_release":"tools-release-v2.1.18"},{"conditions":{"kind":"paper_context","paper":"doi:10.1007/s11664-018-6216-7"},"evidence_class":"experimental","flags":{"espei_ready":false,"extraction_accepted":true,"review_state":"extracted"},"id":"ORC-V5ZCBMZMW5","locator":{"ref":"sha256:501ffffb53ae3473/p7/tab-vii","row":4},"method":"EPMA","method_basis":"printed in the table row/column","observation_type":"phase_region_vertex_set","origin":{"basis":"printed_source_this_work_experimental","class":"experimental","measured_in":"doi:10.1007/s11664-018-6216-7","own_work_of_paper":true},"paper":"doi:10.1007/s11664-018-6216-7","phase_compositions":[{"basis":"mole_fraction (converted from atomic percent)","composition":{"AG":0.837,"GE":0.153,"NI":0.01},"composition_source":"printed","phase":"L"},{"basis":"mole_fraction (converted from atomic percent)","composition":{"AG":0.008,"GE":0.468,"NI":0.524},"composition_source":"printed","phase":"GeNi"}],"phases":[{"label":"(Ag)"},{"label":"(Ge)"},{"label":"GeNi"},{"label":"L"}],"pid":"sha256:501ffffb53ae3473/p7/tab-vii/r04#phase_region_vertex_set","pressure_Pa":101325,"pressure_basis":"unstated_assumed","property":"PHASE_COMPOSITION","property_group":"phase equilibrium","reader_tier":"preliminary_flash+claude","readers":["claude-opus-5.5","gemini-3.8-flash","text_layer"],"record_kind":"general_table","system":"AG-GE-NI","temperature_K":1023.0,"temperature_basis":"printed","temperature_printed":"1023 K","tool_release":"tools-release-v2.1.18"},{"conditions":{"kind":"paper_context","paper":"doi:10.1007/s11664-018-6216-7"},"evidence_class":"experimental","flags":{"espei_ready":false,"extraction_accepted":true,"review_state":"extracted"},"id":"ORC-FOIKZNN3TP","locator":{"ref":"sha256:501ffffb53ae3473/p7/tab-vii","row":5},"method":"EPMA","method_basis":"printed in the table row/column","observation_type":"phase_region_vertex_set","origin":{"basis":"printed_source_this_work_experimental","class":"experimental","measured_in":"doi:10.1007/s11664-018-6216-7","own_work_of_paper":true},"paper":"doi:10.1007/s11664-018-6216-7","phase_compositions":[{"basis":"mole_fraction (converted from atomic percent)","composition":{"AG":0.919,"GE":0.065,"NI":0.016},"composition_source":"printed","phase":"(Ag)"},{"basis":"mole_fraction (converted from atomic percent)","composition":{"AG":0.006,"GE":0.458,"NI":0.536},"composition_source":"printed","phase":"GeNi"}],"phases":[{"label":"(Ag)"},{"label":"GeNi"},{"label":"Ge2Ni3"}],"pid":"sha256:501ffffb53ae3473/p7/tab-vii/r05#phase_region_vertex_set","pressure_Pa":101325,"pressure_basis":"unstated_assumed","property":"PHASE_COMPOSITION","property_group":"phase equilibrium","reader_tier":"preliminary_flash+claude","readers":["claude-opus-5.5","gemini-3.8-flash","text_layer"],"record_kind":"general_table","system":"AG-GE-NI","temperature_K":1023.0,"temperature_basis":"printed","temperature_printed":"1023 K","tool_release":"tools-release-v2.1.18"},{"conditions":{"kind":"paper_context","paper":"doi:10.1007/s11664-018-6216-7"},"evidence_class":"experimental","flags":{"espei_ready":false,"extraction_accepted":true,"review_state":"extracted"},"id":"ORC-ESPYJRFLAC","locator":{"ref":"sha256:501ffffb53ae3473/p7/tab-vii","row":6},"method":"EPMA","method_basis":"printed in the table row/column","observation_type":"phase_region_vertex_set","origin":{"basis":"printed_source_this_work_experimental","class":"experimental","measured_in":"doi:10.1007/s11664-018-6216-7","own_work_of_paper":true},"paper":"doi:10.1007/s11664-018-6216-7","phase_compositions":[{"basis":"mole_fraction (converted from atomic percent)","composition":{"AG":0.915,"GE":0.016,"NI":0.069},"composition_source":"printed","phase":"(Ag)"},{"basis":"mole_fraction (converted from atomic percent)","composition":{"AG":0.021,"GE":0.307,"NI":0.672},"composition_source":"printed","phase":"Ge3Ni5"}],"phases":[{"label":"(Ag)"},{"label":"Ge3Ni5"}],"pid":"sha256:501ffffb53ae3473/p7/tab-vii/r06#phase_region_vertex_set","pressure_Pa":101325,"pressure_basis":"unstated_assumed","property":"PHASE_COMPOSITION","property_group":"phase equilibrium","reader_tier":"preliminary_flash+claude","readers":["claude-opus-5.5","gemini-3.8-flash","text_layer"],"record_kind":"general_table","system":"AG-GE-NI","temperature_K":1023.0,"temperature_basis":"printed","temperature_printed":"1023 K","tool_release":"tools-release-v2.1.18"},{"conditions":{"kind":"paper_context","paper":"doi:10.1007/s11664-018-6216-7"},"evidence_class":"experimental","flags":{"espei_ready":false,"extraction_accepted":true,"review_state":"extracted"},"id":"ORC-IJXL2JCADG","locator":{"ref":"sha256:501ffffb53ae3473/p7/tab-vii","row":7},"method":"EPMA","method_basis":"printed in the table row/column","observation_type":"phase_region_vertex_set","origin":{"basis":"printed_source_this_work_experimental","class":"experimental","measured_in":"doi:10.1007/s11664-018-6216-7","own_work_of_paper":true},"paper":"doi:10.1007/s11664-018-6216-7","phase_compositions":[{"basis":"mole_fraction (converted from atomic percent)","composition":{"AG":0.889,"GE":0.09,"NI":0.021},"composition_source":"printed","phase":"(Ag)"},{"basis":"mole_fraction (converted from atomic percent)","composition":{"AG":0.002,"GE":0.477,"NI":0.521},"composition_source":"printed","phase":"GeNi"}],"phases":[{"label":"(Ag)"},{"label":"GeNi"},{"label":"Ge2Ni3"}],"pid":"sha256:501ffffb53ae3473/p7/tab-vii/r07#phase_region_vertex_set","pressure_Pa":101325,"pressure_basis":"unstated_assumed","property":"PHASE_COMPOSITION","property_group":"phase equilibrium","reader_tier":"preliminary_flash+claude","readers":["claude-opus-5.5","gemini-3.8-flash","text_layer"],"record_kind":"general_table","system":"AG-GE-NI","temperature_K":1023.0,"temperature_basis":"printed","temperature_printed":"1023 K","tool_release":"tools-release-v2.1.18"},{"conditions":{"kind":"paper_context","paper":"doi:10.1007/s11664-018-6216-7"},"evidence_class":"experimental","flags":{"espei_ready":false,"extraction_accepted":true,"review_state":"extracted"},"id":"ORC-JJQXYJARQQ","locator":{"ref":"sha256:501ffffb53ae3473/p7/tab-vii","row":8},"method":"EPMA","method_basis":"printed in the table row/column","observation_type":"phase_region_vertex_set","origin":{"basis":"printed_source_this_work_experimental","class":"experimental","measured_in":"doi:10.1007/s11664-018-6216-7","own_work_of_paper":true},"paper":"doi:10.1007/s11664-018-6216-7","phase_compositions":[{"basis":"mole_fraction (converted from atomic percent)","composition":{"AG":0.849,"GE":0.131,"NI":0.02},"composition_source":"printed","phase":"L"},{"basis":"mole_fraction (converted from atomic percent)","composition":{"AG":0.006,"GE":0.48,"NI":0.514},"composition_source":"printed","phase":"GeNi"}],"phases":[{"label":"(Ag)"},{"label":"(Ge)"},{"label":"GeNi"},{"label":"L"}],"pid":"sha256:501ffffb53ae3473/p7/tab-vii/r08#phase_region_vertex_set","pressure_Pa":101325,"pressure_basis":"unstated_assumed","property":"PHASE_COMPOSITION","property_group":"phase equilibrium","reader_tier":"preliminary_flash+claude","readers":["claude-opus-5.5","gemini-3.8-flash","text_layer"],"record_kind":"general_table","system":"AG-GE-NI","temperature_K":1023.0,"temperature_basis":"printed","temperature_printed":"1023 K","tool_release":"tools-release-v2.1.18"},{"conditions":{"kind":"paper_context","paper":"doi:10.1007/s11664-018-6216-7"},"evidence_class":"experimental","flags":{"espei_ready":false,"extraction_accepted":true,"review_state":"extracted"},"id":"ORC-Q5JR5N2O3K","locator":{"ref":"sha256:501ffffb53ae3473/p7/tab-vii","row":9},"method":"EPMA","method_basis":"printed in the table row/column","observation_type":"phase_region_vertex_set","origin":{"basis":"printed_source_this_work_experimental","class":"experimental","measured_in":"doi:10.1007/s11664-018-6216-7","own_work_of_paper":true},"paper":"doi:10.1007/s11664-018-6216-7","phase_compositions":[{"basis":"mole_fraction (converted from atomic percent)","composition":{"AG":0.992,"GE":0.007,"NI":0.001},"composition_source":"printed","phase":"(Ag)"},{"basis":"mole_fraction (converted from atomic percent)","composition":{"AG":0.002,"GE":0.335,"NI":0.663},"composition_source":"printed","phase":"Ge3Ni5"}],"phases":[{"label":"(Ag)"},{"label":"Ge3Ni5"}],"pid":"sha256:501ffffb53ae3473/p7/tab-vii/r09#phase_region_vertex_set","pressure_Pa":101325,"pressure_basis":"unstated_assumed","property":"PHASE_COMPOSITION","property_group":"phase equilibrium","reader_tier":"preliminary_flash+claude","readers":["claude-opus-5.5","gemini-3.8-flash","text_layer"],"record_kind":"general_table","system":"AG-GE-NI","temperature_K":1023.0,"temperature_basis":"printed","temperature_printed":"1023 K","tool_release":"tools-release-v2.1.18"},{"conditions":{"kind":"not_applicable_own_calculation"},"evidence_class":"model","flags":{"espei_ready":false,"extraction_accepted":true,"review_state":"extracted","row_state":"settled","state_fully_specified":true},"id":"ORC-OP5G7R2CFL","locator":{"ref":"doi:10.1007/s11664-018-6216-7/p6/tab-v","row":1},"model_unlinked_reason":"reporting paper's own calculation, but no TDB linked to the table","observation_type":"invariant_reaction","origin":{"basis":"this_work+label_names_calculation","class":"model_value","measured_in":"doi:10.1007/s11664-018-6216-7","own_work_of_paper":true},"paper":"doi:10.1007/s11664-018-6216-7","phase_compositions":[{"basis":"mole_fraction (converted from atomic percent)","composition":{"GE":0.1868},"composition_source":"printed","phase":"L"},{"basis":"mole_fraction (converted from atomic percent)","composition":{"GE":0.0666},"composition_source":"printed","phase":"(Ag)"},{"basis":"mole_fraction (converted from atomic percent)","composition":{"GE":1.0},"composition_source":"printed","phase":"(Ge)"}],"phases":[{"label":"L","model_phase":"LIQUID"},{"label":"(Ag)"},{"label":"(Ge)"}],"pid":"doi:10.1007/s11664-018-6216-7/p6/tab-v/r01#invariant_reaction","pressure_Pa":101325,"pressure_basis":"stated_default_1_atm","property":"INVARIANT_TEMPERATURE","property_group":"invariant reaction","reaction":{"printed":"L -> (Ag) + (Ge)"},"reader_tier":"preliminary_flash+claude","readers":["claude-opus-5.5","gemini-3.8-flash","text_layer"],"record_kind":"invariant_table","system":"AG-GE-NI","temperature_K":925.0,"temperature_printed":"925","temperature_uncertainty":{"basis":"stated_default","value":2.0},"tool_release":"v2.1.19n","unit":"K","value":925.0},{"conditions":{"kind":"not_applicable_own_calculation"},"evidence_class":"model","flags":{"espei_ready":false,"extraction_accepted":true,"review_state":"extracted","row_state":"settled","state_fully_specified":true},"id":"ORC-VXDCY67BQU","locator":{"ref":"doi:10.1007/s11664-018-6216-7/p9/tab-viii","row":1},"model_unlinked_reason":"reporting paper's own calculation, but no TDB linked to the table","observation_type":"invariant_reaction","origin":{"basis":"this_work+caption_names_calc_only","class":"model_value","measured_in":"doi:10.1007/s11664-018-6216-7","own_work_of_paper":true},"paper":"doi:10.1007/s11664-018-6216-7","phase_compositions":[{"basis":"mole_fraction (converted from atomic percent)","composition":{"GE":0.226,"NI":0.762},"composition_source":"printed","phase":"L2"},{"basis":"mole_fraction (converted from atomic percent)","composition":{"GE":0.003,"NI":0.005},"composition_source":"printed","phase":"L1"},{"basis":"mole_fraction (converted from atomic percent)","composition":{"GE":0.23,"NI":0.769},"composition_source":"printed","phase":"βGeNi3"},{"basis":"mole_fraction (converted from atomic percent)","composition":{"GE":0.138,"NI":0.861},"composition_source":"printed","phase":"(Ni)"}],"phases":[{"label":"L2","model_phase":"LIQUID"},{"label":"L1","model_phase":"LIQUID"},{"label":"βGeNi3"},{"label":"(Ni)"}],"pid":"doi:10.1007/s11664-018-6216-7/p9/tab-viii/r01#invariant_reaction","pressure_Pa":101325,"pressure_basis":"stated_default_1_atm","property":"INVARIANT_TEMPERATURE","property_group":"invariant reaction","reaction":{"printed":"L2 ⇌ L1 + βGeNi3 + (Ni)","type":"other"},"reader_tier":"preliminary_flash+claude","readers":["claude-opus-5.5","gemini-3.8-flash","text_layer"],"record_kind":"invariant_table","system":"AG-GE-NI","temperature_K":1391.0,"temperature_printed":"1391","temperature_uncertainty":{"basis":"stated_default","value":2.0},"tool_release":"v2.1.19n","transition_kind":"other","transition_kind_printed":"other","unit":"K","value":1391.0},{"conditions":{"kind":"not_applicable_own_calculation"},"evidence_class":"model","flags":{"espei_ready":false,"extraction_accepted":true,"review_state":"extracted","row_state":"settled","state_fully_specified":true},"id":"ORC-E5DFQIENNF","locator":{"ref":"doi:10.1007/s11664-018-6216-7/p9/tab-viii","row":2},"model_unlinked_reason":"reporting paper's own calculation, but no TDB linked to the table","observation_type":"invariant_reaction","origin":{"basis":"this_work+caption_names_calc_only","class":"model_value","measured_in":"doi:10.1007/s11664-018-6216-7","own_work_of_paper":true},"paper":"doi:10.1007/s11664-018-6216-7","phase_compositions":[{"basis":"mole_fraction (converted from atomic percent)","composition":{"GE":0.29,"NI":0.694},"composition_source":"printed","phase":"L2"},{"basis":"mole_fraction (converted from atomic percent)","composition":{"GE":0.253,"NI":0.747},"composition_source":"printed","phase":"βGeNi3"},{"basis":"mole_fraction (converted from atomic percent)","composition":{"GE":0.279,"NI":0.705},"composition_source":"printed","phase":"L1"},{"basis":"mole_fraction (converted from atomic percent)","composition":{"GE":0.256,"NI":0.744},"composition_source":"printed","phase":"γGeNi3"}],"phases":[{"label":"L2","model_phase":"LIQUID"},{"label":"βGeNi3"},{"label":"L1","model_phase":"LIQUID"},{"label":"γGeNi3"}],"pid":"doi:10.1007/s11664-018-6216-7/p9/tab-viii/r02#invariant_reaction","pressure_Pa":101325,"pressure_basis":"stated_default_1_atm","property":"INVARIANT_TEMPERATURE","property_group":"invariant reaction","reaction":{"printed":"L2 + βGeNi3 ⇌ L1 + γGeNi3","type":"quasi-peritectic"},"reader_tier":"preliminary_flash+claude","readers":["claude-opus-5.5","gemini-3.8-flash","text_layer"],"record_kind":"invariant_table","system":"AG-GE-NI","temperature_K":1377.0,"temperature_printed":"1377","temperature_uncertainty":{"basis":"stated_default","value":2.0},"tool_release":"v2.1.19n","transition_kind":"quasi-peritectic","transition_kind_printed":"U","unit":"K","value":1377.0},{"conditions":{"kind":"not_applicable_own_calculation"},"evidence_class":"model","flags":{"espei_ready":false,"extraction_accepted":true,"review_state":"extracted","row_state":"settled","state_fully_specified":false},"id":"ORC-E3VLTUMAIS","locator":{"ref":"doi:10.1007/s11664-018-6216-7/p9/tab-viii","row":3},"model_unlinked_reason":"reporting paper's own calculation, but no TDB linked to the table","observation_type":"invariant_reaction","origin":{"basis":"this_work+caption_names_calc_only","class":"model_value","measured_in":"doi:10.1007/s11664-018-6216-7","own_work_of_paper":true},"paper":"doi:10.1007/s11664-018-6216-7","phase_compositions":[{"basis":"mole_fraction (converted from atomic percent)","composition":{"GE":0.29,"NI":0.694},"composition_source":"printed","phase":"L2"},{"basis":"mole_fraction (converted from atomic percent)","composition":{"GE":0.011,"NI":0.003},"composition_source":"printed","phase":"L1"},{"basis":"mole_fraction (converted from atomic percent)","composition":{"GE":0.28,"NI":0.72},"composition_source":"printed","phase":"δGe2Ni5"},{"basis":"mole_fraction (converted from atomic percent)","composition":{"GE":0.256,"NI":0.744},"composition_source":"printed","phase":"γGe Ni3"}],"phases":[{"label":"L2","model_phase":"LIQUID"},{"label":"γGeNi3"},{"label":"L1","model_phase":"LIQUID"},{"label":"δGe2Ni5","model_phase":"GE2NI5","pearson_symbol":"hP42","prototype":"Pd5Sb2"},{"label":"γGe Ni3"}],"pid":"doi:10.1007/s11664-018-6216-7/p9/tab-viii/r03#invariant_reaction","pressure_Pa":101325,"pressure_basis":"stated_default_1_atm","property":"INVARIANT_TEMPERATURE","property_group":"invariant reaction","reaction":{"printed":"L2 + γGeNi3 ⇌ L1 + δGe2Ni5","type":"quasi-peritectic"},"reader_tier":"preliminary_flash+claude","readers":["claude-opus-5.5","gemini-3.8-flash","text_layer"],"record_kind":"invariant_table","system":"AG-GE-NI","temperature_K":1368.8,"temperature_printed":"1368.8","temperature_uncertainty":{"basis":"stated_default","value":2.0},"tool_release":"v2.1.19n","transition_kind":"quasi-peritectic","transition_kind_printed":"U","unit":"K","value":1368.8},{"conditions":{"kind":"not_applicable_own_calculation"},"evidence_class":"model","flags":{"espei_ready":false,"extraction_accepted":true,"review_state":"extracted","row_state":"settled","state_fully_specified":true},"id":"ORC-TOLQHJFPTK","locator":{"ref":"doi:10.1007/s11664-018-6216-7/p9/tab-viii","row":4},"model_unlinked_reason":"reporting paper's own calculation, but no TDB linked to the table","observation_type":"invariant_reaction","origin":{"basis":"this_work+caption_names_calc_only","class":"model_value","measured_in":"doi:10.1007/s11664-018-6216-7","own_work_of_paper":true},"paper":"doi:10.1007/s11664-018-6216-7","phase_compositions":[{"basis":"mole_fraction (converted from atomic percent)","composition":{"GE":0.291,"NI":0.692},"composition_source":"printed","phase":"L2"},{"basis":"mole_fraction (converted from atomic percent)","composition":{"GE":0.011,"NI":0.003},"composition_source":"printed","phase":"L1"},{"basis":"mole_fraction (converted from atomic percent)","composition":{"GE":0.358,"NI":0.642},"composition_source":"printed","phase":"Ge3Ni5"},{"basis":"mole_fraction (converted from atomic percent)","composition":{"GE":0.28,"NI":0.72},"composition_source":"printed","phase":"δGe2Ni5"}],"phases":[{"label":"L2","model_phase":"LIQUID"},{"label":"L1","model_phase":"LIQUID"},{"label":"Ge3Ni5"},{"label":"δGe2Ni5","model_phase":"GE2NI5","pearson_symbol":"hP42","prototype":"Pd5Sb2"}],"pid":"doi:10.1007/s11664-018-6216-7/p9/tab-viii/r04#invariant_reaction","pressure_Pa":101325,"pressure_basis":"stated_default_1_atm","property":"INVARIANT_TEMPERATURE","property_group":"invariant reaction","reaction":{"printed":"L2 ⇌ L1 + Ge3Ni5 + δGe2Ni5","type":"other"},"reader_tier":"preliminary_flash+claude","readers":["claude-opus-5.5","gemini-3.8-flash","text_layer"],"record_kind":"invariant_table","system":"AG-GE-NI","temperature_K":1368.3,"temperature_printed":"1368.3","temperature_uncertainty":{"basis":"stated_default","value":2.0},"tool_release":"v2.1.19n","transition_kind":"other","transition_kind_printed":"other","unit":"K","value":1368.3},{"conditions":{"kind":"not_applicable_own_calculation"},"evidence_class":"model","flags":{"espei_ready":false,"extraction_accepted":true,"review_state":"extracted","row_state":"settled","state_fully_specified":true},"id":"ORC-DG52RTPCPB","locator":{"ref":"doi:10.1007/s11664-018-6216-7/p9/tab-viii","row":5},"model_unlinked_reason":"reporting paper's own calculation, but no TDB linked to the table","observation_type":"invariant_reaction","origin":{"basis":"this_work+caption_names_calc_only","class":"model_value","measured_in":"doi:10.1007/s11664-018-6216-7","own_work_of_paper":true},"paper":"doi:10.1007/s11664-018-6216-7","phase_compositions":[{"basis":"mole_fraction (converted from atomic percent)","composition":{"GE":0.502,"NI":0.21},"composition_source":"printed","phase":"L2"},{"basis":"mole_fraction (converted from atomic percent)","composition":{"GE":0.42,"NI":0.58},"composition_source":"printed","phase":"Ge3Ni5"},{"basis":"mole_fraction (converted from atomic percent)","composition":{"GE":0.198,"NI":0.003},"composition_source":"printed","phase":"L1"},{"basis":"mole_fraction (converted from atomic percent)","composition":{"GE":0.5,"NI":0.5},"composition_source":"printed","phase":"GeNi"}],"phases":[{"label":"L2","model_phase":"LIQUID"},{"label":"Ge3Ni5"},{"label":"L1","model_phase":"LIQUID"},{"label":"GeNi","model_phase":"GENI_B31","pearson_symbol":"oP8","prototype":"MnP"}],"pid":"doi:10.1007/s11664-018-6216-7/p9/tab-viii/r05#invariant_reaction","pressure_Pa":101325,"pressure_basis":"stated_default_1_atm","property":"INVARIANT_TEMPERATURE","property_group":"invariant reaction","reaction":{"printed":"L2 + Ge3Ni5 ⇌ L1 + GeNi","type":"quasi-peritectic"},"reader_tier":"preliminary_flash+claude","readers":["claude-opus-5.5","gemini-3.8-flash","text_layer"],"record_kind":"invariant_table","system":"AG-GE-NI","temperature_K":1055.0,"temperature_printed":"1055","temperature_uncertainty":{"basis":"stated_default","value":2.0},"tool_release":"v2.1.19n","transition_kind":"quasi-peritectic","transition_kind_printed":"U","unit":"K","value":1055.0},{"conditions":{"kind":"not_applicable_own_calculation"},"evidence_class":"model","flags":{"espei_ready":false,"extraction_accepted":true,"review_state":"extracted","row_state":"settled","state_fully_specified":true},"id":"ORC-KW33FT7BJR","locator":{"ref":"doi:10.1007/s11664-018-6216-7/p9/tab-viii","row":6},"model_unlinked_reason":"reporting paper's own calculation, but no TDB linked to the table","observation_type":"invariant_reaction","origin":{"basis":"this_work+caption_names_calc_only","class":"model_value","measured_in":"doi:10.1007/s11664-018-6216-7","own_work_of_paper":true},"paper":"doi:10.1007/s11664-018-6216-7","phase_compositions":[{"basis":"mole_fraction (converted from atomic percent)","composition":{"GE":0.545,"NI":0.146},"composition_source":"printed","phase":"L2"},{"basis":"mole_fraction (converted from atomic percent)","composition":{"GE":0.5,"NI":0.5},"composition_source":"printed","phase":"GeNi"},{"basis":"mole_fraction (converted from atomic percent)","composition":{"GE":0.251,"NI":0.002},"composition_source":"printed","phase":"L1"},{"basis":"mole_fraction (converted from atomic percent)","composition":{"GE":0.093},"composition_source":"printed","phase":"(Ag)"}],"phases":[{"label":"L2","model_phase":"LIQUID"},{"label":"GeNi","model_phase":"GENI_B31","pearson_symbol":"oP8","prototype":"MnP"},{"label":"L1","model_phase":"LIQUID"},{"label":"(Ag)"}],"pid":"doi:10.1007/s11664-018-6216-7/p9/tab-viii/r06#invariant_reaction","pressure_Pa":101325,"pressure_basis":"stated_default_1_atm","property":"INVARIANT_TEMPERATURE","property_group":"invariant reaction","reaction":{"printed":"L2 + GeNi ⇌ L1 + (Ag)","type":"quasi-peritectic"},"reader_tier":"preliminary_flash+claude","readers":["claude-opus-5.5","gemini-3.8-flash","text_layer"],"record_kind":"invariant_table","system":"AG-GE-NI","temperature_K":934.0,"temperature_printed":"934","temperature_uncertainty":{"basis":"stated_default","value":2.0},"tool_release":"v2.1.19n","transition_kind":"quasi-peritectic","transition_kind_printed":"U","unit":"K","value":934.0},{"conditions":{"kind":"not_applicable_own_calculation"},"evidence_class":"model","flags":{"espei_ready":false,"extraction_accepted":true,"review_state":"extracted","row_state":"settled","state_fully_specified":true},"id":"ORC-5NHFH573RW","locator":{"ref":"doi:10.1007/s11664-018-6216-7/p9/tab-viii","row":7},"model_unlinked_reason":"reporting paper's own calculation, but no TDB linked to the table","observation_type":"invariant_reaction","origin":{"basis":"this_work+caption_names_calc_only","class":"model_value","measured_in":"doi:10.1007/s11664-018-6216-7","own_work_of_paper":true},"paper":"doi:10.1007/s11664-018-6216-7","phase_compositions":[{"basis":"mole_fraction (converted from atomic percent)","composition":{"GE":0.55,"NI":0.137},"composition_source":"printed","phase":"L2"},{"basis":"mole_fraction (converted from atomic percent)","composition":{"GE":0.26,"NI":0.002},"composition_source":"printed","phase":"L1"},{"basis":"mole_fraction (converted from atomic percent)","composition":{"GE":0.096},"composition_source":"printed","phase":"(Ag)"},{"basis":"mole_fraction (converted from atomic percent)","composition":{"GE":1.0},"composition_source":"printed","phase":"(Ge)"}],
