Repository: orchid-calphad/orchid-data

# ORCHID data

Open data of the **ORCHID** project (Open Repository for CALPHAD Hypotheses, Intelligence, and Discovery),
served at <https://data.orchid-project.org> and browsable at <https://orchid-project.org>.

**Release v2026.10. Version 1, machine-extracted: values were read from papers by language-model readers constrained to quote their source and checked automatically (quote verification, field-placement rule, printed-page sign checks, DFT and Kim et al. 2017 cross-checks); a hand-checked precision sample is in progress.**

| Folder | Content |
|---|---|
| `literature/` | Thermodynamic and phase-equilibrium values read from published papers: one JSON per chemical system (`systems/`), full dumps (`orchid-literature.csv.gz`, `orchid-literature.jsonl.gz`), papers, experimental contexts, DFT-vs-experiment parity data. Fields are documented in `literature/SCHEMA.md`. |
| `phase-diagrams/` | Binary phase diagrams calculated with pycalphad from the SGTE binary collection (Hallstedt 2025, CC BY 4.0), each tied to its TDB file by SHA-256. |
| `hulls/` | Binary convex hulls from the Materials Project and OQMD (CC BY 4.0) and assessed CALPHAD isotherms. |
| `phases/` | Phase registry (binary systems): one entry per phase with its names (TDB, papers, corpus, Materials Project, OQMD), CALPHAD models, stability in the calculated diagrams, example references, and a structure type only when certain. Fields in `phases/SCHEMA.md`. |
| `assessed-phase-assemblages/` | Assessed phase assemblages: one (T, x, P) point deep inside each named phase field of the expert-drawn (assessed) binary diagrams compiled in Okamoto's Desk Handbook, with the assemblage, phase-registry ids, basis, confidence, SGTE cross-check and ESPEI ZPF datasets; evidence class `assessed_phase_diagram`. Data only (no page images or handbook text). Fields in `assessed-phase-assemblages/SCHEMA.md`. |
| `espei/` | ESPEI 0.9.1 datasets built from the literature values and from DFT, one folder per evidence class (`experimental/`, `model/`, `invariants/`, `dft/literature`, `dft/mp`, `dft/oqmd`), every value with its ORCHID observation id, source DOI, uncertainty and ESPEI weight; `index.csv`, `references.bib`, `VALIDATION.md`, `UNCERTAINTY_SUMMARY.md`, `dft/CALIBRATION.md`. Fields in `espei/SCHEMA.md`. |
| `bibliography/` | Every paper ORCHID knows: Crossref bibliographic metadata (CC0), roles in ORCHID, evidence counts and typed relations with provenance (papers and edges as JSONL / CSV / Parquet, one JSON per paper and per system, BibTeX, CSL-JSON, JSON-LD); DOIs matched from printed references checked against Crossref (`DOI_MISMATCHES.md`). `pages/` are static web views. Fields in `bibliography/SCHEMA.md`. |
| `parquet/` | Analysis-ready Parquet tables of the same release (see Formats). |
| `zenodo/` | Zenodo deposition metadata and file manifests of the nine release records; DOIs in `zenodo/dois.json`. |
| `systems/`, `compounds/`, `papers/`, `bibliography/pages/` | Static no-JavaScript pages (HTML, Markdown, CSV) generated from the data; not part of the Zenodo records. |

## Machine-learning use
Literature values, DFT parity rows and assessed phase-assemblage points carry `chemical_system`, `paper_id` and two
deterministic 5-fold assignments: `fold_lso` = int(sha256(chemical_system), 16) mod 5 (leave-chemical-system-out) and
`fold_lpo` = int(sha256(paper_id), 16) mod 5 (leave-paper-out). Do not split rows at random: values of one table, paper
or system are correlated and many are re-listed from the same original measurement. Subsystems (unaries, binaries of a
ternary) are systems of their own; drop them from training for strict extrapolation to unseen chemistry. Details:
`DATASET_CARD.md`, "Machine-learning use".

## Citing
Release v2026.10 is archived on Zenodo as eight citable datasets, each its own record and DOI, plus an umbrella
record that links them (`isPartOf` / `hasPart`). Cite the dataset you use and the umbrella record, and the original
source of every value (its paper and DOI).

| Dataset | Content | DOI |
|---|---|---|
| ORCHID literature values | `literature/` (except the DFT benchmark files), Parquet `literature_values`, `papers`, `experimental_context` | [10.5281/zenodo.PENDING-literature](https://doi.org/10.5281/zenodo.PENDING-literature) |
| ORCHID calculated binary phase diagrams | `phase-diagrams/`, Parquet `phase_diagram_index`, `phase_diagram_invariants` | [10.5281/zenodo.PENDING-phase-diagrams](https://doi.org/10.5281/zenodo.PENDING-phase-diagrams) |
| ORCHID binary convex hulls (Materials Project, OQMD, assessed CALPHAD) | `hulls/`, Parquet `hull_vertices` | [10.5281/zenodo.PENDING-hulls](https://doi.org/10.5281/zenodo.PENDING-hulls) |
| ORCHID DFT-vs-experiment formation-enthalpy benchmark | `literature/dft_parity.json`, `literature/kim2017_crosscheck.*`, Parquet `dft_parity` | [10.5281/zenodo.PENDING-dft-benchmark](https://doi.org/10.5281/zenodo.PENDING-dft-benchmark) |

File: literature/BORIDE_EVIDENCE_REVIEW.json
{"decisions":{"ORC-RGYHX5NTA6":{"basis":"Reporting paper page 6 explicitly identifies Colinet and Tedenac first-principles DyB2 calculation, reference 38 on page 17. Publisher abstract confirms DFT/VASP/GGA method. Table 2 Experiments label conflicts. Original PDF retrieval returned item-specific HTTP 401; numerical/reference-state match remains unverified.","evidence_class":"dft","method":"first-principles calculation","primary_numerical_table_verified":false,"source_doi":"10.1016/j.calphad.2018.04.004"},"ORC-SQH32E73M5":{"basis":"Original paper Table 1, printed page 245, confirms CeB4 -53.5 +/- 1.5 kJ/g-atom by direct synthesis calorimetry. Reporting paper page 5 agrees; Table 2 classification conflicts. Calorimeter temperature 1473 K is not the standard formation reference temperature.","evidence_class":"experimental","method":"direct synthesis calorimetry","primary_numerical_table_verified":true,"primary_pdf_sha256":"373f655e240123c77fc9c6e0b214ca2bbf8f400166526c40ea9d57bbf08e2470","source_doi":"10.1016/0925-8388(95)80024-7"},"ORC-XGTVCVN6TQ":{"basis":"Reporting paper page 5 identifies OQMD calculations; reference 32 on page 16 is OQMD (accessed 5 May 2019). Table 2 Experiment label conflicts. Historical OQMD record and numerical/reference-state match remain unverified.","evidence_class":"dft","method":"first-principles calculation (OQMD)","primary_numerical_table_verified":false,"source_url":"http://oqmd.org"}},"identity_review":{"basis":"Table 2 page 25 prints -23.654 for LuB12 twice with references 30 and 31. Reference 30 on page 16 is Ce/Pr/Nd/Gd calorimetry; reference 31 is Materials Project. Lu-B prose on page 7 names MP31 and OQMD32. This conflict prevents a defensible row-to-source assignment. Equal values do not prove a duplicate.","decision":"Preserve both literature records and exclude both from fitting and calibration until independent source identities are established. No deduplication or numerical substitution.","readmission":"Verify original historical entry identities and numerical/reference-state provenance for both rows. If one calculation is repeated, retain both literature records and link to one source-verified canonical fitting observation. If independent, permit both with documented provenance.","records":[{"chemical_system":"B-LU","cited_sources":[{"kind":"unknown","label":"30","status":"unresolved"}],"conditions":{"kind":"cited_source","note":"conditions in the cited source"},"corrections":[{"after":298.15,"before":298.0,"evidence":{"printed":"298 K"},"field":"temperature_K","gate":"G1","rule":"standard_reference_temperature"},{"after":"B-LU","before":"B-CE-DY-LU","evidence":{"basis":"phase_formula","overall_composition":{"CE":0.0,"DY":0.0,"LU":0.076923},"phases":["LuB12"]},"field":"system","gate":"A1","rule":"system_of_the_state"}],"elements":["B","LU"],"evidence_class":"dft","flags":{"calphad_check":"not_available","espei_certified":false,"espei_ready":false,"extraction_accepted":true,"review_state":"extracted","specification_gaps":["reference-dependent quantity without a resolved reference state","state:computation_context"],"state_fully_specified":false,"system_is_state_subsystem":true},"fold_lpo":4,"fold_lso":3,"id":"ORC-XHZKQDXC67","locator":{"artifact":"table","asset":"sha256:2b83f091c2d978f3/p25/tab-2","caption":"The experimental and calculated enthalpies of formation of intermetallic compounds in the RE-B (RE=Ce, Dy, Lu) binary systems","label":"2","page":25,"row":36},"method":"First-principle calculation","method_basis":"printed in the table row/column","observation_type":"equilibrium_property","origin":{"basis":"printed_source_other_calculation","class":"computed","own_work_of_paper":false},"overall_composition":{"LU":0.076923},"overall_composition_basis":"from_formula","overall_composition_stored":{"CE":0.0,"DY":0.0,"LU":0.076923},"paper":"doi:10.1016/j.calphad.2020.101740","paper_id":"doi:10.1016/j.calphad.2020.101740","phases":[{"label":"LuB12"}],"pid":"sha256:2b83f091c2d978f3/p25/tab-2/r36#equilibrium_property","pressure_Pa":101325,"pressure_basis":"assumed_default_1_atm_not_printed","pressure_basis_stored":"unstated_assumed","property":"HM_FORM","property_group":"formation","property_printed":"Enthalpy of formation","reader_agreement":"multi_reader","reader_agreement_label":"confirmed (two or more readers)","reader_tier":"preliminary_flash+claude","readers":["claude-opus-5.5","gemini-3.8-flash","text_layer"],"record_kind":"general_table","reference_state":{"B":{"phase":"printed:α-Lu and β-B"},"LU":{"phase":"printed:α-Lu and β-B"}},"reference_state_stored":{"B":{"phase":"printed:α-Lu and β-B"},"CE":{"phase":"printed:α-Lu and β-B"},"DY":{"phase":"printed:α-Lu and β-B"},"LU":{"phase":"printed:α-Lu and β-B"}},"source_system":"B-CE-DY-LU","system":"B-LU","temperature_K":298.15,"temperature_K_stored":298.0,"temperature_basis":"printed","temperature_printed":"298 K","tool_release":"tools-release-v2.1.18","uncertainty":{"basis":"stated_default","note":"5% default","value":1.1827},"uncertainty_budget":{"calibration":"orchid-uncertainty-calibration 2026-10-24 (audit round 2) sha256 2ac260fa1872","quantities":{"value":{"sigma_composition":null,"sigma_conversion":null,"sigma_effective":10.05,"sigma_method":{"basis":"calibrated","ci95":[7.205,13.326],"class":"dft","entry":"dft/literature/strata/pblock_anion","floor":10.05,"floor_unit":"kJ/mol-atom","n_pairs":123,"stratum":"literature/pblock_anion","value":10.05},"sigma_printed":null,"sigma_reading":{"basis":"last_printed_digit","value":0.0005},"sigma_scatter":null,"unit":"kJ/mol-atom","value_type":"HM_FORM"}},"sigma_rule":"max(sqrt(max(printed, reading, method)^2 + composition^2 + conversion^2), scatter)"},"unit":"kJ/mol-atom","unit_basis":"printed_unit","unit_printed":"kJ/mol-atom","unit_stored":"J/mol-atom","value":-23.654,"value_printed":-23.654,"value_stored":-23654.0},{"chemical_system":"B-LU","cited_sources":[{"kind":"unknown","label":"31","status":"unresolved"}],"conditions":{"kind":"cited_source","note":"conditions in the cited source"},"corrections":[{"after":298.15,"before":298.0,"evidence":{"printed":"298 K"},"field":"temperature_K","gate":"G1","rule":"standard_reference_temperature"},{"after":"B-LU","before":"B-CE-DY-LU","evidence":{"basis":"phase_formula","overall_composition":{"CE":0.0,"DY":0.0,"LU":0.076923},"phases":["LuB12"]},"field":"system","gate":"A1","rule":"system_of_the_state"}],"elements":["B","LU"],"evidence_class":"dft","flags":{"calphad_check":"not_available","espei_certified":false,"espei_ready":false,"extraction_accepted":true,"review_state":"extracted","specification_gaps":["reference-dependent quantity without a resolved reference state","state:computation_context"],"state_fully_specified":false,"system_is_state_subsystem":true},"fold_lpo":4,"fold_lso":3,"id":"ORC-FB5PWWV3MF","locator":{"artifact":"table","asset":"sha256:2b83f091c2d978f3/p25/tab-2","caption":"The experimental and calculated enthalpies of formation of intermetallic compounds in the RE-B (RE=Ce, Dy, Lu) binary systems","label":"2","page":25,"row":37},"method":"First-principle calculation","method_basis":"printed in the table row/column","observation_type":"equilibrium_property","origin":{"basis":"printed_source_other_calculation","class":"computed","own_work_of_paper":false},"overall_composition":{"LU":0.076923},"overall_composition_basis":"from_formula","overall_composition_stored":{"CE":0.0,"DY":0.0,"LU":0.076923},"paper":"doi:10.1016/j.calphad.2020.101740","paper_id":"doi:10.1016/j.calphad.2020.101740","phases":[{"label":"LuB12"}],"pid":"sha256:2b83f091c2d978f3/p25/tab-2/r37#equilibrium_property","pressure_Pa":101325,"pressure_basis":"assumed_default_1_atm_not_printed","pressure_basis_stored":"unstated_assumed","property":"HM_FORM","property_group":"formation","property_printed":"Enthalpy of formation","reader_agreement":"multi_reader","reader_agreement_label":"confirmed (two or more readers)","reader_tier":"preliminary_flash+claude","readers":["claude-opus-5.5","gemini-3.8-flash","text_layer"],"record_kind":"general_table","reference_state":{"B":{"phase":"printed:α-Lu and β-B"},"LU":{"phase":"printed:α-Lu and β-B"}},"reference_state_stored":{"B":{"phase":"printed:α-Lu and β-B"},"CE":{"phase":"printed:α-Lu and β-B"},"DY":{"phase":"printed:α-Lu and β-B"},"LU":{"phase":"printed:α-Lu and β-B"}},"source_system":"B-CE-DY-LU","system":"B-LU","temperature_K":298.15,"temperature_K_stored":298.0,"temperature_basis":"printed","temperature_printed":"298 K","tool_release":"tools-release-v2.1.18","uncertainty":{"basis":"stated_default","note":"5% default","value":1.1827},"uncertainty_budget":{"calibration":"orchid-uncertainty-calibration 2026-10-24 (audit round 2) sha256 2ac260fa1872","quantities":{"value":{"sigma_composition":null,"sigma_conversion":null,"sigma_effective":10.05,"sigma_method":{"basis":"calibrated","ci95":[7.205,13.326],"class":"dft","entry":"dft/literature/strata/pblock_anion","floor":10.05,"floor_unit":"kJ/mol-atom","n_pairs":123,"stratum":"literature/pblock_anion","value":10.05},"sigma_printed":null,"sigma_reading":{"basis":"last_printed_digit","value":0.0005},"sigma_scatter":null,"unit":"kJ/mol-atom","value_type":"HM_FORM"}},"sigma_rule":"max(sqrt(max(printed, reading, method)^2 + composition^2 + conversion^2), scatter)"},"unit":"kJ/mol-atom","unit_basis":"printed_unit","unit_printed":"kJ/mol-atom","unit_stored":"J/mol-atom","value":-23.654,"value_printed":-23.654,"value_stored":-23654.0}],"reporting_doi":"10.1016/j.calphad.2020.101740","reporting_pdf_sha256":"2b83f091c2d978f372817fe433338560df2e9bb75a9799dd53365059ff4c588b","review_id":"lub12-source-identity-20261027","snapshot_check":{"limitation":"Current local snapshots do not establish the historical entries or original row attribution used by the reporting paper.","mp":{"energy_eV_atom":-0.24636507384615286,"path":"hulls/dft-mp/B/B-LU.json","phase":"mp-aaackvor"},"oqmd":{"energy_eV_atom":-0.246470615769231,"path":"hulls/dft-oqmd/B/B-LU.json","phase":"oqmd-28503"}},"source_pages":[7,16,25]},"policy":"Preserve all numerical fields, printed uncertainties, conditions and printed citation labels. Exclude reviewed rows from fitting and calibration pending complete source-state verification. No LuB12 deduplication.","records":[{"chemical_system":"B-CE","cited_sources":[{"kind":"unknown","label":"30","status":"unresolved"}],"conditions":{"kind":"cited_source","note":"conditions in the cited source"},"corrections":[{"after":"B-CE","before":"B-CE-DY-LU","evidence":{"basis":"phase_formula","overall_composition":{"CE":0.2,"DY":0.0,"LU":0.0},"phases":["CeB4"]},"field":"system","gate":"A1","rule":"system_of_the_state"}],"elements":["B","CE"],"evidence_class":"dft","flags":{"calphad_check":"not_available","espei_certified":false,"espei_ready":false,"extraction_accepted":true,"review_state":"extracted","specification_gaps":["reference-dependent quantity without a resolved reference state","state:T_K","state:computation_context","state:reference_state","temperature not stated"],"state_fully_specified":false,"system_is_state_subsystem":true},"fold_lpo":4,"fold_lso":0,"id":"ORC-SQH32E73M5","locator":{"artifact":"table","asset":"sha256:2b83f091c2d978f3/p25/tab-2","caption":"The experimental and calculated enthalpies of formation of intermetallic compounds in the RE-B (RE=Ce, Dy, Lu) binary systems","label":"2","page":25,"row":3},"method":"First-principle calculation","method_basis":"printed in the table row/column","observation_type":"equilibrium_property","origin":{"basis":"printed_source_other_calculation","class":"computed","own_work_of_paper":false},"overall_composition":{"CE":0.2},"overall_composition_basis":"from_formula","overall_composition_stored":{"CE":0.2,"DY":0.0,"LU":0.0},"paper":"doi:10.1016/j.calphad.2020.101740","paper_id":"doi:10.1016/j.calphad.2020.101740","phases":[{"label":"CeB4"}],"pid":"sha256:2b83f091c2d978f3/p25/tab-2/r03#equilibrium_property","pressure_Pa":101325,"pressure_basis":"assumed_default_1_atm_not_printed","pressure_basis_stored":"unstated_assumed","property":"HM_FORM","property_group":"formation","property_printed":"Enthalpy of formation","reader_agreement":"multi_reader","reader_agreement_label":"confirmed (two or more readers)","reader_tier":"preliminary_flash+claude","readers":["claude-opus-5.5","gemini-3.8-flash","text_layer"],"record_kind":"general_table","reference_state":{"B":{"phase":"printed:none"},"CE":{"phase":"printed:none"}},"reference_state_stored":{"B":{"phase":"printed:none"},"CE":{"phase":"printed:none"},"DY":{"phase":"printed:none"},"LU":{"phase":"printed:none"}},"source_system":"B-CE-DY-LU","system":"B-CE","temperature_basis":"not_printed","tool_release":"tools-release-v2.1.18","uncertainty":{"basis":"printed","value":1.5},"uncertainty_budget":{"calibration":"orchid-uncertainty-calibration 2026-10-24 (audit round 2) sha256 6229649aa8e4","quantities":{"value":{"sigma_composition":null,"sigma_conversion":null,"sigma_effective":10.01,"sigma_method":{"basis":"calibrated","ci95":[7.101,13.266],"class":"dft","entry":"dft/literature/strata/pblock_anion","floor":10.01,"floor_unit":"kJ/mol-atom","n_pairs":124,"stratum":"literature/pblock_anion","value":10.01},"sigma_printed":{"kind":"plus_minus_coverage_not_stated","taken_as":"1 sigma","value":1.5},"sigma_reading":{"basis":"last_printed_digit","value":0.05},"sigma_scatter":null,"unit":"kJ/mol-atom","value_type":"HM_FORM"}},"sigma_rule":"max(sqrt(max(printed, reading, method)^2 + composition^2 + conversion^2), scatter)"},"unit":"kJ/mol-atom","unit_basis":"printed_unit","unit_printed":"kJ/mol-atom","unit_stored":"J/mol-atom","value":-53.5,"value_printed":-53.5,"value_stored":-53500.0},{"chemical_system":"B-CE","cited_sources":[{"kind":"unknown","label":"32","status":"unresolved"}],"conditions":{"kind":"cited_source","note":"conditions in the cited source"},"corrections":[{"after":"B-CE","before":"B-CE-DY-LU","evidence":{"basis":"phase_formula","overall_composition":{"CE":0.2,"DY":0.0,"LU":0.0},"phases":["CeB4"]},"field":"system","gate":"A1","rule":"system_of_the_state"}],"elements":["B","CE"],"evidence_class":"experimental","flags":{"calphad_check":"not_available","espei_certified":false,"espei_ready":false,"extraction_accepted":true,"review_state":"extracted","specification_gaps":["reference-dependent quantity without a resolved reference state","state:reference_state"],"state_fully_specified":false,"system_is_state_subsystem":true},"fold_lpo":4,"fold_lso":0,"id":"ORC-XGTVCVN6TQ","locator":{"artifact":"table","asset":"sha256:2b83f091c2d978f3/p25/tab-2","caption":"The experimental and calculated enthalpies of formation of intermetallic compounds in the RE-B (RE=Ce, Dy, Lu) binary systems","label":"2","page":25,"row":5},"method":"Experiment","method_basis":"printed in the table row/column","observation_type":"equilibrium_property","origin":{"basis":"printed_source_experimental","class":"experimental","own_work_of_paper":false},"overall_composition":{"CE":0.2},"overall_composition_basis":"from_formula","overall_composition_stored":{"CE":0.2,"DY":0.0,"LU":0.0},"paper":"doi:10.1016/j.calphad.2020.101740","paper_id":"doi:10.1016/j.calphad.2020.101740","phases":[{"label":"CeB4"}],"pid":"sha256:2b83f091c2d978f3/p25/tab-2/r05#equilibrium_property","pressure_Pa":101325,"pressure_basis":"assumed_default_1_atm_not_printed","pressure_basis_stored":"unstated_assumed","property":"HM_FORM","property_group":"formation","property_printed":"Enthalpy of formation","reader_agreement":"multi_reader","reader_agreement_label":"confirmed (two or more readers)","reader_tier":"preliminary_flash+claude","readers":["claude-opus-5.5","gemini-3.8-flash","text_layer"],"record_kind":"general_table","reference_state":{"B":{"phase":"printed:none"},"CE":{"phase":"printed:none"}},"reference_state_stored":{"B":{"phase":"printed:none"},"CE":{"phase":"printed:none"},"DY":{"phase":"printed:none"},"LU":{"phase":"printed:none"}},"source_system":"B-CE-DY-LU","system":"B-CE","temperature_K":298.15,"temperature_basis":"assumed_standard_298K","tool_release":"tools-release-v2.1.18","uncertainty":{"basis":"stated_default","note":"5% default","value":2.4952},"uncertainty_budget":{"calibration":"orchid-uncertainty-calibration 2026-10-24 (audit round 2) sha256 6229649aa8e4","quantities":{"value":{"sigma_composition":null,"sigma_conversion":null,"sigma_effective":3.8,"sigma_method":{"basis":"calibrated","ci95":[2.133406,6.594162],"class":"experimental_unspecified","entry":"value_types/HM_FORM/classes/experimental_unspecified","floor":3.8,"floor_unit":"kJ/mol-atom","n_pairs":30,"value":3.8},"sigma_printed":null,"sigma_reading":{"basis":"last_printed_digit","value":0.0005},"sigma_scatter":null,"unit":"kJ/mol-atom","value_type":"HM_FORM"}},"sigma_rule":"max(sqrt(max(printed, reading, method)^2 + composition^2 + conversion^2), scatter)"},"unit":"kJ/mol-atom","unit_basis":"printed_unit","unit_printed":"kJ/mol-atom","unit_stored":"J/mol-atom","value":-49.904,"value_printed":-49.904,"value_stored":-49904.0},{"chemical_system":"B-DY","cited_sources":[{"kind":"unknown","label":"38","status":"unresolved"}],"conditions":{"kind":"cited_source","note":"conditions in the cited source"},"corrections":[{"after":298.15,"before":298.0,"evidence":{"printed":"298 K"},"field":"temperature_K","gate":"G1","rule":"standard_reference_temperature"},{"after":"B-DY","before":"B-CE-DY-LU","evidence":{"basis":"phase_formula","overall_composition":{"CE":0.0,"DY":0.333333,"LU":0.0},"phases":["DyB2"]},"field":"system","gate":"A1","rule":"system_of_the_state"}],"elements":["B","DY"],"evidence_class":"experimental","flags":{"calphad_check":"not_available","espei_certified":false,"espei_ready":false,"extraction_accepted":true,"review_state":"extracted","specification_gaps":["reference-dependent quantity without a resolved reference state"],"state_fully_specified":false,"system_is_state_subsystem":true},"fold_lpo":4,"fold_lso":0,"id":"ORC-RGYHX5NTA6","locator":{"artifact":"table","asset":"sha256:2b83f091c2d978f3/p25/tab-2","caption":"The experimental and calculated enthalpies of formation of intermetallic compounds in the RE-B (RE=Ce, Dy, Lu) binary systems","label":"2","page":25,"row":15},"method":"Experiments","method_basis":"printed in the table row/column","observation_type":"equilibrium_property","origin":{"basis":"printed_source_experimental","class":"experimental","own_work_of_paper":false},"overall_composition":{"DY":0.333333},"overall_composition_basis":"from_formula","overall_composition_stored":{"CE":0.0,"DY":0.333333,"LU":0.0},"paper":"doi:10.1016/j.calphad.2020.101740","paper_id":"doi:10.1016/j.calphad.2020.101740","phases":[{"label":"DyB2"}],"pid":"sha256:2b83f091c2d978f3/p25/tab-2/r15#equilibrium_property","pressure_Pa":101325,"pressure_basis":"assumed_default_1_atm_not_printed","pressure_basis_stored":"unstated_assumed","property":"HM_FORM","property_group":"formation","property_printed":"Enthalpy of formation","reader_agreement":"multi_reader","reader_agreement_label":"confirmed (two or more readers)","reader_tier":"preliminary_flash+claude","readers":["claude-opus-5.5","gemini-3.8-flash","text_layer"],"record_kind":"general_table","reference_state":{"B":{"phase":"printed:α-Dy and β-B"},"DY":{"phase":"printed:α-Dy and β-B"}},"reference_state_stored":{"B":{"phase":"printed:α-Dy and β-B"},"CE":{"phase":"printed:α-Dy and β-B"},"DY":{"phase":"printed:α-Dy and β-B"},"LU":{"phase":"printed:α-Dy and β-B"}},"source_system":"B-CE-DY-LU","system":"B-DY","temperature_K":298.15,"temperature_K_stored":298.0,"temperature_basis":"printed","temperature_printed":"298 K","tool_release":"tools-release-v2.1.18","uncertainty":{"basis":"stated_default","note":"5% default","value":2.722},"uncertainty_budget":{"calibration":"orchid-uncertainty-calibration 2026-10-24 (audit round 2) sha256 6229649aa8e4","quantities":{"value":{"sigma_composition":null,"sigma_conversion":null,"sigma_effective":3.8,"sigma_method":{"basis":"calibrated","ci95":[2.133406,6.594162],"class":"experimental_unspecified","entry":"value_types/HM_FORM/classes/experimental_unspecified","floor":3.8,"floor_unit":"kJ/mol-atom","n_pairs":30,"value":3.8},"sigma_printed":null,"sigma_reading":{"basis":"last_printed_digit","value":0.005},"sigma_scatter":null,"unit":"kJ/mol-atom","value_type":"HM_FORM"}},"sigma_rule":"max(sqrt(max(printed, reading, method)^2 + composition^2 + conversion^2), scatter)"},"unit":"kJ/mol-atom","unit_basis":"printed_unit","unit_printed":"kJ/mol-atom","unit_stored":"J/mol-atom","value":-54.44,"value_printed":-54.44,"value_stored":-54440.0}],"reporting_doi":"10.1016/j.calphad.2020.101740","reporting_pdf_sha256":"2b83f091c2d978f372817fe433338560df2e9bb75a9799dd53365059ff4c588b","review_id":"rare-earth-boride-classification-20261027","unresolved_identity_pairs":[["ORC-XHZKQDXC67","ORC-FB5PWWV3MF"]]}

File: literature/DFT_EVIDENCE_IDENTITIES.json
{"additional_reviews":[{"basis":"The 2022 assessment Table 2 (printed page 130, PDF page 5) repeats two first-principles formation enthalpies from Wang et al. 2013 Table 4 and cites that paper as reference 16; the reference text is on PDF page 11.","pairs":[{"alias_id":"ORC-PDVG7NZMQP","canonical_id":"ORC-6RCIZWHPCE","compound":"Bi3Er5","record_evidence":{"ORC-6RCIZWHPCE":{"paper":"doi:10.1016/j.tca.2013.05.024","phase_label":"Bi3Er5","reference_state":{"BI":{"phase":"RHOMBOHEDRAL_A7"},"ER":{"phase":"HCP_A3"}},"temperature_K":0.0},"ORC-PDVG7NZMQP":{"paper":"doi:10.1007/s11669-022-00947-8","phase_label":"Er5Bi3","reference_state":{"BI":{"phase":"RHOMBOHEDRAL_A7"},"ER":{"phase":"HCP_A3"}},"temperature_K":0.0}},"value_kJ_mol_atom":-66.035},{"alias_id":"ORC-6Y27WU6GQL","canonical_id":"ORC-CWNSNQEM3C","compound":"BiEr","record_evidence":{"ORC-6Y27WU6GQL":{"paper":"doi:10.1007/s11669-022-00947-8","phase_label":"α-ErBi","reference_state":{"BI":{"phase":"RHOMBOHEDRAL_A7"},"ER":{"phase":"HCP_A3"}},"temperature_K":0.0},"ORC-CWNSNQEM3C":{"paper":"doi:10.1016/j.tca.2013.05.024","phase_label":"BiEr","reference_state":{"BI":{"phase":"RHOMBOHEDRAL_A7"},"ER":{"phase":"HCP_A3"}},"temperature_K":0.0}},"value_kJ_mol_atom":-82.069}],"pdf_page":4,"printed_page":47,"reporting_doi":"10.1007/s11669-022-00947-8","reporting_pdf_page":5,"reporting_reference_label":"16","reporting_table":2,"rule":"Preserve both literature records; use the original 2013 calculation once in calibration and fitting.","source_doi":"10.1016/j.tca.2013.05.024","source_hashes":{"10.1007/s11669-022-00947-8":"fa9c11d530e12e0953b4900bb9f78dfef9400b6e9f2a1640bc7ee7a2119e6d5b","10.1016/j.tca.2013.05.024":"46f3c7f049257145c80c983e9fc48df7f2c6f76ba0f6491c9eacf1337e28108f"},"source_link_discrepancy":{"basis":"The existing DOI resolves to a La-B/La-Bi article, whereas the printed reference names Wang et al., Thermochimica Acta 566 (2013) 44-49. Identity is established from the printed reference and original PDF, not the erroneous resolved link.","correction":"bier-reference-16-20261026","existing_resolved_doi":"10.1007/s11669-013-0231-4","status":"corrected","verified_original_doi":"10.1016/j.tca.2013.05.024"},"table":4},{"basis":"Dong et al. 2013 Table 4 reports five ab initio Au-Ce formation enthalpies. Moustaine and Mahdouk 2016 Table 2 repeats them; the text above that table attributes the ab initio calculations to Dong et al. [43]. The numerical values and corresponding polymorphs agree.","pairs":[{"alias_id":"ORC-I5RYCRWVMX","canonical_id":"ORC-G3N4GWDCFE.3a17a5","compound":"AuCe2","record_evidence":{"ORC-G3N4GWDCFE.3a17a5":{"paper":"doi:10.1016/j.calphad.2013.07.013","phase_label":"AuCe2","reference_state":{"AU":{"phase":"printed:Au (Fcc), Ce (Fcc), and Sn (Bct)"},"CE":{"phase":"printed:Au (Fcc), Ce (Fcc), and Sn (Bct)"}},"temperature_K":0.0},"ORC-I5RYCRWVMX":{"paper":"doi:10.1016/j.jallcom.2016.05.116","phase_label":"Ce2Au","reference_state":{"AU":{"fixed_state_variables":{"T":298.15},"phase":"FCC_A1"},"CE":{"fixed_state_variables":{"T":298.15},"phase":"FCC_A1"}},"temperature_K":298.15}},"value_kJ_mol_atom":-50.99},{"alias_id":"ORC-KI6DB4ZQSO","canonical_id":"ORC-JTTISQ65F3.427862","compound":"αAuCe","record_evidence":{"ORC-JTTISQ65F3.427862":{"paper":"doi:10.1016/j.calphad.2013.07.013","phase_label":"αAuCe","reference_state":{"AU":{"phase":"printed:Au (Fcc), Ce (Fcc), and Sn (Bct)"},"CE":{"phase":"printed:Au (Fcc), Ce (Fcc), and Sn (Bct)"}},"temperature_K":0.0},"ORC-KI6DB4ZQSO":{"paper":"doi:10.1016/j.jallcom.2016.05.116","phase_label":"αCeAu","reference_state":{"AU":{"fixed_state_variables":{"T":298.15},"phase":"FCC_A1"},"CE":{"fixed_state_variables":{"T":298.15},"phase":"FCC_A1"}},"temperature_K":298.15}},"value_kJ_mol_atom":-75.36},{"alias_id":"ORC-PJWX7ZZH5C","canonical_id":"ORC-XFUVQWJIG7.eb4a61","compound":"Au2Ce","record_evidence":{"ORC-PJWX7ZZH5C":{"paper":"doi:10.1016/j.jallcom.2016.05.116","phase_label":"CeAu2","reference_state":{"AU":{"fixed_state_variables":{"T":298.15},"phase":"FCC_A1"},"CE":{"fixed_state_variables":{"T":298.15},"phase":"FCC_A1"}},"temperature_K":298.15},"ORC-XFUVQWJIG7.eb4a61":{"paper":"doi:10.1016/j.calphad.2013.07.013","phase_label":"Au2Ce","reference_state":{"AU":{"phase":"printed:Au (Fcc), Ce (Fcc), and Sn (Bct)"},"CE":{"phase":"printed:Au (Fcc), Ce (Fcc), and Sn (Bct)"}},"temperature_K":0.0}},"value_kJ_mol_atom":-71.46},{"alias_id":"ORC-Y4KGJYHW7Y","canonical_id":"ORC-HCS5Y5VHPZ.ad39d3","compound":"Au6Ce","record_evidence":{"ORC-HCS5Y5VHPZ.ad39d3":{"paper":"doi:10.1016/j.calphad.2013.07.013","phase_label":"Au6Ce","reference_state":{"AU":{"phase":"printed:Au (Fcc), Ce (Fcc), and Sn (Bct)"},"CE":{"phase":"printed:Au (Fcc), Ce (Fcc), and Sn (Bct)"}},"temperature_K":0.0},"ORC-Y4KGJYHW7Y":{"paper":"doi:10.1016/j.jallcom.2016.05.116","phase_label":"CeAu6","reference_state":{"AU":{"fixed_state_variables":{"T":298.15},"phase":"FCC_A1"},"CE":{"fixed_state_variables":{"T":298.15},"phase":"FCC_A1"}},"temperature_K":298.15}},"value_kJ_mol_atom":-39.76},{"alias_id":"ORC-VDSEVXOHKO","canonical_id":"ORC-LRZ7JGSTYI.f7e67c","compound":"βAuCe","record_evidence":{"ORC-LRZ7JGSTYI.f7e67c":{"paper":"doi:10.1016/j.calphad.2013.07.013","phase_label":"βAuCe","reference_state":{"AU":{"phase":"printed:Au (Fcc), Ce (Fcc), and Sn (Bct)"},"CE":{"phase":"printed:Au (Fcc), Ce (Fcc), and Sn (Bct)"}},"temperature_K":0.0},"ORC-VDSEVXOHKO":{"paper":"doi:10.1016/j.jallcom.2016.05.116","phase_label":"βCeAu","reference_state":{"AU":{"fixed_state_variables":{"T":298.15},"phase":"FCC_A1"},"CE":{"fixed_state_variables":{"T":298.15},"phase":"FCC_A1"}},"temperature_K":298.15}},"value_kJ_mol_atom":-74.71}],"pdf_page":4,"printed_page":41,"reporting_doi":"10.1016/j.jallcom.2016.05.116","reporting_pdf_page":3,"reporting_reference_label":"43 (attribution in text); 46-49 (methods cited in table)","reporting_table":2,"rule":"Preserve both reports and their values and conditions; count the original calculation once in calibration and fitting.","source_context_discrepancy":{"basis":"The original Table 4 caption identifies ab initio results at 0 K. The later Table 2 prints 298.15 K for these repeated results. Both reported conditions and reference-state metadata remain in their records; the original calculation is canonical. Methods references 46-49 are preserved as printed, while reference 43 in the surrounding text establishes the calculation source.","later_report_temperature_K":298.15,"original_temperature_K":0,"status":"documented; original source used for fitting"},"source_doi":"10.1016/j.calphad.2013.07.013","source_hashes":{"10.1016/j.calphad.2013.07.013":"4164a73884eaedc7eb52f6e282340557f2fa52cc2f5d1d8b01e8d3d580a0119a","10.1016/j.jallcom.2016.05.116":"0dff1db9f8641c1567f70fb1e397ce54a60ceb421f0f352cc3d213d08628867c"},"table":4},{"basis":"Yuan et al. 2009 Table 3 and Schick et al. 2012 Table 3 both report -17.7 kJ/mol-atom for Mg2Si and cite Zhang et al. 2009. The original Zhang Table 5 confirms -17.70 kJ/mol-atom in the calculated column. The earlier reporting record is canonical among the two retained records; it is not a newly extracted original-source record.","canonical_reporting_source":{"doi":"10.1016/j.calphad.2009.08.004","pdf_page":3,"printed_page":675,"reference_label":"54","table":3},"pairs":[{"alias_id":"ORC-FYZFTH4VM6","canonical_id":"ORC-AP4XHDIAMA","compound":"Mg2Si","record_evidence":{"ORC-AP4XHDIAMA":{"paper":"doi:10.1016/j.calphad.2009.08.004","phase_label":"Mg2Si","reference_state":{"MG":{"phase":"HCP_A3"},"SI":{"phase":"DIAMOND_A4"}},"temperature_K":null},"ORC-FYZFTH4VM6":{"paper":"doi:10.1016/j.calphad.2012.02.001","phase_label":"Mg2Si","reference_state":{"MG":{"fixed_state_variables":{"T":298.15},"phase":"HCP_A3"},"SI":{"fixed_state_variables":{"T":298.15},"phase":"DIAMOND_A4"}},"temperature_K":298.15}},"value_kJ_mol_atom":-17.7}],"pdf_page":4,"printed_page":881,"reporting_doi":"10.1016/j.calphad.2012.02.001","reporting_pdf_page":7,"reporting_reference_label":"55","reporting_table":3,"rule":"Retain both literature reports, values and conditions. Count the earlier reporting record once in calibration and fitting, with the original calculation source explicitly identified.","source_context_discrepancy":{"basis":"The original methods state that energies are calculated at 0 K. The 2009 reporting record has no numerical temperature; the 2012 table labels its column Hf,298 (stored as 298.15 K under the existing documented convention). Preserve all reported temperatures and reference-state metadata, without adding a temperature to the earlier record.","canonical_report_temperature_K":null,"later_report_temperature_K":298.15,"original_computation_temperature_K":0,"status":"documented; one underlying calculation counted"},"source_doi":"10.1016/j.intermet.2009.03.017","source_hashes":{"10.1016/j.calphad.2009.08.004":"6ce3ec6f87678d37ab87b2f22c9f614a632cdbe5881a2ae52c853107c7bade06","10.1016/j.calphad.2012.02.001":"f6d4439a1276ef71b8d53ec98750aa8d1c3902d168549f32daefd1c8ecffbe82","10.1016/j.intermet.2009.03.017":"cbc333cfe7cd114f841317bb5cc315f61a0d33cb9ad6bba559f21cebd65e8cc6"},"table":5},{"basis":"Garay et al. CALPHAD 2009 Table 2 reports -46.9 kJ/mol-atom for SrSi in the first-principles GGA column. Li et al. 2011 Table 2 repeats -46.9 as GGA and cites Garay et al. J. Alloys Compd. 484 (2009) 822-831. That original Table 4 reports -46.89 in the GGA column, rounding to -46.9; the CALPHAD paper also cites that calculation paper as reference 29. The two retained reports refer to the same SrSi GGA result.","canonical_reporting_source":{"doi":"10.1016/j.calphad.2009.07.001","pdf_page":4,"printed_page":553,"reference_label":"29 (related first-principles paper)","table":2},"pairs":[{"alias_id":"ORC-ZFGCMVYTPX.bdc602","canonical_id":"ORC-5VW6EUBSRK.174c2f","compound":"SrSi","record_evidence":{"ORC-5VW6EUBSRK.174c2f":{"paper":"doi:10.1016/j.calphad.2009.07.001","phase_label":"SrSi","reference_state":{"SI":{"phase":"DIAMOND_A4"},"SR":{"phase":"FCC_A1"}},"temperature_K":298.15},"ORC-ZFGCMVYTPX.bdc602":{"paper":"doi:10.1016/j.calphad.2011.09.007","phase_label":"SiSr","reference_state":{"SI":{"fixed_state_variables":{"T":298.15},"phase":"DIAMOND_A4"},"SR":{"fixed_state_variables":{"T":298.15},"phase":"FCC_A1"}},"temperature_K":298.15}},"value_kJ_mol_atom":-46.9}],"pdf_page":6,"printed_page":827,"reporting_doi":"10.1016/j.calphad.2011.09.007","reporting_pdf_page":2,"reporting_reference_label":"17","reporting_table":2,"rule":"Preserve both reporting records, values, uncertainties and conditions. Count the earlier available SrSi GGA report once in calibration and fitting. Keep LDA, PBE and other authors calculations distinct.","source_doi":"10.1016/j.jallcom.2009.05.083","source_hashes":{"10.1016/j.calphad.2009.07.001":"146f5bb7dc5ec5f3b2b7ade53551be59be714306e16a4b42cad8678783dfb084","10.1016/j.calphad.2011.09.007":"0735078f7a34cd0438aca19b2566d871ba0d0e3e7c2a862c87f92c2fe5c8d48f","10.1016/j.jallcom.2009.05.083":"da47d3588297d938c1a092069456c39a4d9aad8ac56c6257773c731472114f0a"},"source_link_discrepancy":{"basis":"Reference 17 in Li et al. names the J. Alloys Compd. calculation paper, but the current resolver links to the related CALPHAD assessment. Identity was verified against both source PDFs.","correction":"srsi-table2-20261026","existing_resolved_doi":"10.1016/j.calphad.2009.07.001","status":"corrected","verified_original_doi":"10.1016/j.jallcom.2009.05.083"},"source_rounding":{"basis":"Original Table 4 GGA column versus one-decimal reports in the two CALPHAD tables. The retained values are not replaced by the more precise primary-source value.","original_source_value_kJ_mol_atom":-46.89,"retained_reporting_value_kJ_mol_atom":-46.9},"table":4},{"basis":"Li et al. 2011 Table 2 repeats the same compound-specific GGA/LDA values reported in Garay et al. CALPHAD 2009 Table 2; the method and phase match. Preserve both reports and count the earlier available reporting record once.","canonical_reporting_source":{"doi":"10.1016/j.calphad.2009.07.001","pdf_page":4,"printed_page":553,"reference_label":"29 (related first-principles paper)","table":2},"pairs":[{"alias_id":"ORC-XJH7MKZWNI.5dc3eb","canonical_id":"ORC-5BVWOE3YM2.88c8cb","compound":"Sr2Si","record_evidence":{"ORC-5BVWOE3YM2.88c8cb":{"paper":"doi:10.1016/j.calphad.2009.07.001","phase_label":"Sr2Si","reference_state":{"SI":{"phase":"DIAMOND_A4"},"SR":{"phase":"FCC_A1"}},"temperature_K":298.15},"ORC-XJH7MKZWNI.5dc3eb":{"paper":"doi:10.1016/j.calphad.2011.09.007","phase_label":"SiSr2","reference_state":{"SI":{"fixed_state_variables":{"T":298.15},"phase":"DIAMOND_A4"},"SR":{"fixed_state_variables":{"T":298.15},"phase":"FCC_A1"}},"temperature_K":298.15}},"value_kJ_mol_atom":-37.9},{"alias_id":"ORC-R7MCVZ3TXI.30dace","canonical_id":"ORC-C4KDRUOFUL.8881a7","compound":"Sr2Si","record_evidence":{"ORC-C4KDRUOFUL.8881a7":{"paper":"doi:10.1016/j.calphad.2009.07.001","phase_label":"Sr2Si","reference_state":{"SI":{"phase":"DIAMOND_A4"},"SR":{"phase":"FCC_A1"}},"temperature_K":298.15},"ORC-R7MCVZ3TXI.30dace":{"paper":"doi:10.1016/j.calphad.2011.09.007","phase_label":"SiSr2","reference_state":{"SI":{"fixed_state_variables":{"T":298.15},"phase":"DIAMOND_A4"},"SR":{"fixed_state_variables":{"T":298.15},"phase":"FCC_A1"}},"temperature_K":298.15}},"value_kJ_mol_atom":-41.3},{"alias_id":"ORC-4IQIRR4G6L.18917c","canonical_id":"ORC-VELCVCLWDK.7808b8","compound":"Sr5Si3","record_evidence":{"ORC-4IQIRR4G6L.18917c":{"paper":"doi:10.1016/j.calphad.2011.09.007","phase_label":"Si3Sr5","reference_state":{"SI":{"fixed_state_variables":{"T":298.15},"phase":"DIAMOND_A4"},"SR":{"fixed_state_variables":{"T":298.15},"phase":"FCC_A1"}},"temperature_K":298.15},"ORC-VELCVCLWDK.7808b8":{"paper":"doi:10.1016/j.calphad.2009.07.001","phase_label":"Sr5Si3","reference_state":{"SI":{"phase":"DIAMOND_A4"},"SR":{"phase":"FCC_A1"}},"temperature_K":298.15}},"value_kJ_mol_atom":-40.3},{"alias_id":"ORC-4NZW6V5CB7.2c7067","canonical_id":"ORC-YNLI4WOAVZ.3803d2","compound":"Sr5Si3","record_evidence":{"ORC-4NZW6V5CB7.2c7067":{"paper":"doi:10.1016/j.calphad.2011.09.007","phase_label":"Si3Sr5","reference_state":{"SI":{"fixed_state_variables":{"T":298.15},"phase":"DIAMOND_A4"},"SR":{"fixed_state_variables":{"T":298.15},"phase":"FCC_A1"}},"temperature_K":298.15},"ORC-YNLI4WOAVZ.3803d2":{"paper":"doi:10.1016/j.calphad.2009.07.001","phase_label":"Sr5Si3","reference_state":{"SI":{"phase":"DIAMOND_A4"},"SR":{"phase":"FCC_A1"}},"temperature_K":298.15}},"value_kJ_mol_atom":-44.3},{"alias_id":"ORC-VDSFOJ7ZWT.428991","canonical_id":"ORC-R5R6OJDLAW.254b80","compound":"SrSi","record_evidence":{"ORC-R5R6OJDLAW.254b80":{"paper":"doi:10.1016/j.calphad.2009.07.001","phase_label":"SrSi","reference_state":{"SI":{"phase":"DIAMOND_A4"},"SR":{"phase":"FCC_A1"}},"temperature_K":298.15},"ORC-VDSFOJ7ZWT.428991":{"paper":"doi:10.1016/j.calphad.2011.09.007","phase_label":"SiSr","reference_state":{"SI":{"fixed_state_variables":{"T":298.15},"phase":"DIAMOND_A4"},"SR":{"fixed_state_variables":{"T":298.15},"phase":"FCC_A1"}},"temperature_K":298.15}},"value_kJ_mol_atom":-53.1},{"alias_id":"ORC-UDVK5MDZST.136b26","canonical_id":"ORC-GOJ3G4HACO.c6ed69","compound":"β-SrSi2","record_evidence":{"ORC-GOJ3G4HACO.c6ed69":{"paper":"doi:10.1016/j.calphad.2009.07.001","phase_label":"β-SrSi2","reference_state":{"SI":{"phase":"DIAMOND_A4"},"SR":{"phase":"FCC_A1"}},"temperature_K":298.15},"ORC-UDVK5MDZST.136b26":{"paper":"doi:10.1016/j.calphad.2011.09.007","phase_label":"β-Si2Sr","reference_state":{"SI":{"fixed_state_variables":{"T":298.15},"phase":"DIAMOND_A4"},"SR":{"fixed_state_variables":{"T":298.15},"phase":"FCC_A1"}},"temperature_K":298.15}},"value_kJ_mol_atom":-35.9},{"alias_id":"ORC-D5KD6WENLG.84dafb","canonical_id":"ORC-CDZ7HLXDBU.ca7693","compound":"β-SrSi2","record_evidence":{"ORC-CDZ7HLXDBU.ca7693":{"paper":"doi:10.1016/j.calphad.2009.07.001","phase_label":"β-SrSi2","reference_state":{"SI":{"phase":"DIAMOND_A4"},"SR":{"phase":"FCC_A1"}},"temperature_K":298.15},"ORC-D5KD6WENLG.84dafb":{"paper":"doi:10.1016/j.calphad.2011.09.007","phase_label":"β-Si2Sr","reference_state":{"SI":{"fixed_state_variables":{"T":298.15},"phase":"DIAMOND_A4"},"SR":{"fixed_state_variables":{"T":298.15},"phase":"FCC_A1"}},"temperature_K":298.15}},"value_kJ_mol_atom":-44.7},{"alias_id":"ORC-PPFJUUN6ZW.607caf","canonical_id":"ORC-VFQ3MRKMJK.bca241","compound":"α-SrSi2","record_evidence":{"ORC-PPFJUUN6ZW.607caf":{"paper":"doi:10.1016/j.calphad.2011.09.007","phase_label":"α-Si2Sr","reference_state":{"SI":{"fixed_state_variables":{"T":298.15},"phase":"DIAMOND_A4"},"SR":{"fixed_state_variables":{"T":298.15},"phase":"FCC_A1"}},"temperature_K":null},"ORC-VFQ3MRKMJK.bca241":{"paper":"doi:10.1016/j.calphad.2009.07.001","phase_label":"α-SrSi2","reference_state":{"SI":{"phase":"DIAMOND_A4"},"SR":{"phase":"FCC_A1"}},"temperature_K":298.15}},"value_kJ_mol_atom":-35.7},{"alias_id":"ORC-GM7U7E26UE.427288","canonical_id":"ORC-NIY3C4KGUT.f632d2","compound":"α-SrSi2","record_evidence":{"ORC-GM7U7E26UE.427288":{"paper":"doi:10.1016/j.calphad.2011.09.007","phase_label":"α-Si2Sr","reference_state":{"SI":{"fixed_state_variables":{"T":298.15},"phase":"DIAMOND_A4"},"SR":{"fixed_state_variables":{"T":298.15},"phase":"FCC_A1"}},"temperature_K":null},"ORC-NIY3C4KGUT.f632d2":{"paper":"doi:10.1016/j.calphad.2009.07.001","phase_label":"α-SrSi2","reference_state":{"SI":{"phase":"DIAMOND_A4"},"SR":{"phase":"FCC_A1"}},"temperature_K":298.15}},"value_kJ_mol_atom":-42.0}],"pdf_page":6,"printed_page":827,"reporting_doi":"10.1016/j.calphad.2011.09.007","reporting_pdf_page":2,"reporting_reference_label":"17","reporting_table":2,"rule":"Preserve both reporting records, values, uncertainties and conditions. Count the earlier available SrSi GGA report once in calibration and fitting. Keep LDA, PBE and other authors calculations distinct.","source_doi":"10.1016/j.jallcom.2009.05.083","source_hashes":{"10.1016/j.calphad.2009.07.001":"146f5bb7dc5ec5f3b2b7ade53551be59be714306e16a4b42cad8678783dfb084","10.1016/j.calphad.2011.09.007":"0735078f7a34cd0438aca19b2566d871ba0d0e3e7c2a862c87f92c2fe5c8d48f","10.1016/j.jallcom.2009.05.083":"da47d3588297d938c1a092069456c39a4d9aad8ac56c6257773c731472114f0a"},"source_link_discrepancy":{"basis":"Reference 17 in Li et al. names the J. Alloys Compd. calculation paper, but the current resolver links to the related CALPHAD assessment. Identity was verified against both source PDFs.","correction":"srsi-table2-20261026","existing_resolved_doi":"10.1016/j.calphad.2009.07.001","status":"corrected","verified_original_doi":"10.1016/j.jallcom.2009.05.083"},"table":4}],"basis":"Visual inspection of Table 1: one This work formation enthalpy for each compound; duplicated extraction records point to the same printed result.","pairs":[{"alias_id":"ORC-RN3WRMNFC6","canonical_id":"ORC-3UIVN2KBF5","compound":"Ag2Dy","value_kJ_mol_atom":-32.579},{"alias_id":"ORC-P7PKLGDQ54","canonical_id":"ORC-KVFIPFQS3B","compound":"Ag2Er","value_kJ_mol_atom":-34.119}],"pdf_page":3,"printed_page":148,"rule":"Preserve both literature records and their numerical values; use the canonical identity once in DFT calibration and fitting exports.","source_doi":"10.1016/j.jallcom.2009.09.036","table":1}
