Repository: orchid-calphad/orchid-data

# ORCHID data

Open data of the **ORCHID** project (Open Repository for CALPHAD Hypotheses, Intelligence, and Discovery),
served at <https://data.orchid-project.org> and browsable at <https://orchid-project.org>.

**Release v2026.10. Version 1, machine-extracted: values were read from papers by language-model readers constrained to quote their source and checked automatically (quote verification, field-placement rule, printed-page sign checks, DFT and Kim et al. 2017 cross-checks); a hand-checked precision sample is in progress.**

| Folder | Content |
|---|---|

File: literature/contexts.json (part 1 of 21)
{"doi:10.1002/adem.200500248":{"context_id":"context:source-doi-10-1002-adem-200500248","items":[{"extraction_accepted":true,"has_dropped_fields":true,"id":"ORC-H3P5UFHTEI","instrument":"JEOL JSM-6460","page":5,"quote":"The homogeneity of the sample was tested by the scanning electron microscope JEOL JSM-6460 in the back-scattered electron mode, using the EDS analysis.","second_reader_agrees":true,"type":"measurement"},{"applies_to":"samples A and B annealed at 300 and 400 °C","atmosphere":"vacuum","calibration":"reference metals: Sb, Sn, Zn","crucible":"quartz capsules","extraction_accepted":true,"heating_or_cooling_rate":"2.0 °C min-1","id":"ORC-PHZ7WN6XHI","instrument":"Netzsch DTA 404 S/3","method":"DTA","page":8,"quote":"The heating rate 2.0 °C min-1 was employed for calibration (reference metals: Sb, Sn, Zn) and also for the measurements. The nominal compositions of the samples can be found in Table 2 together with relevant DTA results. The temperatures of the invariant phase reactions were usually taken from the extrapolated peak-onset on heating. The accuracy of all given temperatures is ± 2 °C.","quote_chars_original":767,"quote_clipped":true,"second_reader_agrees":true,"stated_uncertainty":"± 2 °C","type":"measurement"},{"extraction_accepted":false,"id":"ORC-6AJIEP4R2J","page":5,"purity":"high purity Pd (99.95 %) and Zn (99.9999 %)","quote":"The samples were prepared using high purity Pd (99.95 %) and Zn (99.9999 %), all supplied by Alfa Aesar, Karlsruhe, Germany. The pure materials were sealed into quartz capsules under vacuum, melted in a furnace at 1100 °C for 170 h, and quenched into the water.","second_reader_agrees":false,"starting_materials":"Pd (99.95 %) and Zn (99.9999 %)","synthesis":"sealed into quartz capsules under vacuum, melted in a furnace at 1100 °C for 170 h, and quenched into the water","type":"sample"},{"extraction_accepted":true,"has_dropped_fields":true,"id":"ORC-AI6EDEHGGU","label":"\"B\" alloys","nominal_composition":"18 at.% of Pd","page":6,"quote":"The second alloy, with a composition of 18 at.% of Pd (\"B\" alloys), was chosen in the region of c-phase expected according to both papers[22-23] to find phase boundaries of this phase.","second_reader_agrees":true,"type":"sample"},{"applies_to":"pure materials","atmosphere_or_container":"quartz capsules under vacuum","cooling":"quenched into the water","duration":"170 h","duration_parsed":{"hours":170.0,"printed":"170 h"},"extraction_accepted":true,"id":"ORC-AMJDRO3KZB","page":5,"purpose":"melted in a furnace","quote":"The pure materials were sealed into quartz capsules under vacuum, melted in a furnace at 1100 °C for 170 h, and quenched into the water.","second_reader_agrees":true,"temperature":{"T_K":1373.15,"converted_in_code":true,"printed":"1100 °C","unit_basis":"printed_with_value","unit_printed":"°C","value_printed":1100.0},"temperature_printed":"1100 °C","temperature_status":"parsed_from_printed","type":"treatment"},{"applies_to":"low Pd samples","cooling":"quenched into the water","duration":"approx. 600 h","duration_parsed":{"hours":600.0,"printed":"600 h"},"extraction_accepted":false,"has_dropped_fields":true,"id":"ORC-LXNI5VPYF4","page":6,"quote":"The low Pd samples were annealed for approx. 600 h at temperatures 300 and 400 °C. The time of annealing was selected with respect to previous set of experiments, dealing with this system, where the existence of g-phase was found.[32] The samples were afterwards quenched into the water and structure was prepared by OP-S polishing.","second_reader_agrees":false,"temperature":{"T_K":673.15,"converted_in_code":true,"printed":"300 and 400 °C","unit_basis":"printed_with_value","unit_printed":"°C","value_printed":400.0},"temperature_printed":"300 and 400 °C","temperature_status":"parsed_from_printed","type":"treatment"}],"paper":"doi:10.1002/adem.200500248","reader_tier":"preliminary_flash","readers":["gemini-3.8-flash / exp-context-v2.1-quote","claude-opus-5.5 / exp-context-v2.1-quote (claude broker)"],"section_basis":"own_work_method_cues"},"doi:10.1002/adem.202302085":{"context_id":"context:source-doi-10-1002-adem-202302085","items":[{"applies_to":"the samples","extraction_accepted":false,"has_dropped_fields":true,"id":"ORC-JUE7NU6244","page":6,"quote":"SEM pictures, taken in backscattered electron (BSE) mode, of the samples after annealing at 1300 °C for 330 h are shown in Figure 1.","second_reader_agrees":false,"type":"measurement"},{"extraction_accepted":true,"id":"ORC-MCWMZFU62W","method":"EPMA","page":6,"quote":"For EPMA, care was taken to position the beam in a way that minimized the possibility of inadvertently measuring the surrounding phase.","second_reader_agrees":true,"type":"measurement"},{"extraction_accepted":false,"id":"ORC-H4SOIGE63O","method":"X-ray diffraction","page":7,"quote":"The X-ray diffraction patterns are shown in Figure 2.","second_reader_agrees":false,"type":"measurement"},{"extraction_accepted":false,"id":"ORC-RVZBMIGI7G","label":"85Mo-15Si","nominal_composition":"85Mo-15Si","page":7,"quote":"Figure 1. BSE images of the microstructures of the samples after annealing at 1300 °C for 330 h and quenching. a) 85Mo-15Si, b)80Mo-20Si, c) 70Mo30Si, and d) 65Mo-35Si.","second_reader_agrees":false,"type":"sample"},{"extraction_accepted":false,"id":"ORC-RVZBMIGI7G","label":"80Mo-20Si","nominal_composition":"80Mo-20Si","page":7,"quote":"Figure 1. BSE images of the microstructures of the samples after annealing at 1300 °C for 330 h and quenching. a) 85Mo-15Si, b)80Mo-20Si, c) 70Mo30Si, and d) 65Mo-35Si.","second_reader_agrees":false,"type":"sample"},{"extraction_accepted":false,"id":"ORC-RVZBMIGI7G","label":"70Mo30Si","nominal_composition":"70Mo30Si","page":7,"quote":"Figure 1. BSE images of the microstructures of the samples after annealing at 1300 °C for 330 h and quenching. a) 85Mo-15Si, b)80Mo-20Si, c) 70Mo30Si, and d) 65Mo-35Si.","second_reader_agrees":false,"type":"sample"},{"extraction_accepted":false,"id":"ORC-RVZBMIGI7G","label":"65Mo-35Si","nominal_composition":"65Mo-35Si","page":7,"quote":"Figure 1. BSE images of the microstructures of the samples after annealing at 1300 °C for 330 h and quenching. a) 85Mo-15Si, b)80Mo-20Si, c) 70Mo30Si, and d) 65Mo-35Si.","second_reader_agrees":false,"type":"sample"},{"applies_to":"the samples","duration":"330 h","duration_parsed":{"hours":330.0,"printed":"330 h"},"extraction_accepted":false,"id":"ORC-54UFDHM2JE","page":6,"purpose":"annealing","quote":"SEM pictures, taken in backscattered electron (BSE) mode, of the samples after annealing at 1300 °C for 330 h are shown in Figure 1.","second_reader_agrees":false,"temperature":{"T_K":1573.15,"converted_in_code":true,"printed":"1300 °C","unit_basis":"printed_with_value","unit_printed":"°C","value_printed":1300.0},"temperature_printed":"1300 °C","temperature_status":"parsed_from_printed","type":"treatment"},{"cooling":"quenching","duration":"330 h","duration_parsed":{"hours":330.0,"printed":"330 h"},"extraction_accepted":true,"has_dropped_fields":true,"id":"ORC-3U6NIWHL2F","page":7,"purpose":"annealing","quote":"Figure 1. BSE images of the microstructures of the samples after annealing at 1300 °C for 330 h and quenching. a) 85Mo-15Si, b)80Mo-20Si, c) 70Mo30Si, and d) 65Mo-35Si.","second_reader_agrees":true,"temperature":{"T_K":1573.15,"converted_in_code":true,"printed":"1300 °C","unit_basis":"printed_with_value","unit_printed":"°C","value_printed":1300.0},"temperature_printed":"1300 °C","temperature_status":"parsed_from_printed","type":"treatment"}],"paper":"doi:10.1002/adem.202302085","reader_tier":"preliminary_flash","readers":["gemini-3.8-flash / exp-context-v2.1-quote","claude-opus-5.5 / exp-context-v2.1-quote (claude broker)"],"section_basis":"methods_heading"},"doi:10.1007/bf02646758":{"context_id":"context:source-doi-10-1007-bf02646758","items":[{"calibration":"checking the temperature o f melting o f In, Sb, Pb, Te, and Sb","extraction_accepted":false,"has_dropped_fields":true,"heating_or_cooling_rate":"1~","id":"ORC-CO4VTWJDAT","method":"Differential scanning calorimetry","page":2,"quote":"Heating rates of 1~ (DSC) and 2 ~ (DTA) were used. The calibration o f the apparatus was made by checking the temperature o f melting o f In, Sb, Pb, Te, and Sb for the DSC 121 and Ag, Ge, Au, F % ~ v, and F e . t ~ ~ for the Multi-HTC and Netzsch furnace.","quote_chars_original":521,"quote_clipped":true,"second_reader_agrees":false,"type":"measurement"},{"extraction_accepted":false,"has_dropped_fields":true,"heating_or_cooling_rate":"2 ~","id":"ORC-CO4VTWJDAT","method":"DTA","page":2,"quote":"Heating rates of 1~ (DSC) and 2 ~ (DTA) were used. The calibration o f the apparatus was made by checking the temperature o f melting o f In, Sb, Pb, Te, and Sb for the DSC 121 and Ag, Ge, Au, F % ~ v, and F e . t ~ ~ for the Multi-HTC and Netzsch furnace.","quote_chars_original":521,"quote_clipped":true,"second_reader_agrees":false,"type":"measurement"},{"extraction_accepted":true,"has_dropped_fields":true,"id":"ORC-OVXQ7QPS6F","label":"Six alloys","page":2,"quote":"Six alloys were weighed from pure Zn (Aldrich, 6N, SigmaAldrich-Chimie, St.-Quentin Fallavier, France) and pure Te (Fluka, 5N, Fluka, St.-Quentin, France).","second_reader_agrees":true,"starting_materials":"pure Zn (Aldrich, 6N, SigmaAldrich-Chimie, St.-Quentin Fallavier, France) and pure Te (Fluka, 5N, Fluka, St.-Quentin, France)","type":"sample"},{"duration":"24 h","duration_parsed":{"hours":24.0,"printed":"24 h"},"extraction_accepted":true,"has_dropped_fields":true,"id":"ORC-JGIODRHBQI","page":2,"quote":"24 h at 350 ~","second_reader_agrees":true,"temperature":{"converted_in_code":false,"printed":"350 ~"},"temperature_printed":"350 ~","temperature_status":"unparsed","type":"treatment"},{"duration":"24 h","duration_parsed":{"hours":24.0,"printed":"24 h"},"extraction_accepted":true,"has_dropped_fields":true,"id":"ORC-JGIODRHBQI","page":2,"quote":"Heating (12 ~ until 500 ~ followed by 24 h annealing","second_reader_agrees":true,"temperature":{"converted_in_code":false,"printed":"500 ~"},"temperature_printed":"500 ~","temperature_status":"unparsed","type":"treatment"},{"duration":"1 h","duration_parsed":{"hours":1.0,"printed":"1 h"},"extraction_accepted":true,"has_dropped_fields":true,"id":"ORC-JGIODRHBQI","page":2,"quote":"Heating (12 ~ until 1320 ~ (_--25 ~ above the temperature of fusion of TeZn) followed by 1 h annealing","second_reader_agrees":true,"temperature":{"converted_in_code":false,"printed":"1320 ~"},"temperature_printed":"1320 ~","temperature_status":"unparsed","type":"treatment"},{"cooling":"2 ~","duration":"48 h","duration_parsed":{"hours":48.0,"printed":"48 h"},"extraction_accepted":true,"has_dropped_fields":true,"id":"ORC-JGIODRHBQI","page":2,"quote":"Cooling (2 ~ until 500 ~ and annealing for 48 h","second_reader_agrees":true,"temperature":{"converted_in_code":false,"printed":"500 ~"},"temperature_printed":"500 ~","temperature_status":"unparsed","type":"treatment"}],"paper":"doi:10.1007/bf02646758","reader_tier":"preliminary_flash","readers":["gemini-3.8-flash / exp-context-v2.1-quote","claude-opus-5.5 / exp-context-v2.1-quote (claude broker)"],"section_basis":"methods_heading"},"doi:10.1007/bf02647557":{"context_id":"context:source-doi-10-1007-bf02647557","items":[{"applies_to":"temperatures higher than 800 ~","extraction_accepted":true,"id":"ORC-CNXBYRHIDL","instrument":"DTA","method":"DTA","page":1,"quote":"For temperatures higher than 800 ~ a DTA was used.","second_reader_agrees":true,"type":"measurement"},{"calibration":"checking the temperature of fusion of Hg, Ga, In, Sn, Pb, Zn, and AI","extraction_accepted":false,"has_dropped_fields":true,"heating_or_cooling_rate":"1 ~ mn -1","id":"ORC-M7RLMHOP64","instrument":"heat flow apparatus calorimeter","method":"Differential scanning calorimetry","page":1,"quote":"1 ~ mn -1 was used as the heating rate, except for cases where invariants and liquidus temperatures were too close. In those cases, in order to get a good differentiation between the thermal arrests, the heating rate was lowered to 0.1 and 0.02 ~ mn -l. The adjustment of the DSC apparatus was made by checking the temperature of fusion of Hg, Ga, In, Sn, Pb, Zn, and AI.","quote_chars_original":656,"quote_clipped":true,"second_reader_agrees":false,"type":"measurement"},{"extraction_accepted":false,"id":"ORC-3ICHWI5ROU","label":"Fifteen alloys","page":1,"purity":"5N","quote":"Fifteen alloys were carefully weighed from pure gold (Lyon Alemand Louyot, 5N) and pure tellurium (Fluka, 5N). Moreover, nonsoluble impurities were removed from tellurium by filtration under argon U on silica wool. In order to prevent oxidation, alloys were formed by direct fusion of the pure elements in a silica tube (5 mm inside diameter, 6 mm outside diameter, 25 mm length) sealed under vacuum (10 -3 mm Hg).","second_reader_agrees":false,"starting_materials":"pure gold (Lyon Alemand Louyot, 5N) and pure tellurium (Fluka, 5N)","synthesis":"formed by direct fusion of the pure elements in a silica tube (5 mm inside diameter, 6 mm outside diameter, 25 mm length) sealed under vacuum (10 -3 mm Hg)","type":"sample"},{"applies_to":"The alloys","duration":"24 hours","duration_parsed":{"hours":24.0,"printed":"24 hours"},"extraction_accepted":true,"has_dropped_fields":true,"id":"ORC-6P34YZTNHT","page":1,"purpose":"heat treatment","quote":"The alloys were then subjected to the following heat treatment in a furnace with the capacity of handling temperature to 1200 ~ and maintaining temperature uniformity within + 0.5 ~ 24 hours at 500 ~ heating to 1100 ~ (36 ~ above the temperature of fusion of gold), 2 hours at 1100 ~ slow cooling to 350 ~ and 2 days at 350 ~","second_reader_agrees":true,"temperature":{"converted_in_code":false,"printed":"500 ~"},"temperature_printed":"500 ~","temperature_status":"unparsed","type":"treatment"},{"applies_to":"The alloys","duration":"2 hours","duration_parsed":{"hours":2.0,"printed":"2 hours"},"extraction_accepted":true,"has_dropped_fields":true,"id":"ORC-6P34YZTNHT","page":1,"purpose":"heat treatment","quote":"The alloys were then subjected to the following heat treatment in a furnace with the capacity of handling temperature to 1200 ~ and maintaining temperature uniformity within + 0.5 ~ 24 hours at 500 ~ heating to 1100 ~ (36 ~ above the temperature of fusion of gold), 2 hours at 1100 ~ slow cooling to 350 ~ and 2 days at 350 ~","second_reader_agrees":true,"temperature":{"converted_in_code":false,"printed":"1100 ~"},"temperature_printed":"1100 ~","temperature_status":"unparsed","type":"treatment"},{"applies_to":"The alloys","cooling":"slow cooling to 350 ~","duration":"2 days","duration_parsed":{"hours":48.0,"printed":"2 days"},"extraction_accepted":true,"has_dropped_fields":true,"id":"ORC-6P34YZTNHT","page":1,"purpose":"heat treatment","quote":"The alloys were then subjected to the following heat treatment in a furnace with the capacity of handling temperature to 1200 ~ and maintaining temperature uniformity within + 0.5 ~ 24 hours at 500 ~ heating to 1100 ~ (36 ~ above the temperature of fusion of gold), 2 hours at 1100 ~ slow cooling to 350 ~ and 2 days at 350 ~","second_reader_agrees":true,"temperature":{"converted_in_code":false,"printed":"350 ~"},"temperature_printed":"350 ~","temperature_status":"unparsed","type":"treatment"}],"paper":"doi:10.1007/bf02647557","reader_tier":"preliminary_flash","readers":["gemini-3.8-flash / exp-context-v2.1-quote","claude-opus-5.5 / exp-context-v2.1-quote (claude broker)"],"section_basis":"methods_heading"},"doi:10.1007/bf02647621":{"context_id":"context:source-doi-10-1007-bf02647621","items":[{"atmosphere":"argon flow rate of 0.83 mL/s","extraction_accepted":true,"heating_or_cooling_rate":"0.067 K/s","id":"ORC-4JJCKHYIRB","method":"DTA","page":2,"quote":"The DTA results were obtained using heating and cooling rates of 0.067 K/s and an argon flow rate of 0.83 mL/s.","second_reader_agrees":true,"type":"measurement"},{"extraction_accepted":false,"has_dropped_fields":true,"id":"ORC-6YJV53P5SM","instrument":"diffractometer","page":2,"quote":"After annealing, the samples were milled to powder in a zirconia ball mill and analyzed by a diffractometer using Cu-K~ radiation and a 2| step size of 0.04 ~","second_reader_agrees":false,"type":"measurement"},{"composition_basis":"at.%","extraction_accepted":false,"id":"ORC-HQCNF7T5KD","label":"YCu4","nominal_composition":"80.04 at.% Cu","page":3,"quote":"In Fig. 3, XRD spectra for samples annealed at 1123 K containing 80.04 at.% Cu (YCu4) and 86.19 at.% Cu (sample N15) are shown.","second_reader_agrees":false,"type":"sample"},{"composition_basis":"at.%","extraction_accepted":false,"id":"ORC-HQCNF7T5KD","label":"N15","nominal_composition":"86.19 at.% Cu","page":3,"quote":"In Fig. 3, XRD spectra for samples annealed at 1123 K containing 80.04 at.% Cu (YCu4) and 86.19 at.% Cu (sample N15) are shown.","second_reader_agrees":false,"type":"sample"},{"composition_basis":"at.%","extraction_accepted":true,"id":"ORC-OTJZXLEYBN","label":"N17","nominal_composition":"84.27 at.% Cu","page":3,"quote":"In sample N17 at 84.27 at.% Cu, evidence of YCu 4 could not be detected; thus an additional sample, N21. was prepared with a lower Cu-content of 83.22 at.% Cu and a shorter annealing time of 6 days.","second_reader_agrees":true,"type":"sample"},{"composition_basis":"at.%","extraction_accepted":true,"id":"ORC-OTJZXLEYBN","label":"N21","nominal_composition":"83.22 at.% Cu","page":3,"quote":"In sample N17 at 84.27 at.% Cu, evidence of YCu 4 could not be detected; thus an additional sample, N21. was prepared with a lower Cu-content of 83.22 at.% Cu and a shorter annealing time of 6 days.","second_reader_agrees":true,"type":"sample"},{"applies_to":"XRD samples","duration":"7 days","duration_parsed":{"hours":168.0,"printed":"7 days"},"extraction_accepted":true,"id":"ORC-MOFZ3UZZHO","page":2,"purpose":"annealed","quote":"The XRD samples were prepared in the same way as the DTA samples, except that they were annealed either at 1123 K for 7 days or at 973 K for 18 days (sample N21, which was made subsequent to the other samples, was for only 6 days).","second_reader_agrees":true,"temperature":{"T_K":1123.0,"converted_in_code":false,"printed":"1123 K","unit_basis":"printed_with_value","unit_printed":"K","value_printed":1123.0},"temperature_printed":"1123 K","temperature_status":"parsed_from_printed","type":"treatment"},{"applies_to":"XRD samples","duration":"18 days","duration_parsed":{"hours":432.0,"printed":"18 days"},"extraction_accepted":true,"id":"ORC-MOFZ3UZZHO","page":2,"purpose":"annealed","quote":"The XRD samples were prepared in the same way as the DTA samples, except that they were annealed either at 1123 K for 7 days or at 973 K for 18 days (sample N21, which was made subsequent to the other samples, was for only 6 days).","second_reader_agrees":true,"temperature":{"T_K":973.0,"converted_in_code":false,"printed":"973 K","unit_basis":"printed_with_value","unit_printed":"K","value_printed":973.0},"temperature_printed":"973 K","temperature_status":"parsed_from_printed","type":"treatment"},{"applies_to":"samples","cooling":"water quenched","duration":"- L/2h","duration_parsed":{"hours":2.0,"printed":"2h"},"extraction_accepted":true,"id":"ORC-YPHINR3NMU","page":2,"purpose":"premelted","quote":"The samples were premelted at 1393 K for - L/2h, water quenched, and annealed for approximately 12 h at 1123 K.","second_reader_agrees":true,"temperature":{"T_K":1393.0,"converted_in_code":false,"printed":"1393 K","unit_basis":"printed_with_value","unit_printed":"K","value_printed":1393.0},"temperature_printed":"1393 K","temperature_status":"parsed_from_printed","type":"treatment"},{"applies_to":"samples","duration":"approximately 12 h","duration_parsed":{"hours":12.0,"printed":"12 h"},"extraction_accepted":true,"id":"ORC-YPHINR3NMU","page":2,"purpose":"annealed","quote":"The samples were premelted at 1393 K for - L/2h, water quenched, and annealed for approximately 12 h at 1123 K.","second_reader_agrees":true,"temperature":{"T_K":1123.0,"converted_in_code":false,"printed":"1123 K","unit_basis":"printed_with_value","unit_printed":"K","value_printed":1123.0},"temperature_printed":"1123 K","temperature_status":"parsed_from_printed","type":"treatment"}],"paper":"doi:10.1007/bf02647621","reader_tier":"preliminary_flash","readers":["gemini-3.8-flash / exp-context-v2.1-quote","claude-opus-5.5 / exp-context-v2.1-quote (claude broker)"],"section_basis":"methods_heading"},"doi:10.1007/bf02648368":{"context_id":"context:source-doi-10-1007-bf02648368","items":[{"extraction_accepted":true,"has_dropped_fields":true,"id":"ORC-W72AJECCTZ","method":"DSC","page":1,"quote":"DSC measurements were subsequently carried out on a DSC 121 (Setaram, 7 rue de l'Oratoire, BP 34, F-69641 Caluive Cedex, France)and a multi-HTC (Setaram) whose main characteristics are listed in Table 1.","second_reader_agrees":true,"type":"measurement"},{"extraction_accepted":true,"has_dropped_fields":true,"id":"ORC-3BZCUNXL3W","label":"Twenty-eight alloys","page":1,"quote":"Twenty-eight alloys were carefully weighed from pure Sn (Fluka, 6N, Fluka, L'Isle d'Abeau Chesnes BP 701, F-38297 St-Quentin Fallavier Cedex, France) and pure Se (Aldrich, 5N, Sigma-Aldrich-Chimie, L'Isle d'Abeau Chesnes BP 701, F38297 St-Quentin Fallavier Cedex, France).","second_reader_agrees":true,"type":"sample"}],"paper":"doi:10.1007/bf02648368","reader_tier":"preliminary_flash","readers":["gemini-3.8-flash / exp-context-v2.1-quote","claude-opus-5.5 / exp-context-v2.1-quote (claude broker)"],"section_basis":"methods_heading"},"doi:10.1007/bf02648587":{"context_id":"context:source-doi-10-1007-bf02648587","items":[{"applies_to":"One of the diffusion couples after annealing","extraction_accepted":false,"id":"ORC-3AL4PJUELJ","method":"XRD analysis","page":1,"quote":"One of the diffusion couples after annealing was purposely broken along the interface between different metals, and the various phases formed in the diffusion area were examined by XRD analysis.","second_reader_agrees":false,"type":"measurement"},{"applies_to":"Another diffusion couple","extraction_accepted":false,"id":"ORC-BQNL2SU63K","method":"metallographic observation and scanning electronic microscopy (SEM)","page":2,"quote":"Another diffusion couple was ground and polished and then examined through metallographic observation and scanning electronic microscopy (SEM) in order to identify interfaces between the different phases.","second_reader_agrees":false,"type":"measurement"},{"calibration":"The Camebax-Micro set was often calibrated by measuring the pure metals to ascertain that the working condition for the EPMA remains stable during the measurement.","extraction_accepted":true,"has_dropped_fields":true,"id":"ORC-2Y2AH2I5PC","instrument":"CamebaxMicro set made in France","method":"EPMA","page":3,"quote":"The pure metals far from the diffusion area in the specimen were chosen as Fe, Mo, and Ti standards. The measured X-ray intensity for each element was corrected and then converted into its concentration by a computer program. The Camebax-Micro set was often calibrated by measuring the pure metals to ascertain that the working condition for the EPMA remains stable during the measurement.","quote_chars_original":505,"quote_clipped":true,"second_reader_agrees":true,"type":"measurement"},{"extraction_accepted":false,"has_dropped_fields":true,"id":"ORC-WZ3GWSIY3O","label":"diffusion couples of the ternary Fe-Mo-Ti system","nominal_composition":"Fe-Mo-Ti","page":1,"quote":"Metal Ti was cut into 6 • 12 x 15 mm, whereas Fe and Mo were cut into 6 x 6 x 15 mm. In a similar technique used in a previous w o r k , 161 the diffusion couples of the ternary Fe-Mo-Ti system were prepared by tying the three different metal pieces together using pure Mo wire, as illustrated in Figure 3. In order to obtain good contact among different metals in the diffusion couples, each metal piece was ground flat before tying.","quote_chars_original":591,"quote_clipped":true,"second_reader_agrees":false,"starting_materials":"pure iron (Fe > 99.9 wt pct), pure molybdenum (Mo > 99.5 wt pct), and pure titanium (Ti > 99.5 wt pct)","synthesis":"In a similar technique used in a previous w o r k , 161 the diffusion couples of the ternary Fe-Mo-Ti system were prepared by tying the three different metal pieces together using pure Mo wire, as illustrated in Figure 3. In order to obtain good contact among different metals in the diffusion couples, each metal piece was ground flat before tying.","type":"sample"},{"atmosphere_or_container":"sealed in a silica capsule under vacuum (0.0133 Pa)","cooling":"air-cooled by breaking the capsule","duration":"480 hours","duration_parsed":{"hours":480.0,"printed":"480 hours"},"extraction_accepted":true,"has_dropped_fields":true,"id":"ORC-GRB6O72DRL","page":1,"purpose":"heat treated","quote":"These specimens sealed in a silica capsule under vacuum (0.0133 Pa) were heat treated at 1000 ~ for 480 hours, during which the temperature was controlled within -+2 ~ Splitting of the diffusion couples had been encountered after water quenching. Hence, they were air-cooled by breaking the capsule.","second_reader_agrees":true,"temperature":{"converted_in_code":false,"printed":"1000 ~"},"temperature_printed":"1000 ~","temperature_status":"unparsed","type":"treatment"}],"paper":"doi:10.1007/bf02648587","reader_tier":"preliminary_flash","readers":["gemini-3.8-flash / exp-context-v2.1-quote","claude-opus-5.5 / exp-context-v2.1-quote (claude broker)"],"section_basis":"methods_heading"},"doi:10.1007/bf02649254":{"context_id":"context:source-doi-10-1007-bf02649254","items":[{"applies_to":"Ag + Au + Ge alloys","atmosphere":"gas-tight alumina tube","crucible":"upper crucible","extraction_accepted":true,"has_dropped_fields":true,"heating_or_cooling_rate":"between 2 and 5 K 9 mn -]","id":"ORC-7BM7Z2LKC5","instrument":"very high temperature calorimeter","page":3,"quote":"All the thermal effects arising on h e a t i n g - - o r cooli n g - d u r i n g the successive phase equilibria in the ternary alloy were detected by the 25 thermocouples and the temperatures by a single thermocouple (Pt/Pt + Rh 10 pct in mass), the solder of which is located in the upper part of the laboratory crucible. The heating rate varied between 2 and 5 K 9 mn -]. On the temperature range (800 K to 1400 K) the mean uncertainty of temperature measurements is about --+3 K.","quote_chars_original":1743,"quote_clipped":true,"second_reader_agrees":true,"stated_uncertainty":"--+3 K","type":"measurement"},{"crucible":"gas-tight silica (or Pyrex or stainless steel) tube 6 mm in diameter and 20 mm in length","extraction_accepted":false,"has_dropped_fields":true,"heating_or_cooling_rate":"2 K. mn-1 to 4 K. mn -]","id":"ORC-SERCTXGNNC","instrument":"scanning calorimeter (DSC 111 purchased from Setaram Co.)","method":"differential thermal analyses","page":3,"quote":"Each cylindrical cell--laboratory and refere n c e - - i s surrounded by a thermal fluxmeter and located into a metallic block, the temperature of which can be linearly programmed. The cell is a gas-tight silica (or Pyrex or stainless steel) tube 6 mm in diameter and 20 mm in length. The heating (or cooling) rate varies from 2 K. mn-1 to 4 K. mn -]. We estimated the maximum experimental error on the temperature at ---0.5 K.","quote_chars_original":657,"quote_clipped":true,"second_reader_agrees":false,"stated_uncertainty":"---0.5 K","type":"measurement"},{"extraction_accepted":true,"id":"ORC-RLLLVBQPJS","label":"Ag + Au + Ge alloys","page":3,"quote":"All the samples of Ag + Au + Ge alloys were previously synthesized. Stoichiometric amounts of gold, silver, and germanium were introduced into a quartz cell and sealed under purified argon atmosphere. The total mass of each sample was about 500 mg. These alloys were prepared and homogenized in the liquid state into a separate furnace during many heating-cooling cycles; then they were introduced into the laboratory crucible for thermal analysis.","second_reader_agrees":true,"starting_materials":"gold, silver, and germanium","synthesis":"Stoichiometric amounts of gold, silver, and germanium were introduced into a quartz cell and sealed under purified argon atmosphere. The total mass of each sample was about 500 mg. These alloys were prepared and homogenized in the liquid state into a separate furnace during many heating-cooling cycles; then they were introduced into the laboratory crucible for thermal analysis.","type":"sample"}],"paper":"doi:10.1007/bf02649254","reader_tier":"preliminary_flash","readers":["gemini-3.8-flash / exp-context-v2.1-quote","claude-opus-5.5 / exp-context-v2.1-quote (claude broker)"],"section_basis":"methods_heading"},"doi:10.1007/bf02667471":{"context_id":"context:source-doi-10-1007-bf02667471","items":[{"crucible":"alumina crucible","extraction_accepted":false,"id":"ORC-CR5SZQNXML","page":1,"quote":"The Ge bath was contained in an alumina crucible placed in the calorimetric cell.","second_reader_agrees":false,"type":"measurement"},{"extraction_accepted":false,"id":"ORC-IMMS3CRHSI","instrument":"high temperature Calvet calorimeter (T < 1400 K)","method":"drop method","page":1,"quote":"The high temperature Calvet calorimeter (T < 1400 K) used in this study was built in the laboratory. The calorimetric equipment and the drop method used were described previously.8","second_reader_agrees":false,"type":"measurement"},{"calibration":"adding to the bath small pieces of a A12 03 purchased from the U.S. National Bureau of Standards as reference material","extraction_accepted":false,"id":"ORC-MUF2TZ3BHG","page":1,"quote":"The calorimeter was calibrated by adding to the bath small pieces of a A12 03 purchased from the U.S. National Bureau of Standards as reference material.","second_reader_agrees":false,"type":"measurement"},{"extraction_accepted":false,"id":"ORC-ZDME4SADEQ","label":"metals","page":1,"purity":"<10-3%","quote":"The metals were purchased from KochLight, and the mass fractions of metallic impurities were <10-3%.","second_reader_agrees":false,"starting_materials":"KochLight","type":"sample"}],"paper":"doi:10.1007/bf02667471","reader_tier":"preliminary_flash","readers":["gemini-3.8-flash / exp-context-v2.1-quote","claude-opus-5.5 / exp-context-v2.1-quote (claude broker)"],"section_basis":"own_work_method_cues"},"doi:10.1007/bf02667801":{"context_id":"context:source-doi-10-1007-bf02667801","items":[{"extraction_accepted":true,"has_dropped_fields":true,"id":"ORC-IMXQBSHDGG","instrument":"digital voltmeter with a large input impedance","method":"emf","page":3,"quote":"Electromotive force values were obtained at constant temperature by using a digital voltmeter with a large input impedance. A n emf value was accepted when the difference between two or three measurements was less than • mV. The error in cell temperature measurements is • K.","second_reader_agrees":true,"type":"measurement"},{"applies_to":"all the samples","extraction_accepted":false,"id":"ORC-LAM5L3CQST","method":"Metallographic examination (optical and electronic) and Xray analysis","page":4,"quote":"Metallographic examination (optical and electronic) and Xray analysis (powder diffraction Fe Kct radiation' were carried out on all the samples.","second_reader_agrees":false,"type":"measurement"},{"applies_to":"alloys (-500 mg)","atmosphere":"purified argon flow","crucible":"gas-tight sealed tantalum crucibles (diameter: 6 ram, height: 15 ram)","extraction_accepted":true,"has_dropped_fields":true,"heating_or_cooling_rate":"3 K/min","id":"ORC-TIULG2TPTT","page":4,"quote":"In the temperature range 373 to 773 K, the Cpmeasurements were carried out step by step every 10 Kwith a constant temperature plateau of ~400 s. The heating rate between two plateaus is 3 K/min. Temperatures were determined at • K, and molar heat capacities were measured with an accuracy of -2%.","quote_chars_original":523,"quote_clipped":true,"second_reader_agrees":true,"type":"measurement"},{"extraction_accepted":false,"id":"ORC-MMA6KQLEOP","label":"alloys","page":2,"quote":"The alloys (each weighing 1 to 2 g) were prepared from stoichiometric amounts of the elements enclosed in small tantalum crucibles sealed by welding under an argon atmosphere.","second_reader_agrees":false,"synthesis":"prepared from stoichiometric amounts of the elements enclosed in small tantalum crucibles sealed by welding under an argon atmosphere","type":"sample"},{"extraction_accepted":false,"id":"ORC-ZBNDRHS3AO","label":"yttrium and lead","page":2,"purity":"99.9 mass% and 99.999 mass%, respectively","quote":"The metals used were yttrium and lead with nominal purities of 99.9 mass% and 99.999 mass%, respectively.","second_reader_agrees":false,"starting_materials":"yttrium and lead","type":"sample"},{"extraction_accepted":false,"has_dropped_fields":true,"id":"ORC-EEEYCB5AHN","label":"Y-Pb (Xy = 0.10, 0.15, and 0.20) alloys","nominal_composition":"Xy = 0.10, 0.15, and 0.20","page":4,"quote":"All the Y-Pb (Xy = 0.10, 0.15, and 0.20) alloys investigated had the YPb 3 phase coexisting with the liquid lead-rich solution, and so the chemical potential of a Y was the same whatever the overall composition of the alloys.","second_reader_agrees":false,"type":"sample"}],"paper":"doi:10.1007/bf02667801","reader_tier":"preliminary_flash","readers":["gemini-3.8-flash / exp-context-v2.1-quote","claude-opus-5.5 / exp-context-v2.1-quote (claude broker)"],"section_basis":"methods_heading"},"doi:10.1007/bf02667807":{"context_id":"context:source-doi-10-1007-bf02667807","items":[{"extraction_accepted":false,"has_dropped_fields":true,"id":"ORC-QPKG7FDEHY","instrument":"Tian-Calvet type originally constructed in Marseille (TC) [76Kan]","page":2,"quote":"Two kinds of reaction calorimeters were used in this study. One was a Tian-Calvet type originally constructed in Marseille (TC) [76Kan], and the second was one of the Unipan type developed in","second_reader_agrees":false,"type":"measurement"},{"extraction_accepted":false,"has_dropped_fields":true,"id":"ORC-QPKG7FDEHY","instrument":"Unipan type","page":2,"quote":"Two kinds of reaction calorimeters were used in this study. One was a Tian-Calvet type originally constructed in Marseille (TC) [76Kan], and the second was one of the Unipan type developed in","second_reader_agrees":false,"type":"measurement"},{"extraction_accepted":false,"id":"ORC-TMI7VX3GNY","nominal_composition":"Cd-Ga-In","page":1,"quote":"In the present investigation, therefore, thermodynamic properties of the ternary Cd-Ga-In system were measured by calorimetry and by vapor pressure.","second_reader_agrees":false,"type":"sample"}],"paper":"doi:10.1007/bf02667807","reader_tier":"preliminary_flash","readers":["gemini-3.8-flash / exp-context-v2.1-quote","claude-opus-5.5 / exp-context-v2.1-quote (claude broker)"],"section_basis":"own_work_method_cues"},"doi:10.1007/bf02817278":{"context_id":"context:source-doi-10-1007-bf02817278","items":[{"calibration":"Pure elements were adopted as standards.","extraction_accepted":false,"has_dropped_fields":true,"id":"ORC-NTYC6RGTDR","instrument":"S.E.M.Q.(A.R.L) microprobe","page":2,"quote":"Microprobe measurements were performed at the Swedish Institute for Metals Research. The apparatus used was a S.E.M.Q.(A.R.L) microprobe. The acceleration potential was 20 KV. The analysis of Fe and Ni was based upon the Ka radiation but La radiation was used for W. Pure elements were adopted as standards.","second_reader_agrees":false,"type":"measurement"},{"extraction_accepted":true,"id":"ORC-WWSEHIHTP6","instrument":"Pt-Pt 10 pct Rh thermocouple","method":"temperature measurements","page":2,"quote":"The temperature measurements were performed by using a Pt-Pt 10 pct Rh thermocouple. The temperature variations during the heat treatment were less than 5 K.","second_reader_agrees":true,"stated_uncertainty":"less than 5 K","type":"measurement"},{"extraction_accepted":true,"id":"ORC-FY3O2CAV5M","label":"Binary Fe-W and Ni-W alloys","page":2,"quote":"Binary Fe-W and Ni-W alloys were prepared from pure elements by melting in alumina crucibles in argon atmosphere.","second_reader_agrees":true,"starting_materials":"pure elements","synthesis":"melting in alumina crucibles in argon atmosphere","type":"sample"}],"paper":"doi:10.1007/bf02817278","reader_tier":"preliminary_flash","readers":["gemini-3.8-flash / exp-context-v2.1-quote","claude-opus-5.5 / exp-context-v2.1-quote (claude broker)"],"section_basis":"methods_heading"},"doi:10.1007/bf02876166":{"context_id":"context:source-doi-10-1007-bf02876166","items":[{"atmosphere":"inert gas atmosphere","extraction_accepted":false,"has_dropped_fields":true,"id":"ORC-3KBNA7IVXK","instrument":"optical pyrometer","page":3,"quote":"The specimens were heated resistively in an inert gas atmosphere by passage of a high amperage current through a bar of the alloy supported between two water-cooled electrodes9 The onset of melting was observed with an optical pyrometer sighted on a small black-body hole in the specimen9 The values for the observed m e l t i n g t e m p e r a t u r e s were found to be reproducible to within 10 ~","second_reader_agrees":false,"stated_uncertainty":"10 ~","type":"measurement"},{"composition_basis":"at.%","extraction_accepted":true,"id":"ORC-YBVLZUKWU7","nominal_composition":"60 to 80 at.% Cr","page":3,"purity":"Cr of -99.99 at.% purity and V of -99.95 at.% purity","quote":"0. N. Carlson made such determinations on a few alloys in the composition range of 60 to 80 at.% Cr. The alloys were prepared with Cr of -99.99 at.% purity and V of -99.95 at.% purity; the Cr was obtained from Chromalloy Corp. and the V was prepared at this laboratory.","second_reader_agrees":true,"starting_materials":"Cr was obtained from Chromalloy Corp. and the V was prepared at this laboratory","type":"sample"}],"paper":"doi:10.1007/bf02876166","reader_tier":"preliminary_flash","readers":["gemini-3.8-flash / exp-context-v2.1-quote","claude-opus-5.5 / exp-context-v2.1-quote (claude broker)"],"section_basis":"own_work_method_cues"},"doi:10.1007/s10853-007-2002-2":{"context_id":"context:source-doi-10-1007-s10853-007-2002-2","items":[{"extraction_accepted":false,"has_dropped_fields":true,"id":"ORC-JK56OMA6BH","method":"SEM using mainly back-scattered electrons (BSE) and SEM/EDX","page":2,"quote":"Solidification microstructures and phase compositions were studied by SEM using mainly back-scattered electrons (BSE) and SEM/EDX. After the last DSC cooling cycle with 1 K/min samples were removed quickly from the Ta-capsule and polished under alcohol to avoid reaction with water. Etching was not necessary. Immediately after polishing they were studied by SEM/EDX.","second_reader_agrees":false,"type":"measurement"},{"calibration":"pure metals, Ag, Al, Au, In, Pb and Sn","extraction_accepted":false,"has_dropped_fields":true,"heating_or_cooling_rate":"5 and 1 K/min","id":"ORC-ZA3CM4NRDV","instrument":"heat-flux cylindrical Calvet-type calorimetric system Multi HTC 96 (Setaram, Caluire, France)","method":"DSC","page":2,"quote":"The equipment was calibrated using pure metals, Ag, Al, Au, In, Pb and Sn. Sapphire sealed in a duplicate tantalum capsule was used as reference material. Before measurement the analysis chamber was evacuated and then helium was applied as a flowing gas in the analysis chamber with a flow rate of 2 L/min. The DSC measurements were carried out with heating/cooling rates of 5 and 1 K/min and multiple heat cycling to ensure reproducibility.","quote_chars_original":584,"quote_clipped":true,"second_reader_agrees":false,"type":"measurement"},{"extraction_accepted":false,"id":"ORC-KHQMLXLZ4P","label":"no. 1","page":6,"quote":"The calculated vertical section A is compared in Fig. 4 with DSC data of samples no. 1, 4 and 7.","second_reader_agrees":false,"type":"sample"},{"extraction_accepted":false,"id":"ORC-KHQMLXLZ4P","label":"4","page":6,"quote":"The
