Repository: orchid-calphad/orchid-data

# ORCHID data

Open data of the **ORCHID** project (Open Repository for CALPHAD Hypotheses, Intelligence, and Discovery),
served at <https://data.orchid-project.org> and browsable at <https://orchid-project.org>.

**Release v2026.10. Version 1, machine-extracted: values were read from papers by language-model readers constrained to quote their source and checked automatically (quote verification, field-placement rule, printed-page sign checks, DFT and Kim et al. 2017 cross-checks); a hand-checked precision sample is in progress.**

| Folder | Content |
|---|---|

File: phases/pages/AG-PD.md
# Ag–Pd phases

> Ag–Pd system: 4 phases (tier A 3, liquid 1); 2 stable in a calculated diagram in the ORCHID phase registry, with names, structure type when the stored evidence supports an assignment under the stated tier rules, calculated stability, verbatim TDB PHASE/CONSTITUENT statements and example references.

HTML: https://data.orchid-project.org/phases/pages/AG-PD.html · Markdown: https://data.orchid-project.org/phases/pages/AG-PD.md

4 phases (tier A 3, liquid 1); 2 stable in a calculated diagram. Structure types are assigned only when the stored evidence supports an assignment under the stated tier rules (tier A: standard phase name; tier B: unique Materials Project + OQMD on-hull match, DFT-supported; tier C: one structure stated by the assessment's crystallographic table, assessor-stated); other phases list candidates and are marked needs_review. Stability is from phase diagrams calculated with pycalphad from the SGTE binary collection (evidence class: model).

Data: [interactive registry](https://orchid-project.org/phases/?q=AG-PD) · [full JSON](https://data.orchid-project.org/phases/systems/AG-PD.json) · [Ag–Pd system page](https://data.orchid-project.org/systems/AG-PD.html) · [Markdown](https://data.orchid-project.org/phases/pages/AG-PD.md) · [field reference](https://data.orchid-project.org/phases/SCHEMA.md)

Table: Phases of the Ag–Pd system (4)

| Phase | Structure | Basis | Stability (calculated) | Literature values | TDB models |
|---|---|---|---|---:|---:|
| [BCC_A2](#phase-ag-pd-bcc-a2); _phase:ag-pd:bcc-a2_ | W · A2 · cI2 · Im-3m (229) | tier A: standard phase name | not stable in 4 calculated diagram(s) | 0 | 4 |
| [FCC_A1](#phase-ag-pd-fcc-a1); _phase:ag-pd:fcc-a1_ | Cu · A1 · cF4 · Fm-3m (225) | tier A: standard phase name | stable in 4 of 4 calculated diagram(s): 300–2499.77 K, x(Pd) 0–1 | 4 | 4 |
| [HCP_A3](#phase-ag-pd-hcp-a3); _phase:ag-pd:hcp-a3_ | Mg · A3 · hP2 · P6_3/mmc (194) | tier A: standard phase name | not stable in 4 calculated diagram(s) | 0 | 4 |
| [LIQUID](#phase-ag-pd-liquid); _phase:ag-pd:liquid_ | liquid | liquid | stable in 4 of 4 calculated diagram(s): 1141.18–2500 K, x(Pd) 0–1 | 9 | 4 |

## BCC_A2 (Ag–Pd)

- Id: `phase:ag-pd:bcc-a2`; status `assigned`
- Structure: W · A2 · cI2 · Im-3m (229); type `st:a2-w-ci2`; tier A: standard phase name; confidence high
- Stability: not stable in 4 calculated diagram(s)
- Literature: 0 values (0 accepted) from 0 papers
- Interactive: [phase registry entry](https://orchid-project.org/phases/#phase:ag-pd:bcc-a2)

Names (5): _corpus: _corpus:phase:ag-pd:bcc-a2  
_tdb: _tdb:AgPd-10Sop.tdb:BCC_A2, tdb:AgPd-98Spe-LB.tdb:BCC_A2, tdb:AgPd-99Gho.tdb:BCC_A2, tdb:AgPd-99Mor.tdb:BCC_A2  


### TDB models of BCC_A2 (4): PHASE and CONSTITUENT statements as written

[AgPd-10Sop.tdb](https://orchid-project.org/data/databases/sgte-binary/AgPd-10Sop.tdb): BCC_A2, type code %B, sha256 `3000a173c9756cd5…`

~~~~text
31: PHASE BCC_A2 %B 2 1 3 !
32: CONST BCC_A2 : AG PD : VA : !
~~~~

[AgPd-98Spe-LB.tdb](https://orchid-project.org/data/databases/sgte-binary/AgPd-98Spe-LB.tdb): BCC_A2, type code %B, sha256 `2fed28bb99cbf066…`

~~~~text
30: PHASE BCC_A2 %B 2 1 3 !
31: CONST BCC_A2 : AG PD : VA : !
~~~~

[AgPd-99Gho.tdb](https://orchid-project.org/data/databases/sgte-binary/AgPd-99Gho.tdb): BCC_A2, type code %B, sha256 `ab44297fb64b1b04…`

~~~~text
30: PHASE BCC_A2 %B 2 1 3 !
31: CONST BCC_A2 : AG PD : VA : !
~~~~

[AgPd-99Mor.tdb](https://orchid-project.org/data/databases/sgte-binary/AgPd-99Mor.tdb): BCC_A2, type code %B, sha256 `9cf28cdbc447854a…`

~~~~text
30: PHASE BCC_A2 %B 2 1 3 !
31: CONST BCC_A2 : AG PD : VA : !
~~~~

Example references (3 of 3; assessments first): 

- [doi:10.1016/j.jallcom.2010.05.141](https://doi.org/10.1016/j.jallcom.2010.05.141) Jiří Sopoušek, A. Zemanová, J. Vřešťál, P. Brož, Experimental determination of phase equilibria and reassessment of Ag–Pd system, Journal of Alloys and Compounds 504, 431-434 (2010).  
_assessment that models this phase_
- [doi:10.1361/105497199770335785](https://doi.org/10.1361/105497199770335785) S. Morioka, M. Hasebe, Thermodynamic constraints to describe gibbs energies for binary alloys, JPE 20, 244-257 (1999).  
_assessment that models this phase_
- [doi:10.1361/105497199770335811](https://doi.org/10.1361/105497199770335811) G. Ghosh, C. Kantner, G. B. Olson, Thermodynamic modeling of the Pd-X (X=Ag, Co, Fe, Ni) systems, JPE 20, 295-308 (1999).  
_assessment that models this phase_

## FCC_A1 (Ag–Pd)

- Id: `phase:ag-pd:fcc-a1`; status `assigned`
- Structure: Cu · A1 · cF4 · Fm-3m (225); type `st:a1-cu-cf4`; tier A: standard phase name; confidence high
- Stability: stable in 4 of 4 calculated diagram(s): 300–2499.77 K, x(Pd) 0–1
- Literature: 4 values (4 accepted) from 1 papers
- Interactive: [phase registry entry](https://orchid-project.org/phases/#phase:ag-pd:fcc-a1)

Names (6): _corpus: _corpus:phase:ag-pd:fcc-a1  
_paper: _paper:10.1361/105497199770335785:fcc  
_tdb: _tdb:AgPd-10Sop.tdb:FCC_A1, tdb:AgPd-98Spe-LB.tdb:FCC_A1, tdb:AgPd-99Gho.tdb:FCC_A1, tdb:AgPd-99Mor.tdb:FCC_A1  


### TDB models of FCC_A1 (4): PHASE and CONSTITUENT statements as written

[AgPd-10Sop.tdb](https://orchid-project.org/data/databases/sgte-binary/AgPd-10Sop.tdb): FCC_A1, type code %A, sha256 `3000a173c9756cd5…`

~~~~text
26: PHASE FCC_A1 %A 2 1 1 !
27: CONST FCC_A1 : AG% PD% : VA : !
~~~~

[AgPd-98Spe-LB.tdb](https://orchid-project.org/data/databases/sgte-binary/AgPd-98Spe-LB.tdb): FCC_A1, type code %A, sha256 `2fed28bb99cbf066…`

~~~~text
25: PHASE FCC_A1 %A 2 1 1 !
26: CONST FCC_A1 : AG% PD% : VA : !
~~~~

[AgPd-99Gho.tdb](https://orchid-project.org/data/databases/sgte-binary/AgPd-99Gho.tdb): FCC_A1, type code %A, sha256 `ab44297fb64b1b04…`

~~~~text
25: PHASE FCC_A1 %A 2 1 1 !
26: CONST FCC_A1 : AG% PD% : VA : !
~~~~

[AgPd-99Mor.tdb](https://orchid-project.org/data/databases/sgte-binary/AgPd-99Mor.tdb): FCC_A1, type code %A, sha256 `9cf28cdbc447854a…`

~~~~text
25: PHASE FCC_A1 %A 2 1 1 !
26: CONST FCC_A1 : AG% PD% : VA : !
~~~~

Example references (3 of 3; assessments first): 

- [doi:10.1361/105497199770335785](https://doi.org/10.1361/105497199770335785) S. Morioka, M. Hasebe, Thermodynamic constraints to describe gibbs energies for binary alloys, JPE 20, 244-257 (1999).  
_assessment that models this phase; reports values for this phase_
- [doi:10.1016/j.jallcom.2010.05.141](https://doi.org/10.1016/j.jallcom.2010.05.141) Jiří Sopoušek, A. Zemanová, J. Vřešťál, P. Brož, Experimental determination of phase equilibria and reassessment of Ag–Pd system, Journal of Alloys and Compounds 504, 431-434 (2010).  
_assessment that models this phase_
- [doi:10.1361/105497199770335811](https://doi.org/10.1361/105497199770335811) G. Ghosh, C. Kantner, G. B. Olson, Thermodynamic modeling of the Pd-X (X=Ag, Co, Fe, Ni) systems, JPE 20, 295-308 (1999).  
_assessment that models this phase_

## HCP_A3 (Ag–Pd)

- Id: `phase:ag-pd:hcp-a3`; status `assigned`
- Structure: Mg · A3 · hP2 · P6_3/mmc (194); type `st:a3-mg-hp2`; tier A: standard phase name; confidence high
- Stability: not stable in 4 calculated diagram(s)
- Literature: 0 values (0 accepted) from 0 papers
- Interactive: [phase registry entry](https://orchid-project.org/phases/#phase:ag-pd:hcp-a3)

Names (5): _corpus: _corpus:phase:ag-pd:hcp-a3  
_tdb: _tdb:AgPd-10Sop.tdb:HCP_A3, tdb:AgPd-98Spe-LB.tdb:HCP_A3, tdb:AgPd-99Gho.tdb:HCP_A3, tdb:AgPd-99Mor.tdb:HCP_A3  


### TDB models of HCP_A3 (4): PHASE and CONSTITUENT statements as written

[AgPd-10Sop.tdb](https://orchid-project.org/data/databases/sgte-binary/AgPd-10Sop.tdb): HCP_A3, type code %A, sha256 `3000a173c9756cd5…`

~~~~text
36: PHASE HCP_A3 %A 2 1 0.5 !
37: CONST HCP_A3 : AG PD : VA : !
~~~~

[AgPd-98Spe-LB.tdb](https://orchid-project.org/data/databases/sgte-binary/AgPd-98Spe-LB.tdb): HCP_A3, type code %A, sha256 `2fed28bb99cbf066…`

~~~~text
35: PHASE HCP_A3 %A 2 1 0.5 !
36: CONST HCP_A3 : AG PD : VA : !
~~~~

[AgPd-99Gho.tdb](https://orchid-project.org/data/databases/sgte-binary/AgPd-99Gho.tdb): HCP_A3, type code %A, sha256 `ab44297fb64b1b04…`

~~~~text
35: PHASE HCP_A3 %A 2 1 0.5 !
36: CONST HCP_A3 : AG PD : VA : !
~~~~

[AgPd-99Mor.tdb](https://orchid-project.org/data/databases/sgte-binary/AgPd-99Mor.tdb): HCP_A3, type code %A, sha256 `9cf28cdbc447854a…`

~~~~text
35: PHASE HCP_A3 %A 2 1 0.5 !
36: CONST HCP_A3 : AG PD : VA : !
~~~~

Example references (3 of 3; assessments first): 

- [doi:10.1016/j.jallcom.2010.05.141](https://doi.org/10.1016/j.jallcom.2010.05.141) Jiří Sopoušek, A. Zemanová, J. Vřešťál, P. Brož, Experimental determination of phase equilibria and reassessment of Ag–Pd system, Journal of Alloys and Compounds 504, 431-434 (2010).  
_assessment that models this phase_
- [doi:10.1361/105497199770335785](https://doi.org/10.1361/105497199770335785) S. Morioka, M. Hasebe, Thermodynamic constraints to describe gibbs energies for binary alloys, JPE 20, 244-257 (1999).  
_assessment that models this phase_
- [doi:10.1361/105497199770335811](https://doi.org/10.1361/105497199770335811) G. Ghosh, C. Kantner, G. B. Olson, Thermodynamic modeling of the Pd-X (X=Ag, Co, Fe, Ni) systems, JPE 20, 295-308 (1999).  
_assessment that models this phase_

## LIQUID (Ag–Pd)

- Id: `phase:ag-pd:liquid`; status `assigned`
- Structure: liquid; type `st:liquid`; liquid; confidence high
- Stability: stable in 4 of 4 calculated diagram(s): 1141.18–2500 K, x(Pd) 0–1
- Literature: 9 values (9 accepted) from 2 papers
- Interactive: [phase registry entry](https://orchid-project.org/phases/#phase:ag-pd:liquid)

Names (7): _corpus: _corpus:phase:ag-pd:liquid  
_paper: _paper:10.1016/j.jallcom.2010.05.141:liquid, paper:10.1361/105497199770335785:Liquid  
_tdb: _tdb:AgPd-10Sop.tdb:LIQUID, tdb:AgPd-98Spe-LB.tdb:LIQUID, tdb:AgPd-99Gho.tdb:LIQUID, tdb:AgPd-99Mor.tdb:LIQUID  


### TDB models of LIQUID (4): PHASE and CONSTITUENT statements as written

[AgPd-10Sop.tdb](https://orchid-project.org/data/databases/sgte-binary/AgPd-10Sop.tdb): LIQUID, type code %, sha256 `3000a173c9756cd5…`

~~~~text
21: PHASE LIQUID:L % 1 1 !
22: CONST LIQUID:L : AG PD : !
~~~~

[AgPd-98Spe-LB.tdb](https://orchid-project.org/data/databases/sgte-binary/AgPd-98Spe-LB.tdb): LIQUID, type code %, sha256 `2fed28bb99cbf066…`

~~~~text
20: PHASE LIQUID:L % 1 1 !
21: CONST LIQUID:L : AG PD : !
~~~~

[AgPd-99Gho.tdb](https://orchid-project.org/data/databases/sgte-binary/AgPd-99Gho.tdb): LIQUID, type code %, sha256 `ab44297fb64b1b04…`

~~~~text
20: PHASE LIQUID:L % 1 1 !
21: CONST LIQUID:L : AG PD : !
~~~~

[AgPd-99Mor.tdb](https://orchid-project.org/data/databases/sgte-binary/AgPd-99Mor.tdb): LIQUID, type code %, sha256 `9cf28cdbc447854a…`

~~~~text
20: PHASE LIQUID:L % 1 1 !
21: CONST LIQUID:L : AG PD : !
~~~~

Example references (3 of 3; assessments first): 

- [doi:10.1016/j.jallcom.2010.05.141](https://doi.org/10.1016/j.jallcom.2010.05.141) Jiří Sopoušek, A. Zemanová, J. Vřešťál, P. Brož, Experimental determination of phase equilibria and reassessment of Ag–Pd system, Journal of Alloys and Compounds 504, 431-434 (2010).  
_assessment that models this phase; reports values for this phase_
- [doi:10.1361/105497199770335785](https://doi.org/10.1361/105497199770335785) S. Morioka, M. Hasebe, Thermodynamic constraints to describe gibbs energies for binary alloys, JPE 20, 244-257 (1999).  
_assessment that models this phase; reports values for this phase_
- [doi:10.1361/105497199770335811](https://doi.org/10.1361/105497199770335811) G. Ghosh, C. Kantner, G. B. Olson, Thermodynamic modeling of the Pd-X (X=Ag, Co, Fe, Ni) systems, JPE 20, 295-308 (1999).  
_assessment that models this phase_

## Please cite

- R. Arróyave, J. Saal, D. Shin, ORCHID-Registry: phase registry of binary systems (version 2026.10; Version 1, machine-extracted), Zenodo (2026). https://doi.org/10.5281/zenodo.PENDING-phase-registry
- R. Arróyave, J. Saal, D. Shin, ORCHID data: umbrella record of the ORCHID datasets (version 2026.10; Version 1, machine-extracted), Zenodo (2026). https://doi.org/10.5281/zenodo.PENDING-orchid-data

Also cite B. Hallstedt, The SGTE collection of binary datasets, Calphad 89 (2025) 102833, https://doi.org/10.1016/j.calphad.2025.102833 (CC BY 4.0), and the original assessment named in each file; A. Jain et al., The Materials Project: A materials genome approach to accelerating materials innovation, APL Materials 1 (2013) 011002, https://doi.org/10.1063/1.4812323 (CC BY 4.0); J. E. Saal et al., JOM 65 (2013) 1501, https://doi.org/10.1007/s11837-013-0755-4 and S. Kirklin et al., npj Comput. Mater. 1 (2015) 15010, https://doi.org/10.1038/npjcompumats.2015.10 (CC BY 4.0); the original source of every value you use (paper_citation / paper_doi, and cited_dois for values the paper cites from earlier work).

Version 1, machine-extracted: values were read by language-model readers constrained to quote their source and checked automatically, and the release was then audited on the printed pages by adversarial audits, an independent second review of fit-facing records and a preliminary human review of a frozen sample. Flags such as accepted and ESPEI-ready record screening results, not certification; known issues are listed in the release notes.

```bibtex
@misc{orchid_phase_registry_2026,
  author    = {Arr{\'o}yave, Raymundo and Saal, James and Shin, Dongwon},
  title     = {{ORCHID-Registry: phase registry of binary systems}},
  version   = {2026.10},
  publisher = {Zenodo},
  year      = {2026},
  doi       = {10.5281/zenodo.PENDING-phase-registry},
  url       = {https://doi.org/10.5281/zenodo.PENDING-phase-registry},
  note      = {Version 1, machine-extracted}
}

@misc{orchid_data_2026,
  author    = {Arr{\'o}yave, Raymundo and Saal, James and Shin, Dongwon},
  title     = {{ORCHID data: umbrella record of the ORCHID datasets}},
  version   = {2026.10},
  publisher = {Zenodo},
  year      = {2026},
  doi       = {10.5281/zenodo.PENDING-orchid-data},
  url       = {https://doi.org/10.5281/zenodo.PENDING-orchid-data},
  note      = {Version 1, machine-extracted}
}
```

---

Derived data CC BY 4.0 ([licence](https://creativecommons.org/licenses/by/4.0/)): cite the ORCHID phase registry and the sources named on the page (TDB assessments, Hallstedt 2025, Materials Project, OQMD). TDB statements are quoted as written; parameter expressions are not reproduced. Field reference: [SCHEMA.md](https://data.orchid-project.org/phases/SCHEMA.md). Machine-readable guide: [llms.txt](https://data.orchid-project.org/llms.txt).

File: phases/pages/AG-PR.md
# Ag–Pr phases

> Ag–Pr system: 9 phases (tier A 5, tier C 2, liquid 1, needs_review 1); 8 stable in a calculated diagram in the ORCHID phase registry, with names, structure type when the stored evidence supports an assignment under the stated tier rules, calculated stability, verbatim TDB PHASE/CONSTITUENT statements and example references.

HTML: https://data.orchid-project.org/phases/pages/AG-PR.html · Markdown: https://data.orchid-project.org/phases/pages/AG-PR.md

9 phases (tier A 5, tier C 2, liquid 1, needs_review 1); 8 stable in a calculated diagram. Structure types are assigned only when the stored evidence supports an assignment under the stated tier rules (tier A: standard phase name; tier B: unique Materials Project + OQMD on-hull match, DFT-supported; tier C: one structure stated by the assessment's crystallographic table, assessor-stated); other phases list candidates and are marked needs_review. Stability is from phase diagrams calculated with pycalphad from the SGTE binary collection (evidence class: model).

Data: [interactive registry](https://orchid-project.org/phases/?q=AG-PR) · [full JSON](https://data.orchid-project.org/phases/systems/AG-PR.json) · [Ag–Pr system page](https://data.orchid-project.org/systems/AG-PR.html) · [Markdown](https://data.orchid-project.org/phases/pages/AG-PR.md) · [field reference](https://data.orchid-project.org/phases/SCHEMA.md)

Table: Phases of the Ag–Pr system (9)

| Phase | Structure | Basis | Stability (calculated) | Literature values | TDB models |
|---|---|---|---|---:|---:|
| [AG2PR](#phase-ag-pr-ag2pr); _phase:ag-pr:ag2pr_ | Hg2K · oI12 · Imma (74) | tier C: assessor-stated (Hallstedt 2025 crystallographic table) | stable in 1 of 1 calculated diagram(s): 300–1110.06 K, x(Pr) 0.33333–0.33333 | 4 | 1 |
| [AG51PR14](#phase-ag-pr-ag51pr14); _phase:ag-pr:ag51pr14_ | Ag51Gd14 · hP68 · P6/m (175) | tier C: assessor-stated (Hallstedt 2025 crystallographic table) | stable in 1 of 1 calculated diagram(s): 300–1300.06 K, x(Pr) 0.21538–0.21538 | 6 | 1 |
| [AG5PR](#phase-ag-pr-ag5pr); _phase:ag-pr:ag5pr_ |  | needs_review | stable in 1 of 1 calculated diagram(s): 300–1104.37 K, x(Pr) 0.16667–0.16667 | 4 | 1 |
| [AGPR_B2](#phase-ag-pr-agpr-b2); _phase:ag-pr:agpr-b2_ | CsCl · B2 · cP2 · Pm-3m (221) | tier A: standard phase name | stable in 1 of 1 calculated diagram(s): 300–1205.47 K, x(Pr) 0.5–0.5 | 6 | 1 |
| [BCC_A2](#phase-ag-pr-bcc-a2); _phase:ag-pr:bcc-a2_ | W · A2 · cI2 · Im-3m (229) | tier A: standard phase name | stable in 1 of 1 calculated diagram(s): 904.94–1599 K, x(Pr) 0.94048–1 | 2 | 1 |
| [DHCP](#phase-ag-pr-dhcp-a3); _phase:ag-pr:dhcp-a3_ | alpha-La · A3' · hP4 · P6_3/mmc (194) | tier A: standard phase name | stable in 1 of 1 calculated diagram(s): 300–1068 K, x(Pr) 0.99156–1 | 4 | 1 |
| [FCC_A1](#phase-ag-pr-fcc-a1); _phase:ag-pr:fcc-a1_ | Cu · A1 · cF4 · Fm-3m (225) | tier A: standard phase name | stable in 1 of 1 calculated diagram(s): 300–1347.43 K, x(Pr) 0–0.00048 | 2 | 1 |
| [HCP_A3](#phase-ag-pr-hcp-a3); _phase:ag-pr:hcp-a3_ | Mg · A3 · hP2 · P6_3/mmc (194) | tier A: standard phase name | not stable in 1 calculated diagram(s) | 0 | 1 |
| [LIQUID](#phase-ag-pr-liquid); _phase:ag-pr:liquid_ | liquid | liquid | stable in 1 of 1 calculated diagram(s): 848.98–2500 K, x(Pr) 0–1 | 16 | 1 |

## AG2PR (Ag–Pr)

- Id: `phase:ag-pr:ag2pr`; status `assigned`
- Structure: Hg2K · oI12 · Imma (74); type `st:hg2k-oi12`; tier C: assessor-stated (Hallstedt 2025 crystallographic table); confidence assessor-stated
- Structure source: B. Hallstedt, The SGTE collection of binary datasets, Calphad 89 (2025) 102833, supplementary crystallographic table (mmc2) [doi:10.1016/j.calphad.2025.102833](https://doi.org/10.1016/j.calphad.2025.102833)
- Caveat: not certain from the name or DFT alone (dft_space_group_74_matches_2_structure_types, no_structure_token); structure as stated in the SGTE crystallographic table for this phase name and system
- Stoichiometry: Ag 0.6667, Pr 0.3333
- Stability: stable in 1 of 1 calculated diagram(s): 300–1110.06 K, x(Pr) 0.33333–0.33333
- Literature: 4 values (4 accepted) from 1 papers
- Interactive: [phase registry entry](https://orchid-project.org/phases/#phase:ag-pr:ag2pr)

Names (3): _corpus: _corpus:phase:ag-pr:ag2pr  
_paper: _paper:10.1016/s0925-8388(00)00812-4:Ag2Pr  
_tdb: _tdb:AgPr-00Yin.tdb:AG2PR  


### TDB models of AG2PR (1): PHASE and CONSTITUENT statements as written

[AgPr-00Yin.tdb](https://orchid-project.org/data/databases/sgte-binary/AgPr-00Yin.tdb): AG2PR, type code %, sha256 `5e256b7f49515adb…`

~~~~text
62: PHASE AG2PR % 2 2 1 !
63: CONST AG2PR : AG : PR : !
~~~~

Example references (2 of 2; assessments first): 

- [doi:10.1016/S0925-8388(00)00812-4](https://doi.org/10.1016/S0925-8388%2800%2900812-4) F. Yin, X. Su, Z. Li, P. Zhang, M. Huang, Y. Shi, J. Alloys Compd., 307, 202-6(2000).  
_assessment that models this phase; reports values for this phase_
- [doi:10.1016/0022-5088(74)90142-8](https://doi.org/10.1016/0022-5088%2874%2990142-8) S. Delfino, A. Borsese, R. Capelli, R. Ferro, Phase equilibria in the silver—praseodymium system, Journal of the Less Common Metals 35, 31-37 (1974).  
_cited as the source of values for this phase_

## AG51PR14 (Ag–Pr)

- Id: `phase:ag-pr:ag51pr14`; status `assigned`
- Structure: Ag51Gd14 · hP68 · P6/m (175); type `st:ag51gd14-hp68`; tier C: assessor-stated (Hallstedt 2025 crystallographic table); confidence assessor-stated
- Structure source: B. Hallstedt, The SGTE collection of binary datasets, Calphad 89 (2025) 102833, supplementary crystallographic table (mmc2) [doi:10.1016/j.calphad.2025.102833](https://doi.org/10.1016/j.calphad.2025.102833)
- Caveat: not certain from the name or DFT alone (no_on_hull_entry_in_oqmd, no_structure_token); structure as stated in the SGTE crystallographic table for this phase name and system
- Stoichiometry: Ag 0.7846, Pr 0.2154
- Stability: stable in 1 of 1 calculated diagram(s): 300–1300.06 K, x(Pr) 0.21538–0.21538
- Literature: 6 values (6 accepted) from 1 papers
- Interactive: [phase registry entry](https://orchid-project.org/phases/#phase:ag-pr:ag51pr14)

Names (3): _corpus: _corpus:phase:ag-pr:ag51pr14  
_paper: _paper:10.1016/s0925-8388(00)00812-4:Ag51Pr14  
_tdb: _tdb:AgPr-00Yin.tdb:AG51PR14  


### TDB models of AG51PR14 (1): PHASE and CONSTITUENT statements as written

[AgPr-00Yin.tdb](https://orchid-project.org/data/databases/sgte-binary/AgPr-00Yin.tdb): AG51PR14, type code %, sha256 `5e256b7f49515adb…`

~~~~text
57: PHASE AG51PR14 % 2 51 14 !
58: CONST AG51PR14 : AG : PR : !
~~~~

Example references (2 of 2; assessments first): 

- [doi:10.1016/S0925-8388(00)00812-4](https://doi.org/10.1016/S0925-8388%2800%2900812-4) F. Yin, X. Su, Z. Li, P. Zhang, M. Huang, Y. Shi, J. Alloys Compd., 307, 202-6(2000).  
_assessment that models this phase; reports values for this phase_
- [doi:10.1016/0022-5088(74)90142-8](https://doi.org/10.1016/0022-5088%2874%2990142-8) S. Delfino, A. Borsese, R. Capelli, R. Ferro, Phase equilibria in the silver—praseodymium system, Journal of the Less Common Metals 35, 31-37 (1974).  
_cited as the source of values for this phase_

## AG5PR (Ag–Pr)

- Id: `phase:ag-pr:ag5pr`; status `needs_review`
- No structure assigned. Why: no_on_hull_entry_in_both; no_structure_token; sgte_mmc2_row_incomplete
- Candidate (literature_printed): (Ag5Pr) · ? — printed with a label mapped to this phase
- Candidate (sgte_mmc2): (Ag5Pr) — Hallstedt 2025 mmc2 row for AG5PR: Ag5Pr
- Stoichiometry: Ag 0.8333, Pr 0.1667
- Stability: stable in 1 of 1 calculated diagram(s): 300–1104.37 K, x(Pr) 0.16667–0.16667
- Literature: 4 values (4 accepted) from 1 papers
- Interactive: [phase registry entry](https://orchid-project.org/phases/#phase:ag-pr:ag5pr)

Names (3): _corpus: _corpus:phase:ag-pr:ag5pr  
_paper: _paper:10.1016/s0925-8388(00)00812-4:Ag5Pr  
_tdb: _tdb:AgPr-00Yin.tdb:AG5PR  


### TDB models of AG5PR (1): PHASE and CONSTITUENT statements as written

[AgPr-00Yin.tdb](https://orchid-project.org/data/databases/sgte-binary/AgPr-00Yin.tdb): AG5PR, type code %, sha256 `5e256b7f49515adb…`

~~~~text
52: PHASE AG5PR % 2 5 1 !
53: CONST AG5PR : AG : PR : !
~~~~

Example references (2 of 2; assessments first): 

- [doi:10.1016/S0925-8388(00)00812-4](https://doi.org/10.1016/S0925-8388%2800%2900812-4) F. Yin, X. Su, Z. Li, P. Zhang, M. Huang, Y. Shi, J. Alloys Compd., 307, 202-6(2000).  
_assessment that models this phase; reports values for this phase_
- [doi:10.1016/0022-5088(74)90142-8](https://doi.org/10.1016/0022-5088%2874%2990142-8) S. Delfino, A. Borsese, R. Capelli, R. Ferro, Phase equilibria in the silver—praseodymium system, Journal of the Less Common Metals 35, 31-37 (1974).  
_cited as the source of values for this phase_

## AGPR_B2 (Ag–Pr)

- Id: `phase:ag-pr:agpr-b2`; status `assigned`
- Structure: CsCl · B2 · cP2 · Pm-3m (221); type `st:b2-cscl-cp2`; tier A: standard phase name; confidence high
- Stoichiometry: Ag 0.5000, Pr 0.5000
- Stability: stable in 1 of 1 calculated diagram(s): 300–1205.47 K, x(Pr) 0.5–0.5
- Literature: 6 values (6 accepted) from 1 papers
- Interactive: [phase registry entry](https://orchid-project.org/phases/#phase:ag-pr:agpr-b2)

Names (3): _corpus: _corpus:phase:ag-pr:agpr-b2  
_paper: _paper:10.1016/s0925-8388(00)00812-4:AgPr  
_tdb: _tdb:AgPr-00Yin.tdb:AGPR_B2  


### TDB models of AGPR_B2 (1): PHASE and CONSTITUENT statements as written

[AgPr-00Yin.tdb](https://orchid-project.org/data/databases/sgte-binary/AgPr-00Yin.tdb): AGPR_B2, type code %, sha256 `5e256b7f49515adb…`

~~~~text
67: PHASE AGPR_B2 % 2 1 1 !
68: CONST AGPR_B2 : AG : PR : !
~~~~

Example references (2 of 2; assessments first): 

- [doi:10.1016/S0925-8388(00)00812-4](https://doi.org/10.1016/S0925-8388%2800%2900812-4) F. Yin, X. Su, Z. Li, P. Zhang, M. Huang, Y. Shi, J. Alloys Compd., 307, 202-6(2000).  
_assessment that models this phase; reports values for this phase_
- [doi:10.1016/0022-5088(74)90142-8](https://doi.org/10.1016/0022-5088%2874%2990142-8) S. Delfino, A. Borsese, R. Capelli, R. Ferro, Phase equilibria in the silver—praseodymium system, Journal of the Less Common Metals 35, 31-37 (1974).  
_cited as the source of values for this phase_

## BCC_A2 (Ag–Pr)

- Id: `phase:ag-pr:bcc-a2`; status `assigned`
- Structure: W · A2 · cI2 · Im-3m (229); type `st:a2-w-ci2`; tier A: standard phase name; confidence high
- Stability: stable in 1 of 1 calculated diagram(s): 904.94–1599 K, x(Pr) 0.94048–1
- Literature: 2 values (2 accepted) from 1 papers
- Interactive: [phase registry entry](https://orchid-project.org/phases/#phase:ag-pr:bcc-a2)

Names (3): _corpus: _corpus:phase:ag-pr:bcc-a2  
_paper: _paper:10.1016/s0925-8388(00)00812-4:β-Pr  
_tdb: _tdb:AgPr-00Yin.tdb:BCC_A2  


### TDB models of BCC_A2 (1): PHASE and CONSTITUENT statements as written

[AgPr-00Yin.tdb](https://orchid-project.org/data/databases/sgte-binary/AgPr-00Yin.tdb): BCC_A2, type code %B, sha256 `5e256b7f49515adb…`

~~~~text
37: PHASE BCC_A2 %B 2 1 3 !
38: CONST BCC_A2 : AG PR% : VA : !
~~~~

Example references (2 of 2; assessments first): 

- [doi:10.1016/S0925-8388(00)00812-4](https://doi.org/10.1016/S0925-8388%2800%2900812-4) F. Yin, X. Su, Z. Li, P. Zhang, M. Huang, Y. Shi, J. Alloys Compd., 307, 202-6(2000).  
_assessment that models this phase; reports values for this phase_
- [doi:10.1016/0022-5088(74)90142-8](https://doi.org/10.1016/0022-5088%2874%2990142-8) S. Delfino, A. Borsese, R. Capelli, R. Ferro, Phase equilibria in the silver—praseodymium system, Journal of the Less Common Metals 35, 31-37 (1974).  
_cited as the source of values for this phase_

## DHCP (Ag–Pr)

- Id: `phase:ag-pr:dhcp-a3`; status `assigned`
- Structure: alpha-La · A3' · hP4 · P6_3/mmc (194); type `st:a3-alpha-la-hp4`; tier A: standard phase name; confidence high
- Stability: stable in 1 of 1 calculated diagram(s): 300–1068 K, x(Pr) 0.99156–1
- Literature: 4 values (4 accepted) from 1 papers
- Interactive: [phase registry entry](https://orchid-project.org/phases/#phase:ag-pr:dhcp-a3)

Names (4): _corpus: _corpus:phase:ag-pr:dhcp-a3, corpus:phase:ag-pr:dhcp  
_paper: _paper:10.1016/s0925-8388(00)00812-4:α-Pr  
_tdb: _tdb:AgPr-00Yin.tdb:DHCP  


### TDB models of DHCP (1): PHASE and CONSTITUENT statements as written

[AgPr-00Yin.tdb](https://orchid-project.org/data/databases/sgte-binary/AgPr-00Yin.tdb): DHCP, type code %, sha256 `5e256b7f49515adb…`

~~~~text
47: PHASE DHCP % 1 1 !
48: CONST DHCP : AG PR% : !
~~~~

Example references (2 of 2; assessments first): 

- [doi:10.1016/S0925-8388(00)00812-4](https://doi.org/10.1016/S0925-8388%2800%2900812-4) F. Yin, X. Su, Z. Li, P. Zhang, M. Huang, Y. Shi, J. Alloys Compd., 307, 202-6(2000).  
_assessment that models this phase; reports values for this phase_
- [doi:10.1016/0022-5088(74)90142-8](https://doi.org/10.1016/0022-5088%2874%2990142-8) S. Delfino, A. Borsese, R. Capelli, R. Ferro, Phase equilibria in the silver—praseodymium system, Journal of the Less Common Metals 35, 31-37 (1974).  
_cited as the source of values for this phase_

## FCC_A1 (Ag–Pr)

- Id: `phase:ag-pr:fcc-a1`; status `assigned`
- Structure: Cu · A1 · cF4 · Fm-3m (225); type `st:a1-cu-cf4`; tier A: standard phase name; confidence high
- Stability: stable in 1 of 1 calculated diagram(s): 300–1347.43 K, x(Pr) 0–0.00048
- Literature: 2 values (2 accepted) from 1 papers
- Interactive: [phase registry entry](https://orchid-project.org/phases/#phase:ag-pr:fcc-a1)

Names (3): _corpus: _corpus:phase:ag-pr:fcc-a1  
_paper: _paper:10.1016/s0925-8388(00)00812-4:Ag  
_tdb: _tdb:AgPr-00Yin.tdb:FCC_A1  


### TDB models of FCC_A1 (1): PHASE and CONSTITUENT statements as written

[AgPr-00Yin.tdb](https://orchid-project.org/data/databases/sgte-binary/AgPr-00Yin.tdb): FCC_A1, type code %A, sha256 `5e256b7f49515adb…`

~~~~text
32: PHASE FCC_A1 %A 2 1 1 !
33: CONST FCC_A1 : AG% PR : VA : !
~~~~

Example references (2 of 2; assessments first): 

- [doi:10.1016/S0925-8388(00)00812-4](https://doi.org/10.1016/S0925-8388%2800%2900812-4) F. Yin, X. Su, Z. Li, P. Zhang, M. Huang, Y. Shi, J. Alloys Compd., 307, 202-6(2000).  
_assessment that models this phase; reports values for this phase_
- [doi:10.1016/0022-5088(74)90142-8](https://doi.org/10.1016/0022-5088%2874%2990142-8) S. Delfino, A. Borsese, R. Capelli, R. Ferro, Phase equilibria in the silver—praseodymium system, Journal of the Less Common Metals 35, 31-37 (1974).  
_cited as the source of values for this phase_

## HCP_A3 (Ag–Pr)

- Id: `phase:ag-pr:hcp-a3`; status `assigned`
- Structure: Mg · A3 · hP2 · P6_3/mmc (194); type `st:a3-mg-hp2`; tier A: standard phase name; confidence high
- Stoichiometry: Ag 1.0000
- Stability: not stable in 1 calculated diagram(s)
- Literature: 0 values (0 accepted) from 0 papers
- Interactive: [phase registry entry](https://orchid-project.org/phases/#phase:ag-pr:hcp-a3)

Names (2): _corpus: _corpus:phase:ag-pr:hcp-a3  
_tdb: _tdb:AgPr-00Yin.tdb:HCP_A3  


### TDB models of HCP_A3 (1): PHASE and CONSTITUENT statements as written

[AgPr-00Yin.tdb](https://orchid-project.org/data/databases/sgte-binary/AgPr-00Yin.tdb): HCP_A3, type code %A, sha256 `5e256b7f49515adb…`

~~~~text
42: PHASE HCP_A3 %A 2 1 0.5 !
43: CONST HCP_A3 : AG : VA : !
~~~~

Example references (1 of 1; assessments first): 

- [doi:10.1016/S0925-8388(00)00812-4](https://doi.org/10.1016/S0925-8388%2800%2900812-4) F. Yin, X. Su, Z. Li, P. Zhang, M. Huang, Y. Shi, J. Alloys Compd., 307, 202-6(2000).  
_assessment that models this phase_

## LIQUID (Ag–Pr)

- Id: `phase:ag-pr:liquid`; status `assigned`
- Structure: liquid; type `st:liquid`; liquid; confidence high
- Stability: stable in 1 of 1 calculated diagram(s): 848.98–2500 K, x(Pr) 0–1
- Literature: 16 values (16 accepted) from 1 papers
- Interactive: [phase registry entry](https://orchid-project.org/phases/#phase:ag-pr:liquid)

Names (3): _corpus: _corpus:phase:ag-pr:liquid  
_paper: _paper:10.1016/s0925-8388(00)00812-4:L  
_tdb: _tdb:AgPr-00Yin.tdb:LIQUID  


### TDB models of LIQUID (1): PHASE and CONSTITUENT statements as written

[AgPr-00Yin.tdb](https://orchid-project.org/data/databases/sgte-binary/AgPr-00Yin.tdb): LIQUID, type code %, sha256 `5e256b7f49515adb…`

~~~~text
27: PHASE LIQUID:L % 1 1 !
28: CONST LIQUID:L : AG PR : !
~~~~

Example references (2 of 2; assessments first): 

- [doi:10.1016/S0925-8388(00)00812-4](https://doi.org/10.1016/S0925-8388%2800%2900812-4) F. Yin, X. Su, Z. Li, P. Zhang, M. Huang, Y. Shi, J. Alloys Compd., 307, 202-6(2000).  
_assessment that models this phase; reports values for this phase_
- [doi:10.1016/0022-5088(74)90142-8](https://doi.org/10.1016/0022-5088%2874%2990142-8) S. Delfino, A. Borsese, R. Capelli, R. Ferro, Phase equilibria in the silver—praseodymium system, Journal of the Less Common Metals 35, 31-37 (1974).  
_cited as the source of values for this phase_

## Please cite

- R. Arróyave, J. Saal, D. Shin, ORCHID-Registry: phase registry of binary systems (version 2026.10; Version 1, machine-extracted), Zenodo (2026). https://doi.org/10.5281/zenodo.PENDING-phase-registry
- R. Arróyave, J. Saal, D. Shin, ORCHID data: umbrella record of the ORCHID datasets (version 2026.10; Version 1, machine-extracted), Zenodo (2026). https://doi.org/10.5281/zenodo.PENDING-orchid-data

Also cite B. Hallstedt, The SGTE collection of binary datasets, Calphad 89 (2025) 102833, https://doi.org/10.1016/j.calphad.2025.102833 (CC BY 4.0), and the original assessment named in each file; A. Jain et al., The Materials Project: A materials genome approach to accelerating materials innovation, APL Materials 1 (2013) 011002, https://doi.org/10.1063/1.4812323 (CC BY 4.0); J. E. Saal et al., JOM 65 (2013) 1501, https://doi.org/10.1007/s11837-013-0755-4 and S. Kirklin et al., npj Comput. Mater. 1 (2015) 15010, https://doi.org/10.1038/npjcompumats.2015.10 (CC BY 4.0); the original source of every value you use (paper_citation / paper_doi, and cited_dois for values the paper cites from earlier work).

Version 1, machine-extracted: values were read by language-model readers constrained to quote their source and checked automatically, and the release was then audited on the printed pages by adversarial audits, an independent second review of fit-facing records and a preliminary human review of a frozen sample. Flags such as accepted and ESPEI-ready record screening results, not certification; known issues are listed in the release notes.

```bibtex
@misc{orchid_phase_registry_2026,
  author    = {Arr{\'o}yave, Raymundo and Saal, James and Shin, Dongwon},
  title     = {{ORCHID-Registry: phase registry of binary systems}},
  version   = {2026.10},
  publisher = {Zenodo},
  year      = {2026},
  doi       = {10.5281/zenodo.PENDING-phase-registry},
  url       = {https://doi.org/10.5281/zenodo.PENDING-phase-registry},
  note      = {Version 1, machine-extracted}
}

@misc{orchid_data_2026,
  author    = {Arr{\'o}yave, Raymundo and Saal, James and Shin, Dongwon},
  title     = {{ORCHID data: umbrella record of the ORCHID datasets}},
  version   = {2026.10},
  publisher = {Zenodo},
  year      = {2026},
  doi       = {10.5281/zenodo.PENDING-orchid-data},
  url       = {https://doi.org/10.5281/zenodo.PENDING-orchid-data},
  note      = {Version 1, machine-extracted}
}
```

---

Derived data CC BY 4.0 ([licence](https://creativecommons.org/licenses/by/4.0/)): cite the ORCHID phase registry and the sources named on the page (TDB assessments, Hallstedt 2025, Materials Project, OQMD). TDB statements are quoted as written; parameter expressions are not reproduced. Field reference: [SCHEMA.md](https://data.orchid-project.org/phases/SCHEMA.md). Machine-readable guide: [llms.txt](https://data.orchid-project.org/llms.txt).
