Repository: orchid-calphad/orchid-data

# ORCHID data

Open data of the **ORCHID** project (Open Repository for CALPHAD Hypotheses, Intelligence, and Discovery),
served at <https://data.orchid-project.org> and browsable at <https://orchid-project.org>.

**Release v2026.10. Version 1, machine-extracted: values were read from papers by language-model readers constrained to quote their source and checked automatically (quote verification, field-placement rule, printed-page sign checks, DFT and Kim et al. 2017 cross-checks); a hand-checked precision sample is in progress.**

| Folder | Content |
|---|---|

File: phases/pages/AG-RH.md
# Ag–Rh phases

> Ag–Rh system: 4 phases (tier A 3, liquid 1); 2 stable in a calculated diagram in the ORCHID phase registry, with names, structure type when certain, calculated stability, verbatim TDB PHASE/CONSTITUENT statements and example references.

HTML: https://data.orchid-project.org/phases/pages/AG-RH.html · Markdown: https://data.orchid-project.org/phases/pages/AG-RH.md

4 phases (tier A 3, liquid 1); 2 stable in a calculated diagram. Structure types are assigned only when certain (tier A: standard phase name; tier B: unique Materials Project + OQMD on-hull match, DFT-supported; tier C: one structure stated by the assessment's crystallographic table, assessor-stated); other phases list candidates and are marked needs_review. Stability is from phase diagrams calculated with pycalphad from the SGTE binary collection (evidence class: model).

Data: [interactive registry](https://orchid-project.org/phases/?q=AG-RH) · [full JSON](https://data.orchid-project.org/phases/systems/AG-RH.json) · [Ag–Rh system page](https://data.orchid-project.org/systems/AG-RH.html) · [Markdown](https://data.orchid-project.org/phases/pages/AG-RH.md) · [field reference](https://data.orchid-project.org/phases/SCHEMA.md)

Table: Phases of the Ag–Rh system (4)

| Phase | Structure | Basis | Stability (calculated) | Literature values | TDB models |
|---|---|---|---|---:|---:|
| [BCC_A2](#phase-ag-rh-bcc-a2); _phase:ag-rh:bcc-a2_ | W · A2 · cI2 · Im-3m (229) | tier A: standard phase name | not stable in 2 calculated diagram(s) | 0 | 2 |
| [FCC_A1](#phase-ag-rh-fcc-a1); _phase:ag-rh:fcc-a1_ | Cu · A1 · cF4 · Fm-3m (225) | tier A: standard phase name | stable in 2 of 2 calculated diagram(s): 300–3999.5 K, x(Rh) 0–1 | 0 | 2 |
| [HCP_A3](#phase-ag-rh-hcp-a3); _phase:ag-rh:hcp-a3_ | Mg · A3 · hP2 · P6_3/mmc (194) | tier A: standard phase name | not stable in 2 calculated diagram(s) | 0 | 2 |
| [LIQUID](#phase-ag-rh-liquid); _phase:ag-rh:liquid_ | liquid | liquid | stable in 2 of 2 calculated diagram(s): 1234.18–4000 K, x(Rh) 0–1 | 0 | 2 |

## BCC_A2 (Ag–Rh)

- Id: `phase:ag-rh:bcc-a2`; status `assigned`
- Structure: W · A2 · cI2 · Im-3m (229); type `st:a2-w-ci2`; tier A: standard phase name; confidence high
- Stability: not stable in 2 calculated diagram(s)
- Literature: 0 values (0 accepted) from 0 papers
- Interactive: [phase registry entry](https://orchid-project.org/phases/#phase:ag-rh:bcc-a2)

Names (3): _corpus: _corpus:phase:ag-rh:bcc-a2  
_tdb: _tdb:AgRh-86Kar.tdb:BCC_A2, tdb:AgRh-98Spe-LB.tdb:BCC_A2  


### TDB models of BCC_A2 (2): PHASE and CONSTITUENT statements as written

[AgRh-86Kar.tdb](https://orchid-project.org/data/databases/sgte-binary/AgRh-86Kar.tdb): BCC_A2, type code %B, sha256 `0b9fa038f39bd214…`

~~~~text
40: PHASE BCC_A2 %B 2 1 3 !
41: CONST BCC_A2 : AG RH : VA : !
~~~~

[AgRh-98Spe-LB.tdb](https://orchid-project.org/data/databases/sgte-binary/AgRh-98Spe-LB.tdb): BCC_A2, type code %B, sha256 `b45995b16a9ddfcd…`

~~~~text
33: PHASE BCC_A2 %B 2 1 3 !
34: CONST BCC_A2 : AG RH : VA : !
~~~~

Example references (1 of 1; assessments first): 

- [doi:10.1007/BF02873023](https://doi.org/10.1007/BF02873023) I. Karakaya, W.T. Thompson, Bull. Alloy Phase Diag., 7, 362-65(1986).  
_assessment that models this phase_

## FCC_A1 (Ag–Rh)

- Id: `phase:ag-rh:fcc-a1`; status `assigned`
- Structure: Cu · A1 · cF4 · Fm-3m (225); type `st:a1-cu-cf4`; tier A: standard phase name; confidence high
- Stability: stable in 2 of 2 calculated diagram(s): 300–3999.5 K, x(Rh) 0–1
- Literature: 0 values (0 accepted) from 0 papers
- Interactive: [phase registry entry](https://orchid-project.org/phases/#phase:ag-rh:fcc-a1)

Names (3): _corpus: _corpus:phase:ag-rh:fcc-a1  
_tdb: _tdb:AgRh-86Kar.tdb:FCC_A1, tdb:AgRh-98Spe-LB.tdb:FCC_A1  


### TDB models of FCC_A1 (2): PHASE and CONSTITUENT statements as written

[AgRh-86Kar.tdb](https://orchid-project.org/data/databases/sgte-binary/AgRh-86Kar.tdb): FCC_A1, type code %A, sha256 `0b9fa038f39bd214…`

~~~~text
35: PHASE FCC_A1 %A 2 1 1 !
36: CONST FCC_A1 : AG% RH% : VA : !
~~~~

[AgRh-98Spe-LB.tdb](https://orchid-project.org/data/databases/sgte-binary/AgRh-98Spe-LB.tdb): FCC_A1, type code %A, sha256 `b45995b16a9ddfcd…`

~~~~text
28: PHASE FCC_A1 %A 2 1 1 !
29: CONST FCC_A1 : AG% RH% : VA : !
~~~~

Example references (1 of 1; assessments first): 

- [doi:10.1007/BF02873023](https://doi.org/10.1007/BF02873023) I. Karakaya, W.T. Thompson, Bull. Alloy Phase Diag., 7, 362-65(1986).  
_assessment that models this phase_

## HCP_A3 (Ag–Rh)

- Id: `phase:ag-rh:hcp-a3`; status `assigned`
- Structure: Mg · A3 · hP2 · P6_3/mmc (194); type `st:a3-mg-hp2`; tier A: standard phase name; confidence high
- Stability: not stable in 2 calculated diagram(s)
- Literature: 0 values (0 accepted) from 0 papers
- Interactive: [phase registry entry](https://orchid-project.org/phases/#phase:ag-rh:hcp-a3)

Names (3): _corpus: _corpus:phase:ag-rh:hcp-a3  
_tdb: _tdb:AgRh-86Kar.tdb:HCP_A3, tdb:AgRh-98Spe-LB.tdb:HCP_A3  


### TDB models of HCP_A3 (2): PHASE and CONSTITUENT statements as written

[AgRh-86Kar.tdb](https://orchid-project.org/data/databases/sgte-binary/AgRh-86Kar.tdb): HCP_A3, type code %A, sha256 `0b9fa038f39bd214…`

~~~~text
45: PHASE HCP_A3 %A 2 1 0.5 !
46: CONST HCP_A3 : AG RH : VA : !
~~~~

[AgRh-98Spe-LB.tdb](https://orchid-project.org/data/databases/sgte-binary/AgRh-98Spe-LB.tdb): HCP_A3, type code %A, sha256 `b45995b16a9ddfcd…`

~~~~text
38: PHASE HCP_A3 %A 2 1 0.5 !
39: CONST HCP_A3 : AG RH : VA : !
~~~~

Example references (1 of 1; assessments first): 

- [doi:10.1007/BF02873023](https://doi.org/10.1007/BF02873023) I. Karakaya, W.T. Thompson, Bull. Alloy Phase Diag., 7, 362-65(1986).  
_assessment that models this phase_

## LIQUID (Ag–Rh)

- Id: `phase:ag-rh:liquid`; status `assigned`
- Structure: liquid; type `st:liquid`; liquid; confidence high
- Stability: stable in 2 of 2 calculated diagram(s): 1234.18–4000 K, x(Rh) 0–1
- Literature: 0 values (0 accepted) from 0 papers
- Interactive: [phase registry entry](https://orchid-project.org/phases/#phase:ag-rh:liquid)

Names (3): _corpus: _corpus:phase:ag-rh:liquid  
_tdb: _tdb:AgRh-86Kar.tdb:LIQUID, tdb:AgRh-98Spe-LB.tdb:LIQUID  


### TDB models of LIQUID (2): PHASE and CONSTITUENT statements as written

[AgRh-86Kar.tdb](https://orchid-project.org/data/databases/sgte-binary/AgRh-86Kar.tdb): LIQUID, type code %, sha256 `0b9fa038f39bd214…`

~~~~text
30: PHASE LIQUID:L % 1 1 !
31: CONST LIQUID:L : AG RH : !
~~~~

[AgRh-98Spe-LB.tdb](https://orchid-project.org/data/databases/sgte-binary/AgRh-98Spe-LB.tdb): LIQUID, type code %, sha256 `b45995b16a9ddfcd…`

~~~~text
23: PHASE LIQUID:L % 1 1 !
24: CONST LIQUID:L : AG RH : !
~~~~

Example references (1 of 1; assessments first): 

- [doi:10.1007/BF02873023](https://doi.org/10.1007/BF02873023) I. Karakaya, W.T. Thompson, Bull. Alloy Phase Diag., 7, 362-65(1986).  
_assessment that models this phase_

## Please cite

- R. Arróyave, J. Saal, D. Shin, ORCHID-Registry: phase registry of binary systems (version 2026.10; Version 1, machine-extracted), Zenodo (2026). https://doi.org/10.5281/zenodo.PENDING-phase-registry
- R. Arróyave, J. Saal, D. Shin, ORCHID data: umbrella record of the ORCHID datasets (version 2026.10; Version 1, machine-extracted), Zenodo (2026). https://doi.org/10.5281/zenodo.PENDING-orchid-data

Also cite B. Hallstedt, The SGTE collection of binary datasets, Calphad 89 (2025) 102833, https://doi.org/10.1016/j.calphad.2025.102833 (CC BY 4.0), and the original assessment named in each file; A. Jain et al., The Materials Project: A materials genome approach to accelerating materials innovation, APL Materials 1 (2013) 011002, https://doi.org/10.1063/1.4812323 (CC BY 4.0); J. E. Saal et al., JOM 65 (2013) 1501, https://doi.org/10.1007/s11837-013-0755-4 and S. Kirklin et al., npj Comput. Mater. 1 (2015) 15010, https://doi.org/10.1038/npjcompumats.2015.10 (CC BY 4.0); the original source of every value you use (paper_citation / paper_doi, and cited_dois for values the paper cites from earlier work).

Version 1, machine-extracted: values were read from papers by language-model readers constrained to quote their source and checked automatically (quote verification, field-placement rule, printed-page sign checks, DFT and Kim et al. 2017 cross-checks); a hand-checked precision sample is in progress.

```bibtex
@misc{orchid_phase_registry_2026,
  author    = {Arr{\'o}yave, Raymundo and Saal, James and Shin, Dongwon},
  title     = {{ORCHID-Registry: phase registry of binary systems}},
  version   = {2026.10},
  publisher = {Zenodo},
  year      = {2026},
  doi       = {10.5281/zenodo.PENDING-phase-registry},
  url       = {https://doi.org/10.5281/zenodo.PENDING-phase-registry},
  note      = {Version 1, machine-extracted}
}

@misc{orchid_data_2026,
  author    = {Arr{\'o}yave, Raymundo and Saal, James and Shin, Dongwon},
  title     = {{ORCHID data: umbrella record of the ORCHID datasets}},
  version   = {2026.10},
  publisher = {Zenodo},
  year      = {2026},
  doi       = {10.5281/zenodo.PENDING-orchid-data},
  url       = {https://doi.org/10.5281/zenodo.PENDING-orchid-data},
  note      = {Version 1, machine-extracted}
}
```

---

Derived data CC BY 4.0 ([licence](https://creativecommons.org/licenses/by/4.0/)): cite the ORCHID phase registry and the sources named on the page (TDB assessments, Hallstedt 2025, Materials Project, OQMD). TDB statements are quoted as written; parameter expressions are not reproduced. Field reference: [SCHEMA.md](https://data.orchid-project.org/phases/SCHEMA.md). Machine-readable guide: [llms.txt](https://data.orchid-project.org/llms.txt).

File: phases/pages/AG-RU.md
# Ag–Ru phases

> Ag–Ru system: 4 phases (tier A 3, liquid 1); 3 stable in a calculated diagram in the ORCHID phase registry, with names, structure type when certain, calculated stability, verbatim TDB PHASE/CONSTITUENT statements and example references.

HTML: https://data.orchid-project.org/phases/pages/AG-RU.html · Markdown: https://data.orchid-project.org/phases/pages/AG-RU.md

4 phases (tier A 3, liquid 1); 3 stable in a calculated diagram. Structure types are assigned only when certain (tier A: standard phase name; tier B: unique Materials Project + OQMD on-hull match, DFT-supported; tier C: one structure stated by the assessment's crystallographic table, assessor-stated); other phases list candidates and are marked needs_review. Stability is from phase diagrams calculated with pycalphad from the SGTE binary collection (evidence class: model).

Data: [interactive registry](https://orchid-project.org/phases/?q=AG-RU) · [full JSON](https://data.orchid-project.org/phases/systems/AG-RU.json) · [Ag–Ru system page](https://data.orchid-project.org/systems/AG-RU.html) · [Markdown](https://data.orchid-project.org/phases/pages/AG-RU.md) · [field reference](https://data.orchid-project.org/phases/SCHEMA.md)

Table: Phases of the Ag–Ru system (4)

| Phase | Structure | Basis | Stability (calculated) | Literature values | TDB models |
|---|---|---|---|---:|---:|
| [BCC_A2](#phase-ag-ru-bcc-a2); _phase:ag-ru:bcc-a2_ | W · A2 · cI2 · Im-3m (229) | tier A: standard phase name | not stable in 2 calculated diagram(s) | 0 | 2 |
| [FCC_A1](#phase-ag-ru-fcc-a1); _phase:ag-ru:fcc-a1_ | Cu · A1 · cF4 · Fm-3m (225) | tier A: standard phase name | stable in 2 of 2 calculated diagram(s): 300–1241.25 K, x(Ru) 0–3e-05 | 0 | 2 |
| [HCP_A3](#phase-ag-ru-hcp-a3); _phase:ag-ru:hcp-a3_ | Mg · A3 · hP2 · P6_3/mmc (194) | tier A: standard phase name | stable in 2 of 2 calculated diagram(s): 300–3999.83 K, x(Ru) 0.99994–1 | 0 | 2 |
| [LIQUID](#phase-ag-ru-liquid); _phase:ag-ru:liquid_ | liquid | liquid | stable in 2 of 2 calculated diagram(s): 1201.25–4000 K, x(Ru) 0–1 | 0 | 2 |

## BCC_A2 (Ag–Ru)

- Id: `phase:ag-ru:bcc-a2`; status `assigned`
- Structure: W · A2 · cI2 · Im-3m (229); type `st:a2-w-ci2`; tier A: standard phase name; confidence high
- Stability: not stable in 2 calculated diagram(s)
- Literature: 0 values (0 accepted) from 0 papers
- Interactive: [phase registry entry](https://orchid-project.org/phases/#phase:ag-ru:bcc-a2)

Names (3): _corpus: _corpus:phase:ag-ru:bcc-a2  
_tdb: _tdb:AgRu-86Kar.tdb:BCC_A2, tdb:AgRu-98Spe-LB.tdb:BCC_A2  


### TDB models of BCC_A2 (2): PHASE and CONSTITUENT statements as written

[AgRu-86Kar.tdb](https://orchid-project.org/data/databases/sgte-binary/AgRu-86Kar.tdb): BCC_A2, type code %B, sha256 `14c783830eda0980…`

~~~~text
31: PHASE BCC_A2 %B 2 1 3 !
32: CONST BCC_A2 : AG RU : VA : !
~~~~

[AgRu-98Spe-LB.tdb](https://orchid-project.org/data/databases/sgte-binary/AgRu-98Spe-LB.tdb): BCC_A2, type code %B, sha256 `60b33cd64739fd93…`

~~~~text
32: PHASE BCC_A2 %B 2 1 3 !
33: CONST BCC_A2 : AG RU : VA : !
~~~~

Example references (1 of 1; assessments first): 

- [doi:10.1007/BF02873024](https://doi.org/10.1007/BF02873024) I. Karakaya, W.T. Thompson, Bull. Alloy Phase Diag., 7, 365-68(1986).  
_assessment that models this phase_

## FCC_A1 (Ag–Ru)

- Id: `phase:ag-ru:fcc-a1`; status `assigned`
- Structure: Cu · A1 · cF4 · Fm-3m (225); type `st:a1-cu-cf4`; tier A: standard phase name; confidence high
- Stability: stable in 2 of 2 calculated diagram(s): 300–1241.25 K, x(Ru) 0–3e-05
- Literature: 0 values (0 accepted) from 0 papers
- Interactive: [phase registry entry](https://orchid-project.org/phases/#phase:ag-ru:fcc-a1)

Names (3): _corpus: _corpus:phase:ag-ru:fcc-a1  
_tdb: _tdb:AgRu-86Kar.tdb:FCC_A1, tdb:AgRu-98Spe-LB.tdb:FCC_A1  


### TDB models of FCC_A1 (2): PHASE and CONSTITUENT statements as written

[AgRu-86Kar.tdb](https://orchid-project.org/data/databases/sgte-binary/AgRu-86Kar.tdb): FCC_A1, type code %A, sha256 `14c783830eda0980…`

~~~~text
26: PHASE FCC_A1 %A 2 1 1 !
27: CONST FCC_A1 : AG% RU : VA : !
~~~~

[AgRu-98Spe-LB.tdb](https://orchid-project.org/data/databases/sgte-binary/AgRu-98Spe-LB.tdb): FCC_A1, type code %A, sha256 `60b33cd64739fd93…`

~~~~text
27: PHASE FCC_A1 %A 2 1 1 !
28: CONST FCC_A1 : AG% RU : VA : !
~~~~

Example references (1 of 1; assessments first): 

- [doi:10.1007/BF02873024](https://doi.org/10.1007/BF02873024) I. Karakaya, W.T. Thompson, Bull. Alloy Phase Diag., 7, 365-68(1986).  
_assessment that models this phase_

## HCP_A3 (Ag–Ru)

- Id: `phase:ag-ru:hcp-a3`; status `assigned`
- Structure: Mg · A3 · hP2 · P6_3/mmc (194); type `st:a3-mg-hp2`; tier A: standard phase name; confidence high
- Stability: stable in 2 of 2 calculated diagram(s): 300–3999.83 K, x(Ru) 0.99994–1
- Literature: 0 values (0 accepted) from 0 papers
- Interactive: [phase registry entry](https://orchid-project.org/phases/#phase:ag-ru:hcp-a3)

Names (3): _corpus: _corpus:phase:ag-ru:hcp-a3  
_tdb: _tdb:AgRu-86Kar.tdb:HCP_A3, tdb:AgRu-98Spe-LB.tdb:HCP_A3  


### TDB models of HCP_A3 (2): PHASE and CONSTITUENT statements as written

[AgRu-86Kar.tdb](https://orchid-project.org/data/databases/sgte-binary/AgRu-86Kar.tdb): HCP_A3, type code %A, sha256 `14c783830eda0980…`

~~~~text
36: PHASE HCP_A3 %A 2 1 0.5 !
37: CONST HCP_A3 : AG RU% : VA : !
~~~~

[AgRu-98Spe-LB.tdb](https://orchid-project.org/data/databases/sgte-binary/AgRu-98Spe-LB.tdb): HCP_A3, type code %A, sha256 `60b33cd64739fd93…`

~~~~text
37: PHASE HCP_A3 %A 2 1 0.5 !
38: CONST HCP_A3 : AG RU% : VA : !
~~~~

Example references (1 of 1; assessments first): 

- [doi:10.1007/BF02873024](https://doi.org/10.1007/BF02873024) I. Karakaya, W.T. Thompson, Bull. Alloy Phase Diag., 7, 365-68(1986).  
_assessment that models this phase_

## LIQUID (Ag–Ru)

- Id: `phase:ag-ru:liquid`; status `assigned`
- Structure: liquid; type `st:liquid`; liquid; confidence high
- Stability: stable in 2 of 2 calculated diagram(s): 1201.25–4000 K, x(Ru) 0–1
- Literature: 0 values (0 accepted) from 0 papers
- Interactive: [phase registry entry](https://orchid-project.org/phases/#phase:ag-ru:liquid)

Names (3): _corpus: _corpus:phase:ag-ru:liquid  
_tdb: _tdb:AgRu-86Kar.tdb:LIQUID, tdb:AgRu-98Spe-LB.tdb:LIQUID  


### TDB models of LIQUID (2): PHASE and CONSTITUENT statements as written

[AgRu-86Kar.tdb](https://orchid-project.org/data/databases/sgte-binary/AgRu-86Kar.tdb): LIQUID, type code %, sha256 `14c783830eda0980…`

~~~~text
21: PHASE LIQUID:L % 1 1 !
22: CONST LIQUID:L : AG RU : !
~~~~

[AgRu-98Spe-LB.tdb](https://orchid-project.org/data/databases/sgte-binary/AgRu-98Spe-LB.tdb): LIQUID, type code %, sha256 `60b33cd64739fd93…`

~~~~text
22: PHASE LIQUID:L % 1 1 !
23: CONST LIQUID:L : AG RU : !
~~~~

Example references (1 of 1; assessments first): 

- [doi:10.1007/BF02873024](https://doi.org/10.1007/BF02873024) I. Karakaya, W.T. Thompson, Bull. Alloy Phase Diag., 7, 365-68(1986).  
_assessment that models this phase_

## Please cite

- R. Arróyave, J. Saal, D. Shin, ORCHID phase registry (binary systems) (version 2026.10; Version 1, machine-extracted), Zenodo (2026). https://doi.org/10.5281/zenodo.PENDING-phase-registry
- R. Arróyave, J. Saal, D. Shin, ORCHID data (version 2026.10; Version 1, machine-extracted), Zenodo (2026). https://doi.org/10.5281/zenodo.PENDING-orchid-data

Also cite B. Hallstedt, The SGTE collection of binary datasets, Calphad 89 (2025) 102833, https://doi.org/10.1016/j.calphad.2025.102833 (CC BY 4.0), and the original assessment named in each file; A. Jain et al., The Materials Project: A materials genome approach to accelerating materials innovation, APL Materials 1 (2013) 011002, https://doi.org/10.1063/1.4812323 (CC BY 4.0); J. E. Saal et al., JOM 65 (2013) 1501, https://doi.org/10.1007/s11837-013-0755-4 and S. Kirklin et al., npj Comput. Mater. 1 (2015) 15010, https://doi.org/10.1038/npjcompumats.2015.10 (CC BY 4.0); the original source of every value you use (paper_citation / paper_doi, and cited_dois for values the paper cites from earlier work).

Version 1, machine-extracted: values were read from papers by language-model readers constrained to quote their source and checked automatically (quote verification, field-placement rule, printed-page sign checks, DFT and Kim et al. 2017 cross-checks); a hand-checked precision sample is in progress.

```bibtex
@misc{orchid_phase_registry_2026,
  author    = {Arr{\'o}yave, Raymundo and Saal, James and Shin, Dongwon},
  title     = {{ORCHID phase registry (binary systems)}},
  version   = {2026.10},
  publisher = {Zenodo},
  year      = {2026},
  doi       = {10.5281/zenodo.PENDING-phase-registry},
  url       = {https://doi.org/10.5281/zenodo.PENDING-phase-registry},
  note      = {Version 1, machine-extracted}
}

@misc{orchid_data_2026,
  author    = {Arr{\'o}yave, Raymundo and Saal, James and Shin, Dongwon},
  title     = {{ORCHID data}},
  version   = {2026.10},
  publisher = {Zenodo},
  year      = {2026},
  doi       = {10.5281/zenodo.PENDING-orchid-data},
  url       = {https://doi.org/10.5281/zenodo.PENDING-orchid-data},
  note      = {Version 1, machine-extracted}
}
```

---

Derived data CC BY 4.0 ([licence](https://creativecommons.org/licenses/by/4.0/)): cite the ORCHID phase registry and the sources named on the page (TDB assessments, Hallstedt 2025, Materials Project, OQMD). TDB statements are quoted as written; parameter expressions are not reproduced. Field reference: [SCHEMA.md](https://data.orchid-project.org/phases/SCHEMA.md). Machine-readable guide: [llms.txt](https://data.orchid-project.org/llms.txt).

File: phases/pages/AG-TE.md
# Ag–Te phases

> Ag–Te system: 16 phases (tier A 4, tier C 3, liquid 1, gas 1, needs_review 5, unresolved_no_candidates 2); 14 stable in a calculated diagram in the ORCHID phase registry, with names, structure type when certain, calculated stability, verbatim TDB PHASE/CONSTITUENT statements and example references.

HTML: https://data.orchid-project.org/phases/pages/AG-TE.html · Markdown: https://data.orchid-project.org/phases/pages/AG-TE.md

16 phases (tier A 4, tier C 3, liquid 1, gas 1, needs_review 5, unresolved_no_candidates 2); 14 stable in a calculated diagram. Structure types are assigned only when certain (tier A: standard phase name; tier B: unique Materials Project + OQMD on-hull match, DFT-supported; tier C: one structure stated by the assessment's crystallographic table, assessor-stated); other phases list candidates and are marked needs_review. Stability is from phase diagrams calculated with pycalphad from the SGTE binary collection (evidence class: model).

Data: [interactive registry](https://orchid-project.org/phases/?q=AG-TE) · [full JSON](https://data.orchid-project.org/phases/systems/AG-TE.json) · [Ag–Te system page](https://data.orchid-project.org/systems/AG-TE.html) · [Markdown](https://data.orchid-project.org/phases/pages/AG-TE.md) · [field reference](https://data.orchid-project.org/phases/SCHEMA.md)

Table: Phases of the Ag–Te system (16)

| Phase | Structure | Basis | Stability (calculated) | Literature values | TDB models |
|---|---|---|---|---:|---:|
| [HEXAGONAL_A8](#phase-ag-te-a8-hexagonal); _phase:ag-te:a8-hexagonal_ | gamma-Se · A8 · hP3 · P3_121 (152) | tier A: standard phase name | stable in 4 of 4 calculated diagram(s): 300–722.72 K, x(Te) 1–1 | 2 | 4 |
| [AG19TE10](#phase-ag-te-ag19te10); _phase:ag-te:ag19te10_ |  | needs_review | stable in 3 of 3 calculated diagram(s): 386.83–724.87 K, x(Te) 0.34483–0.34483 | 0 | 3 |
| [AG19TE10_HT](#phase-ag-te-ag19te10-ht); _phase:ag-te:ag19te10-ht_ |  | unresolved_no_candidates | stable in 1 of 1 calculated diagram(s): 453.52–719.91 K, x(Te) 0.34483–0.34483 | 0 | 1 |
| [AG19TE10_LT](#phase-ag-te-ag19te10-lt); _phase:ag-te:ag19te10-lt_ |  | unresolved_no_candidates | stable in 1 of 1 calculated diagram(s): 389.5–453.52 K, x(Te) 0.34483–0.34483 | 0 | 1 |
| [AG2TE](#phase-ag-te-ag2te); _phase:ag-te:ag2te_ |  | needs_review | stable in 3 of 3 calculated diagram(s): 300–1373.78 K, x(Te) 0.33333–0.33333 | 0 | 3 |
| [AG2TE_HT1](#phase-ag-te-ag2te-ht1); _phase:ag-te:ag2te-ht1_ | Cu2Se-beta · cF44 · Fm-3m (225) | tier C: assessor-stated (Hallstedt 2025 crystallographic table) | stable in 1 of 1 calculated diagram(s): 433.2–977.76 K, x(Te) 0.33333–0.33333 | 4 | 1 |
| [AG2TE_HT2](#phase-ag-te-ag2te-ht2); _phase:ag-te:ag2te-ht2_ | Ag2S-beta · cI20 · Im-3m (229) | tier C: assessor-stated (Hallstedt 2025 crystallographic table) | stable in 1 of 1 calculated diagram(s): 977.76–1240.57 K, x(Te) 0.33333–0.33333 | 12 | 1 |
| [AG2TE_LT](#phase-ag-te-ag2te-lt); _phase:ag-te:ag2te-lt_ | Ag2Te · mP12 · P2_1/c (14) | tier C: assessor-stated (Hallstedt 2025 crystallographic table) | stable in 1 of 1 calculated diagram(s): 300–433.2 K, x(Te) 0.33333–0.33333 | 4 | 1 |
| [AG5TE3](#phase-ag-te-ag5te3); _phase:ag-te:ag5te3_ |  | needs_review | stable in 3 of 3 calculated diagram(s): 300–693.27 K, x(Te) 0.37879–0.38 | 0 | 3 |
| [AG5TE3_HT](#phase-ag-te-ag5te3-ht); _phase:ag-te:ag5te3-ht_ |  | needs_review | stable in 1 of 1 calculated diagram(s): 568.12–694.53 K, x(Te) 0.38–0.38 | 6 | 1 |
| [AG5TE3_LT](#phase-ag-te-ag5te3-lt); _phase:ag-te:ag5te3-lt_ |  | needs_review | stable in 1 of 1 calculated diagram(s): 300–568.12 K, x(Te) 0.38–0.38 | 4 | 1 |
| [BCC_A2](#phase-ag-te-bcc-a2); _phase:ag-te:bcc-a2_ | W · A2 · cI2 · Im-3m (229) | tier A: standard phase name | not stable in 4 calculated diagram(s) | 0 | 4 |
| [FCC_A1](#phase-ag-te-fcc-a1); _phase:ag-te:fcc-a1_ | Cu · A1 · cF4 · Fm-3m (225) | tier A: standard phase name | stable in 4 of 4 calculated diagram(s): 300–1234.93 K, x(Te) 0–0 | 2 | 4 |
| [GAS](#phase-ag-te-gas); _phase:ag-te:gas_ | gas | gas | stable in 4 of 4 calculated diagram(s): 1252.37–2500 K, x(Te) 0–1 | 0 | 4 |
| [HCP_A3](#phase-ag-te-hcp-a3); _phase:ag-te:hcp-a3_ | Mg · A3 · hP2 · P6_3/mmc (194) | tier A: standard phase name | not stable in 4 calculated diagram(s) | 0 | 4 |
| [LIQUID](#phase-ag-te-liquid); _phase:ag-te:liquid_ | liquid | liquid | stable in 4 of 4 calculated diagram(s): 534.63–2438.43 K, x(Te) 0–1 | 12 | 4 |

## HEXAGONAL_A8 (Ag–Te)

- Id: `phase:ag-te:a8-hexagonal`; status `assigned`
- Structure: gamma-Se · A8 · hP3 · P3_121 (152); type `st:a8-gamma-se-hp3`; tier A: standard phase name; confidence high
- Stoichiometry: Te 1.0000
- Stability: stable in 4 of 4 calculated diagram(s): 300–722.72 K, x(Te) 1–1
- Literature: 2 values (2 accepted) from 1 papers
- Interactive: [phase registry entry](https://orchid-project.org/phases/#phase:ag-te:a8-hexagonal)

Names (7): _corpus: _corpus:phase:ag-te:a8-hexagonal, corpus:phase:ag-te:hexagonal-a8  
_paper: _paper:10.1016/j.jallcom.2009.06.028:Hex_A8  
_tdb: _tdb:AgTe-04Kor-LB.tdb:HEXAGONAL_A8, tdb:AgTe-04Kor-newTe.tdb:HEXAGONAL_A8, tdb:AgTe-09Gie.tdb:HEXAGONAL_A8, tdb:AgTe-10Gie.tdb:HEXAGONAL_A8  


### TDB models of HEXAGONAL_A8 (4): PHASE and CONSTITUENT statements as written

[AgTe-04Kor-LB.tdb](https://orchid-project.org/data/databases/sgte-binary/AgTe-04Kor-LB.tdb): HEXAGONAL_A8, type code %, sha256 `488331d1ba21cb9b…`

~~~~text
67: PHASE HEXAGONAL_A8 % 1 1 !
68: CONST HEXAGONAL_A8 : TE : !
~~~~

[AgTe-04Kor-newTe.tdb](https://orchid-project.org/data/databases/sgte-binary/AgTe-04Kor-newTe.tdb): HEXAGONAL_A8, type code %, sha256 `91e63cfc06b4d3c2…`

~~~~text
67: PHASE HEXAGONAL_A8 % 1 1 !
68: CONST HEXAGONAL_A8 : TE : !
~~~~

[AgTe-09Gie.tdb](https://orchid-project.org/data/databases/sgte-binary/AgTe-09Gie.tdb): HEXAGONAL_A8, type code %, sha256 `460b220490c1f3ff…`

~~~~text
56: PHASE HEXAGONAL_A8 % 1 1 !
57: CONST HEXAGONAL_A8 : TE : !
~~~~

[AgTe-10Gie.tdb](https://orchid-project.org/data/databases/sgte-binary/AgTe-10Gie.tdb): HEXAGONAL_A8, type code %, sha256 `ea58eda35a9a46d1…`

~~~~text
57: PHASE HEXAGONAL_A8 % 1 1 !
58: CONST HEXAGONAL_A8 : TE : !
~~~~

Example references (2 of 2; assessments first): 

- [doi:10.1016/j.jallcom.2009.06.028](https://doi.org/10.1016/j.jallcom.2009.06.028) Wojciech Gierlotka, Thermodynamic assessment of the Ag–Te binary system, Journal of Alloys and Compounds 485, 231-235 (2009).  
_assessment that models this phase; reports values for this phase_
- [doi:10.1007/s11669-010-9791-8](https://doi.org/10.1007/s11669-010-9791-8) W. Gierlotka, J. Lapsa, K. Fitzner, J. Phase Equilib. Diffus., 31, 509-17(2010).  
_assessment that models this phase_

## AG19TE10 (Ag–Te)

- Id: `phase:ag-te:ag19te10`; status `needs_review`
- No structure assigned. Why: no_structure_token; polymorph_family:other phases of this system have the same composition; sgte_mmc2_row_incomplete
- Candidate (sgte_mmc2): (Ag19Te10) — Hallstedt 2025 mmc2 row for AG19TE10: Ag19Te10
- Stoichiometry: Ag 0.6552, Te 0.3448
- Stability: stable in 3 of 3 calculated diagram(s): 386.83–724.87 K, x(Te) 0.34483–0.34483
- Literature: 0 values (0 accepted) from 0 papers
- Interactive: [phase registry entry](https://orchid-project.org/phases/#phase:ag-te:ag19te10)

Names (4): _corpus: _corpus:phase:ag-te:ag19te10  
_tdb: _tdb:AgTe-04Kor-LB.tdb:AG19TE10, tdb:AgTe-04Kor-newTe.tdb:AG19TE10, tdb:AgTe-10Gie.tdb:AG19TE10  


### TDB models of AG19TE10 (3): PHASE and CONSTITUENT statements as written

[AgTe-04Kor-LB.tdb](https://orchid-project.org/data/databases/sgte-binary/AgTe-04Kor-LB.tdb): AG19TE10, type code %, sha256 `488331d1ba21cb9b…`

~~~~text
79: PHASE AG19TE10 % 2 1.9 1 !
80: CONST AG19TE10 : AG : TE : !
~~~~

[AgTe-04Kor-newTe.tdb](https://orchid-project.org/data/databases/sgte-binary/AgTe-04Kor-newTe.tdb): AG19TE10, type code %, sha256 `91e63cfc06b4d3c2…`

~~~~text
79: PHASE AG19TE10 % 2 1.9 1 !
80: CONST AG19TE10 : AG : TE : !
~~~~

[AgTe-10Gie.tdb](https://orchid-project.org/data/databases/sgte-binary/AgTe-10Gie.tdb): AG19TE10, type code %, sha256 `ea58eda35a9a46d1…`

~~~~text
69: PHASE AG19TE10 % 2 19 10 !
70: CONST AG19TE10 : AG : TE : !
~~~~

Example references (1 of 1; assessments first): 

- [doi:10.1007/s11669-010-9791-8](https://doi.org/10.1007/s11669-010-9791-8) W. Gierlotka, J. Lapsa, K. Fitzner, J. Phase Equilib. Diffus., 31, 509-17(2010).  
_assessment that models this phase_

## AG19TE10_HT (Ag–Te)

- Id: `phase:ag-te:ag19te10-ht`; status `unresolved_no_candidates`
- No structure assigned. Why: no_structure_token; polymorph_family:other phases of this system have the same composition
- Stoichiometry: Ag 0.6552, Te 0.3448
- Stability: stable in 1 of 1 calculated diagram(s): 453.52–719.91 K, x(Te) 0.34483–0.34483
- Literature: 0 values (0 accepted) from 0 papers
- Interactive: [phase registry entry](https://orchid-project.org/phases/#phase:ag-te:ag19te10-ht)

Names (2): _corpus: _corpus:phase:ag-te:ag19te10-ht  
_tdb: _tdb:AgTe-09Gie.tdb:AG19TE10_HT  


### TDB models of AG19TE10_HT (1): PHASE and CONSTITUENT statements as written

[AgTe-09Gie.tdb](https://orchid-project.org/data/databases/sgte-binary/AgTe-09Gie.tdb): AG19TE10_HT, type code %, sha256 `460b220490c1f3ff…`

~~~~text
81: PHASE AG19TE10_HT % 2 19 10 !
82: CONST AG19TE10_HT : AG : TE : !
~~~~

Example references (1 of 1; assessments first): 

- [doi:10.1016/j.jallcom.2009.06.028](https://doi.org/10.1016/j.jallcom.2009.06.028) Wojciech Gierlotka, Thermodynamic assessment of the Ag–Te binary system, Journal of Alloys and Compounds 485, 231-235 (2009).  
_assessment that models this phase_

## AG19TE10_LT (Ag–Te)

- Id: `phase:ag-te:ag19te10-lt`; status `unresolved_no_candidates`
- No structure assigned. Why: no_structure_token; polymorph_family:other phases of this system have the same composition
- Stoichiometry: Ag 0.6552, Te 0.3448
- Stability: stable in 1 of 1 calculated diagram(s): 389.5–453.52 K, x(Te) 0.34483–0.34483
- Literature: 0 values (0 accepted) from 0 papers
- Interactive: [phase registry entry](https://orchid-project.org/phases/#phase:ag-te:ag19te10-lt)

Names (2): _corpus: _corpus:phase:ag-te:ag19te10-lt  
_tdb: _tdb:AgTe-09Gie.tdb:AG19TE10_LT  


### TDB models of AG19TE10_LT (1): PHASE and CONSTITUENT statements as written

[AgTe-09Gie.tdb](https://orchid-project.org/data/databases/sgte-binary/AgTe-09Gie.tdb): AG19TE10_LT, type code %, sha256 `460b220490c1f3ff…`

~~~~text
76: PHASE AG19TE10_LT % 2 19 10 !
77: CONST AG19TE10_LT : AG : TE : !
~~~~

Example references (1 of 1; assessments first): 

- [doi:10.1016/j.jallcom.2009.06.028](https://doi.org/10.1016/j.jallcom.2009.06.028) Wojciech Gierlotka, Thermodynamic assessment of the Ag–Te binary system, Journal of Alloys and Compounds 485, 231-235 (2009).  
_assessment that models this phase_

## AG2TE (Ag–Te)

- Id: `phase:ag-te:ag2te`; status `needs_review`
- No structure assigned. Why: no_structure_token; polymorph_family:other phases of this system have the same composition; sgte_mmc2_rows_disagree
- Candidate (dft_mp): P2_1/c (14) — on-hull MP Ag2Te at x(TE)=0.3333
- Candidate (dft_oqmd): P21/c (14) — on-hull OQMD Ag2 Te1 at x(TE)=0.3333
- Candidate (sgte_mmc2): Ag2S-beta · cI20 · Im-3m (229) — Hallstedt 2025 mmc2 row for AG2TE: Ag2Te (gamma)
- Candidate (sgte_mmc2): Ag2Te · mP12 · P2_1/c (14) — Hallstedt 2025 mmc2 row for AG2TE: Ag2Te (alpha)
- Candidate (sgte_mmc2): Cu2Se-beta · cF44 · Fm-3m (225) — Hallstedt 2025 mmc2 row for AG2TE: Ag2Te (beta)
- Candidate (tdb_comment): Ag2S · cI20 · Im-3m — AgTe-04Kor-LB.tdb: 'Prototype Ag2S (cI20, Im-3m), gamma-Ag2Te'
- Candidate (tdb_comment): Ag2Te · mP12 · P2_1/c — AgTe-04Kor-LB.tdb: 'Prototype Ag2Te (mP12, P2_1/c), alpha-Ag2Te'
- Candidate (tdb_comment): Cu2Se-beta · cF44 · Fm-3m — AgTe-04Kor-LB.tdb: 'Prototype Cu2Se-beta (cF44, Fm-3m), beta-Ag2Te'
- Stoichiometry: Ag 0.6667, Te 0.3333
- Stability: stable in 3 of 3 calculated diagram(s): 300–1373.78 K, x(Te) 0.33333–0.33333
- Literature: 0 values (0 accepted) from 0 papers
- Interactive: [phase registry entry](https://orchid-project.org/phases/#phase:ag-te:ag2te)

Names (4): _corpus: _corpus:phase:ag-te:ag2te  
_tdb: _tdb:AgTe-04Kor-LB.tdb:AG2TE, tdb:AgTe-04Kor-newTe.tdb:AG2TE, tdb:AgTe-10Gie.tdb:AG2TE  


### TDB models of AG2TE (3): PHASE and CONSTITUENT statements as written

[AgTe-04Kor-LB.tdb](https://orchid-project.org/data/databases/sgte-binary/AgTe-04Kor-LB.tdb): AG2TE, type code %, sha256 `488331d1ba21cb9b…`

~~~~text
74: PHASE AG2TE % 2 2 1 !
75: CONST AG2TE : AG : TE : !
~~~~

[AgTe-04Kor-newTe.tdb](https://orchid-project.org/data/databases/sgte-binary/AgTe-04Kor-newTe.tdb): AG2TE, type code %, sha256 `91e63cfc06b4d3c2…`

~~~~text
74: PHASE AG2TE % 2 2 1 !
75: CONST AG2TE : AG : TE : !
~~~~

[AgTe-10Gie.tdb](https://orchid-project.org/data/databases/sgte-binary/AgTe-10Gie.tdb): AG2TE, type code %, sha256 `ea58eda35a9a46d1…`

~~~~text
64: PHASE AG2TE % 2 2 1 !
65: CONST AG2TE : AG : TE : !
~~~~

Example references (1 of 1; assessments first): 

- [doi:10.1007/s11669-010-9791-8](https://doi.org/10.1007/s11669-010-9791-8) W. Gierlotka, J. Lapsa, K. Fitzner, J. Phase Equilib. Diffus., 31, 509-17(2010).  
_assessment that models this phase_

## AG2TE_HT1 (Ag–Te)

- Id: `phase:ag-te:ag2te-ht1`; status `assigned`
- Structure: Cu2Se-beta · cF44 · Fm-3m (225); type `st:cu2se-beta-cf44`; tier C: assessor-stated (Hallstedt 2025 crystallographic table); confidence assessor-stated
- Structure source: B. Hallstedt, The SGTE collection of binary datasets, Calphad 89 (2025) 102833, supplementary crystallographic table (mmc2) [doi:10.1016/j.calphad.2025.102833](https://doi.org/10.1016/j.calphad.2025.102833)
- Caveat: not certain from the name or DFT alone (no_structure_token, polymorph_family:other phases of this system have the same composition); structure as stated in the SGTE crystallographic table for this phase name and system
- Stoichiometry: Ag 0.6667, Te 0.3333
- Stability: stable in 1 of 1 calculated diagram(s): 433.2–977.76 K, x(Te) 0.33333–0.33333
- Literature: 4 values (4 accepted) from 1 papers
- Interactive: [phase registry entry](https://orchid-project.org/phases/#phase:ag-te:ag2te-ht1)

Names (3): _corpus: _corpus:phase:ag-te:ag2te-ht1  
_paper: _paper:10.1016/j.jallcom.2009.06.028:βAg2Te  
_tdb: _tdb:AgTe-09Gie.tdb:AG2TE_HT1  


### TDB models of AG2TE_HT1 (1): PHASE and CONSTITUENT statements as written

[AgTe-09Gie.tdb](https://orchid-project.org/data/databases/sgte-binary/AgTe-09Gie.tdb): AG2TE_HT1, type code %, sha256 `460b220490c1f3ff…`

~~~~text
66: PHASE AG2TE_HT1 % 2 2 1 !
67: CONST AG2TE_HT1 : AG : TE : !
~~~~

Example references (1 of 1; assessments first): 

- [doi:10.1016/j.jallcom.2009.06.028](https://doi.org/10.1016/j.jallcom.2009.06.028) Wojciech Gierlotka, Thermodynamic assessment of the Ag–Te binary system, Journal of Alloys and Compounds 485, 231-235 (2009).  
_assessment that models this phase; reports values for this phase_

## AG2TE_HT2 (Ag–Te)

- Id: `phase:ag-te:ag2te-ht2`; status `assigned`
- Structure: Ag2S-beta · cI20 · Im-3m (229); type `st:ag2s-beta-ci20`; tier C: assessor-stated (Hallstedt 2025 crystallographic table); confidence assessor-stated
- Structure source: B. Hallstedt, The SGTE collection of binary datasets, Calphad 89 (2025) 102833, supplementary crystallographic table (mmc2) [doi:10.1016/j.calphad.2025.102833](https://doi.org/10.1016/j.calphad.2025.102833)
- Caveat: not certain from the name or DFT alone (no_structure_token, polymorph_family:other phases of this system have the same composition); structure as stated in the SGTE crystallographic table for this phase name and system
- Stoichiometry: Ag 0.6667, Te 0.3333
- Stability: stable in 1 of 1 calculated diagram(s): 977.76–1240.57 K, x(Te) 0.33333–0.33333
- Literature: 12 values (11 accepted) from 1 papers
- Interactive: [phase registry entry](https://orchid-project.org/phases/#phase:ag-te:ag2te-ht2)

Names (4): _corpus: _corpus:phase:ag-te:ag2te-ht2  
_paper: _paper:10.1016/j.jallcom.2009.06.028:γ, paper:10.1016/j.jallcom.2009.06.028:γAg2Te  
_tdb: _tdb:AgTe-09Gie.tdb:AG2TE_HT2  


### TDB models of AG2TE_HT2 (1): PHASE and CONSTITUENT statements as written

[AgTe-09Gie.tdb](https://orchid-project.org/data/databases/sgte-binary/AgTe-09Gie.tdb): AG2TE_HT2, type code %, sha256 `460b220490c1f3ff…`

~~~~text
71: PHASE AG2TE_HT2 % 2 2 1 !
72: CONST AG2TE_HT2 : AG : TE : !
~~~~

Example references (1 of 1; assessments first): 

- [doi:10.1016/j.jallcom.2009.06.028](https://doi.org/10.1016/j.jallcom.2009.06.028) Wojciech Gierlotka, Thermodynamic assessment of the Ag–Te binary system, Journal of Alloys and Compounds 485, 231-235 (2009).  
_assessment that models this phase; reports values for this phase_

## AG2TE_LT (Ag–Te)

- Id: `phase:ag-te:ag2te-lt`; status `assigned`
- Structure: Ag2Te · mP12 · P2_1/c (14); type `st:ag2te-mp12`; tier C: assessor-stated (Hallstedt 2025 crystallographic table); confidence assessor-stated
- Structure source: B. Hallstedt, The SGTE collection of binary datasets, Calphad 89 (2025) 102833, supplementary crystallographic table (mmc2) [doi:10.1016/j.calphad.2025.102833](https://doi.org/10.1016/j.calphad.2025.102833)
- Caveat: not certain from the name or DFT alone (no_structure_token, polymorph_family:other phases of this system have the same composition); structure as stated in the SGTE crystallographic table for this phase name and system
- Stoichiometry: Ag 0.6667, Te 0.3333
- Stability: stable in 1 of 1 calculated diagram(s): 300–433.2 K, x(Te) 0.33333–0.33333
- Literature: 4 values (4 accepted) from 1 papers
- Interactive: [phase registry entry](https://orchid-project.org/phases/#phase:ag-te:ag2te-lt)

Names (3): _corpus: _corpus:phase:ag-te:ag2te-lt  
_paper: _paper:10.1016/j.jallcom.2009.06.028:αAg2Te  
_tdb: _tdb:AgTe-09Gie.tdb:AG2TE_LT  


### TDB models of AG2TE_LT (1): PHASE and CONSTITUENT statements as written

[AgTe-09Gie.tdb](https://orchid-project.org/data/databases/sgte-binary/AgTe-09Gie.tdb): AG2TE_LT, type code %, sha256 `460b220490c1f3ff…`

~~~~text
61: PHASE AG2TE_LT % 2 2 1 !
62: CONST AG2TE_LT : AG : TE : !
~~~~

Example references (1 of 1; assessments first): 

- [doi:10.1016/j.jallcom.2009.06.028](https://doi.org/10.1016/j.jallcom.2009.06.028) Wojciech Gierlotka, Thermodynamic assessment of the Ag–Te binary system, Journal of Alloys and Compounds 485, 231-235 (2009).  
_assessment that models this phase; reports values for this phase_

## AG5TE3 (Ag–Te)

- Id: `phase:ag-te:ag5te3`; status `needs_review`
- No structure assigned. Why: assessment_declared_blocked_by:models_disagree_on_composition; models_disagree_on_composition; no_structure_token
- Candidate (sgte_mmc2): Ag5Te3 · hP155 · P-62m (189) — Hallstedt 2025 mmc2 row for AG5TE3: Ag5Te3 (alpha)
- Candidate (tdb_comment): Ag5Te3 · hP155 · P-62m — AgTe-04Kor-LB.tdb: 'Prototype Ag5Te3 (hP155, P-62m), alpha-Ag5Te3'
- Candidate (tdb_comment): Ag5Te3 · hP155 · P-62m — AgTe-04Kor-newTe.tdb: 'Prototype Ag5Te3 (hP155, P-62m), alpha-Ag5Te3'
- Candidate (tdb_comment): Ag5Te3 · hP155 · P-62m — AgTe-10Gie.tdb: 'Prototype Ag5Te3 (hP155, P-62m), alpha-Ag5Te3'
- Stability: stable in 3 of 3 calculated diagram(s): 300–693.27 K, x(Te) 0.37879–0.38
- Literature: 0 values (0 accepted) from 0 papers
- Interactive: [phase registry entry](https://orchid-project.org/phases/#phase:ag-te:ag5te3)

Names (4): _corpus: _corpus:phase:ag-te:ag5te3  
_tdb: _tdb:AgTe-04Kor-LB.tdb:AG5TE3, tdb:AgTe-04Kor-newTe.tdb:AG5TE3, tdb:AgTe-10Gie.tdb:AG5TE3  


### TDB models of AG5TE3 (3): PHASE and CONSTITUENT statements as written

[AgTe-04Kor-LB.tdb](https://orchid-project.org/data/databases/sgte-binary/AgTe-04Kor-LB.tdb): AG5TE3, type code %, sha256 `488331d1ba21cb9b…`

~~~~text
85: PHASE AG5TE3 % 2 1.64 1 !
86: CONST AG5TE3 : AG : TE : !
~~~~

[AgTe-04Kor-newTe.tdb](https://orchid-project.org/data/databases/sgte-binary/AgTe-04Kor-newTe.tdb): AG5TE3, type code %, sha256 `91e63cfc06b4d3c2…`

~~~~text
85: PHASE AG5TE3 % 2 1.64 1 !
86: CONST AG5TE3 : AG : TE : !
~~~~

[AgTe-10Gie.tdb](https://orchid-project.org/data/databases/sgte-binary/AgTe-10Gie.tdb): AG5TE3, type code %, sha256 `ea58eda35a9a46d1…`

~~~~text
75: PHASE AG5TE3 % 2 0.62 0.38 !
76: CONST AG5TE3 : AG : TE : !
~~~~

Example references (1 of 1; assessments first): 

- [doi:10.1007/s11669-010-9791-8](https://doi.org/10.1007/s11669-010-9791-8) W. Gierlotka, J. Lapsa, K. Fitzner, J. Phase Equilib. Diffus., 31, 509-17(2010).  
_assessment that models this phase_

## AG5TE3_HT (Ag–Te)

- Id: `phase:ag-te:ag5te3-ht`; status `needs_review`
- No structure assigned. Why: no_structure_token; polymorph_family:other phases of this system have the same composition; sgte_mmc2_row_incomplete
- Candidate (literature_printed): (Ag5Te3) · ? — printed with a label mapped to this phase
- Candidate (sgte_mmc2): (Ag5Te3) — Hallstedt 2025 mmc2 row for AG5TE3_HT: Ag5Te3 (beta)
- Stoichiometry: Ag 0.6200, Te 0.3800
- Stability: stable in 1 of 1 calculated diagram(s): 568.12–694.53 K, x(Te) 0.38–0.38
- Literature: 6 values (6 accepted) from 1 papers
- Interactive: [phase registry entry](https://orchid-project.org/phases/#phase:ag-te:ag5te3-ht)

Names (3): _corpus: _corpus:phase:ag-te:ag5te3-ht  
_paper: _paper:10.1016/j.jallcom.2009.06.028:βAg5Te3  
_tdb: _tdb:AgTe-09Gie.tdb:AG5TE3_HT  


### TDB models of AG5TE3_HT (1): PHASE and CONSTITUENT statements as written

[AgTe-09Gie.tdb](https://orchid-project.org/data/databases/sgte-binary/AgTe-09Gie.tdb): AG5TE3_HT, type code %, sha256 `460b220490c1f3ff…`

~~~~text
91: PHASE AG5TE3_HT % 2 0.62 0.38 !
92: CONST AG5TE3_HT : AG : TE : !
~~~~

Example references (1 of 1; assessments first): 

- [doi:10.1016/j.jallcom.2009.06.028](https://doi.org/10.1016/j.jallcom.2009.06.028) Wojciech Gierlotka, Thermodynamic assessment of the Ag–Te binary system, Journal of Alloys and Compounds 485, 231-235 (2009).  
_assessment that models this phase; reports values for this phase_

## AG5TE3_LT (Ag–Te)

- Id: `phase:ag-te:ag5te3-lt`; status `needs_review`
- No structure assigned. Why: assessment_declared_compound_differs_from_model_composition; no_structure_token; polymorph_family:other phases of this system have the same composition
- Candidate (literature_printed): Ag5Te3 · hP155 — printed with a label mapped to this phase
- Candidate (sgte_mmc2): Ag5Te3 · hP155 · P-62m (189) — Hallstedt 2025 mmc2 row for AG5TE3_LT: Ag5Te3 (alpha)
- Candidate (tdb_comment): Ag5Te3 · hP155 · P-62m — AgTe-09Gie.tdb: 'Prototype Ag5Te3 (hP155, P-62m), alpha-Ag5Te3'
- Stoichiometry: Ag 0.6200, Te 0.3800
- Stability: stable in 1 of 1 calculated diagram(s): 300–568.12 K, x(Te) 0.38–0.38
- Literature: 4 values (4 accepted) from 1 papers
- Interactive: [phase registry entry](https://orchid-project.org/phases/#phase:ag-te:ag5te3-lt)

Names (3): _corpus: _corpus:phase:ag-te:ag5te3-lt  
_paper: _paper:10.1016/j.jallcom.2009.06.028:αAg5Te3  
_tdb: _tdb:AgTe-09Gie.tdb:AG5TE3_LT  


### TDB models of AG5TE3_LT (1): PHASE and CONSTITUENT statements as written

[AgTe-09Gie.tdb](https://orchid-project.org/data/databases/sgte-binary/AgTe-09Gie.tdb): AG5TE3_LT, type code %, sha256 `460b220490c1f3ff…`

~~~~text
86: PHASE AG5TE3_LT % 2 0.62 0.38 !
87: CONST AG5TE3_LT : AG : TE : !
~~~~

Example references (1 of 1; assessments first): 

- [doi:10.1016/j.jallcom.2009.06.028](https://doi.org/10.1016/j.jallcom.2009.06.028) Wojciech Gierlotka, Thermodynamic assessment of the Ag–Te binary system, Journal of Alloys and Compounds 485, 231-235 (2009).  
_assessment that models this phase; reports values for this phase_

## BCC_A2 (Ag–Te)

- Id: `phase:ag-te:bcc-a2`; status `assigned`
- Structure: W · A2 · cI2 · Im-3m (229); type `st:a2-w-ci2`; tier A: standard phase name; confidence high
- Stoichiometry: Ag 1.0000
- Stability: not stable in 4 calculated diagram(s)
- Literature: 0 values (0 accepted) from 0 papers
- Interactive: [phase registry entry](https://orchid-project.org/phases/#phase:ag-te:bcc-a2)

Names (5): _corpus: _corpus:phase:ag-te:bcc-a2  
_tdb: _tdb:AgTe-04Kor-LB.tdb:BCC_A2, tdb:AgTe-04Kor-newTe.tdb:BCC_A2, tdb:AgTe-09Gie.tdb:BCC_A2, tdb:AgTe-10Gie.tdb:BCC_A2  


### TDB models of BCC_A2 (4): PHASE and CONSTITUENT statements as written

[AgTe-04Kor-LB.tdb](https://orchid-project.org/data/databases/sgte-binary/AgTe-04Kor-LB.tdb): BCC_A2, type code %B, sha256 `488331d1ba21cb9b…`

~~~~text
55: PHASE BCC_A2 %B 2 1 3 !
56: CONST BCC_A2 : AG : VA : !
~~~~

[AgTe-04Kor-newTe.tdb](https://orchid-project.org/data/databases/sgte-binary/AgTe-04Kor-newTe.tdb): BCC_A2, type code %B, sha256 `91e63cfc06b4d3c2…`

~~~~text
55: PHASE BCC_A2 %B 2 1 3 !
56: CONST BCC_A2 : AG : VA : !
~~~~

[AgTe-09Gie.tdb](https://orchid-project.org/data/databases/sgte-binary/AgTe-09Gie.tdb): BCC_A2, type code %B, sha256 `460b220490c1f3ff…`

~~~~text
44: PHASE BCC_A2 %B 2 1 3 !
45: CONST BCC_A2 : AG : VA : !
~~~~

[AgTe-10Gie.tdb](https://orchid-project.org/data/databases/sgte-binary/AgTe-10Gie.tdb): BCC_A2, type code %B, sha256 `ea58eda35a9a46d1…`

~~~~text
45: PHASE BCC_A2 %B 2 1 3 !
46: CONST BCC_A2 : AG : VA : !
~~~~

Example references (2 of 2; assessments first): 

- [doi:10.1007/s11669-010-9791-8](https://doi.org/10.1007/s11669-010-9791-8) W. Gierlotka, J. Lapsa, K. Fitzner, J. Phase Equilib. Diffus., 31, 509-17(2010).  
_assessment that models this phase_
- [doi:10.1016/j.jallcom.2009.06.028](https://doi.org/10.1016/j.jallcom.2009.06.028) Wojciech Gierlotka, Thermodynamic assessment of the Ag–Te binary system, Journal of Alloys and Compounds 485, 231-235 (2009).  
_assessment that models this phase_

## FCC_A1 (Ag–Te)

- Id: `phase:ag-te:fcc-a1`; status `assigned`
- Structure: Cu · A1 · cF4 · Fm-3m (225); type `st:a1-cu-cf4`; tier A: standard phase name; confidence high
- Stoichiometry: Ag 1.0000
- Stability: stable in 4 of 4 calculated diagram(s): 300–1234.93 K, x(Te) 0–0
- Literature: 2 values (1 accepted) from 1 papers
- Interactive: [phase registry entry](https://orchid-project.org/phases/#phase:ag-te:fcc-a1)

Names (6): _corpus: _corpus:phase:ag-te:fcc-a1  
_paper: _paper:10.1016/j.jallcom.2009.06.028:FCC_A1  
_tdb: _tdb:AgTe-04Kor-LB.tdb:FCC_A1, tdb:AgTe-04Kor-newTe.tdb:FCC_A1, tdb:AgTe-09Gie.tdb:FCC_A1, tdb:AgTe-10Gie.tdb:FCC_A1  


### TDB models of FCC_A1 (4): PHASE and CONSTITUENT statements as written

[AgTe-04Kor-LB.tdb](https://orchid-project.org/data/databases/sgte-binary/AgTe-04Kor-LB.tdb): FCC_A1, type code %A, sha256 `488331d1ba21cb9b…`

~~~~text
50: PHASE FCC_A1 %A 2 1 1 !
51: CONST FCC_A1 : AG : VA : !
~~~~

[AgTe-04Kor-newTe.tdb](https://orchid-project.org/data/databases/sgte-binary/AgTe-04Kor-newTe.tdb): FCC_A1, type code %A, sha256 `91e63cfc06b4d3c2…`

~~~~text
50: PHASE FCC_A1 %A 2 1 1 !
51: CONST FCC_A1 : AG : VA : !
~~~~

[AgTe-09Gie.tdb](https://orchid-project.org/data/databases/sgte-binary/AgTe-09Gie.tdb): FCC_A1, type code %A, sha256 `460b220490c1f3ff…`

~~~~text
39: PHASE FCC_A1 %A 2 1 1 !
40: CONST FCC_A1 : AG : VA : !
~~~~

[AgTe-10Gie.tdb](https://orchid-project.org/data/databases/sgte-binary/AgTe-10Gie.tdb): FCC_A1, type code %A, sha256 `ea58eda35a9a46d1…`

~~~~text
40: PHASE FCC_A1 %A 2 1 1 !
41: CONST FCC_A1 : AG : VA : !
~~~~

Example references (2 of 2; assessments first): 

- [doi:10.1016/j.jallcom.2009.06.028](https://doi.org/10.1016/j.jallcom.2009.06.028) Wojciech Gierlotka, Thermodynamic assessment of the Ag–Te binary system, Journal of Alloys and Compounds 485, 231-235 (2009).  
_assessment that models this phase; reports values for this phase_
- [doi:10.1007/s11669-010-9791-8](https://doi.org/10.1007/s11669-010-9791-8) W. Gierlotka, J. Lapsa, K. Fitzner, J. Phase Equilib. Diffus., 31, 509-17(2010).  
_assessment that models this phase_

## GAS (Ag–Te)

- Id: `phase:ag-te:gas`; status `assigned`
- Structure: gas; type `st:gas`; gas; confidence high
- Stability: stable in 4 of 4 calculated diagram(s): 1252.37–2500 K, x(Te) 0–1
- Literature: 0 values (0 accepted) from 0 papers
- Interactive: [phase registry entry](https://orchid-project.org/phases/#phase:ag-te:gas)

Names (5): _corpus: _corpus:phase:ag-te:gas  
_tdb: _tdb:AgTe-04Kor-LB.tdb:GAS, tdb:AgTe-04Kor-newTe.tdb:GAS, tdb:AgTe-09Gie.tdb:GAS, tdb:AgTe-10Gie.tdb:GAS  


### TDB models of GAS (4): PHASE and CONSTITUENT statements as written

[AgTe-04Kor-LB.tdb](https://orchid-project.org/data/databases/sgte-binary/AgTe-04Kor-LB.tdb): GAS, type code %, sha256 `488331d1ba21cb9b…`

~~~~text
88: PHASE GAS:G % 1 1 !
89: CONST GAS:G : AG AG2 AG2TE AGTE TE TE2 TE3 TE4 TE5 TE6 TE7 : !
~~~~

[AgTe-04Kor-newTe.tdb](https://orchid-project.org/data/databases/sgte-binary/AgTe-04Kor-newTe.tdb): GAS, type code %, sha256 `91e63cfc06b4d3c2…`

~~~~text
88: PHASE GAS:G % 1 1 !
89: CONST GAS:G : AG AG2 AG2TE AGTE TE TE2 TE3 TE4 TE5 TE6 TE7 : !
~~~~

[AgTe-09Gie.tdb](https://orchid-project.org/data/databases/sgte-binary/AgTe-09Gie.tdb): GAS, type code %, sha256 `460b220490c1f3ff…`

~~~~text
94: PHASE GAS:G % 1 1 !
95: CONST GAS:G : AG AG2 AG2TE AGTE TE TE2 TE3 TE4 TE5 TE6 TE7 : !
~~~~

[AgTe-10Gie.tdb](https://orchid-project.org/data/databases/sgte-binary/AgTe-10Gie.tdb): GAS, type code %, sha256 `ea58eda35a9a46d1…`

~~~~text
78: PHASE GAS:G % 1 1 !
79: CONST GAS:G : AG AG2 AG2TE AGTE TE TE2 TE3 TE4 TE5 TE6 TE7 : !
~~~~

Example references (2 of 2; assessments first): 

- [doi:10.1007/s11669-010-9791-8](https://doi.org/10.1007/s11669-010-9791-8) W. Gierlotka, J. Lapsa, K. Fitzner, J. Phase Equilib. Diffus., 31, 509-17(2010).  
_assessment that models this phase_
- [doi:10.1016/j.jallcom.2009.06.028](https://doi.org/10.1016/j.jallcom.2009.06.028) Wojciech Gierlotka, Thermodynamic assessment of the Ag–Te binary system, Journal of Alloys and Compounds 485, 231-235 (2009).  
_assessment that models this phase_

## HCP_A3 (Ag–Te)

- Id: `phase:ag-te:hcp-a3`; status `assigned`
- Structure: Mg · A3 · hP2 · P6_3/mmc (194); type `st:a3-mg-hp2`; tier A: standard phase name; confidence high
- Stoichiometry: Ag 1.0000
- Stability: not stable in 4 calculated diagram(s)
- Literature: 0 values (0 accepted) from 0 papers
- Interactive: [phase registry entry](https://orchid-project.org/phases/#phase:ag-te:hcp-a3)

Names (5): _corpus: _corpus:phase:ag-te:hcp-a3  
_tdb: _tdb:AgTe-04Kor-LB.tdb:HCP_A3, tdb:AgTe-04Kor-newTe.tdb:HCP_A3, tdb:AgTe-09Gie.tdb:HCP_A3, tdb:AgTe-10Gie.tdb:HCP_A3  


### TDB models of HCP_A3 (4): PHASE and CONSTITUENT statements as written

[AgTe-04Kor-LB.tdb](https://orchid-project.org/data/databases/sgte-binary/AgTe-04Kor-LB.tdb): HCP_A3, type code %A, sha256 `488331d1ba21cb9b…`

~~~~text
60: PHASE HCP_A3 %A 2 1 0.5 !
61: CONST HCP_A3 : AG : VA : !
~~~~

[AgTe-04Kor-newTe.tdb](https://orchid-project.org/data/databases/sgte-binary/AgTe-04Kor-newTe.tdb): HCP_A3, type code %A, sha256 `91e63cfc06b4d3c2…`

~~~~text
60: PHASE HCP_A3 %A 2 1 0.5 !
61: CONST HCP_A3 : AG : VA : !
~~~~

[AgTe-09Gie.tdb](https://orchid-project.org/data/databases/sgte-binary/AgTe-09Gie.tdb): HCP_A3, type code %A, sha256 `460b220490c1f3ff…`

~~~~text
49: PHASE HCP_A3 %A 2 1 0.5 !
50: CONST HCP_A3 : AG : VA : !
~~~~

[AgTe-10Gie.tdb](https://orchid-project.org/data/databases/sgte-binary/AgTe-10Gie.tdb): HCP_A3, type code %A, sha256 `ea58eda35a9a46d1…`

~~~~text
50: PHASE HCP_A3 %A 2 1 0.5 !
51: CONST HCP_A3 : AG : VA : !
~~~~

Example references (2 of 2; assessments first): 

- [doi:10.1007/s11669-010-9791-8](https://doi.org/10.1007/s11669-010-9791-8) W. Gierlotka, J. Lapsa, K. Fitzner, J. Phase Equilib. Diffus., 31, 509-17(2010).  
_assessment that models this phase_
- [doi:10.1016/j.jallcom.2009.06.028](https://doi.org/10.1016/j.jallcom.2009.06.028) Wojciech Gierlotka, Thermodynamic assessment of the Ag–Te binary system, Journal of Alloys and Compounds 485, 231-235 (2009).  
_assessment that models this phase_

## LIQUID (Ag–Te)

- Id: `phase:ag-te:liquid`; status `assigned`
- Structure: liquid; type `st:liquid`; liquid; confidence high
- Stability: stable in 4 of 4 calculated diagram(s): 534.63–2438.43 K, x(Te) 0–1
- Literature: 12 values (11 accepted) from 1 papers
- Interactive: [phase registry entry](https://orchid-project.org/phases/#phase:ag-te:liquid)

Names (7): _corpus: _corpus:phase:ag-te:liquid  
_paper: _paper:10.1016/j.jallcom.2009.06.028:L, paper:10.1016/j.jallcom.2009.06.028:L2  
_tdb: _tdb:AgTe-04Kor-LB.tdb:LIQUID, tdb:AgTe-04Kor-newTe.tdb:LIQUID, tdb:AgTe-09Gie.tdb:LIQUID, tdb:AgTe-10Gie.tdb:LIQUID  


### TDB models of LIQUID (4): PHASE and CONSTITUENT statements as written

[AgTe-04Kor-LB.tdb](https://orchid-project.org/data/databases/sgte-binary/AgTe-04Kor-LB.tdb): LIQUID, type code %, sha256 `488331d1ba21cb9b…`

~~~~text
45: PHASE LIQUID:L % 1 1 !
46: CONST LIQUID:L : AG AG2TE TE : !
~~~~

[AgTe-04Kor-newTe.tdb](https://orchid-project.org/data/databases/sgte-binary/AgTe-04Kor-newTe.tdb): LIQUID, type code %, sha256 `91e63cfc06b4d3c2…`

~~~~text
45: PHASE LIQUID:L % 1 1 !
46: CONST LIQUID:L : AG AG2TE TE : !
~~~~

[AgTe-09Gie.tdb](https://orchid-project.org/data/databases/sgte-binary/AgTe-09Gie.tdb): LIQUID, type code %, sha256 `460b220490c1f3ff…`

~~~~text
34: PHASE LIQUID:L % 1 1 !
35: CONST LIQUID:L : AG AG2TE TE : !
~~~~

[AgTe-10Gie.tdb](https://orchid-project.org/data/databases/sgte-binary/AgTe-10Gie.tdb): LIQUID, type code %, sha256 `ea58eda35a9a46d1…`

~~~~text
35: PHASE LIQUID:L % 1 1 !
36: CONST LIQUID:L : AG AG2TE TE : !
~~~~

Example references (2 of 2; assessments first): 

- [doi:10.1016/j.jallcom.2009.06.028](https://doi.org/10.1016/j.jallcom.2009.06.028) Wojciech Gierlotka, Thermodynamic assessment of the Ag–Te binary system, Journal of Alloys and Compounds 485, 231-235 (2009).  
_assessment that models this phase; reports values for this phase_
- [doi:10.1007/s11669-010-9791-8](https://doi.org/10.1007/s11669-010-9791-8) W. Gierlotka, J. Lapsa, K. Fitzner, J. Phase Equilib. Diffus., 31, 509-17(2010).  
_assessment that models this phase_

## Please cite

- R. Arróyave, J. Saal, D. Shin, ORCHID phase registry (binary systems) (version 2026.10; Version 1, machine-extracted), Zenodo (2026). https://doi.org/10.5281/zenodo.PENDING-phase-registry
- R. Arróyave, J. Saal, D. Shin, ORCHID data (version 2026.10; Version 1, machine-extracted), Zenodo (2026). https://doi.org/10.5281/zenodo.PENDING-orchid-data

Also cite B. Hallstedt, The SGTE collection of binary datasets, Calphad 89 (2025) 102833, https://doi.org/10.1016/j.calphad.2025.102833 (CC BY 4.0), and the original assessment named in each file; A. Jain et al., The Materials Project: A materials genome approach to accelerating materials innovation, APL Materials 1 (2013) 011002, https://doi.org/10.1063/1.4812323 (CC BY 4.0); J. E. Saal et al., JOM 65 (2013) 1501, https://doi.org/10.1007/s11837-013-0755-4 and S. Kirklin et al., npj Comput. Mater. 1 (2015) 15010, https://doi.org/10.1038/npjcompumats.2015.10 (CC BY 4.0); the original source of every value you use (paper_citation / paper_doi, and cited_dois for values the paper cites from earlier work).

Version 1, machine-extracted: values were read from papers by language-model readers constrained to quote their source and checked automatically (quote verification, field-placement rule, printed-page sign checks, DFT and Kim et al. 2017 cross-checks); a hand-checked precision sample is in progress.

```bibtex
@misc{orchid_phase_registry_2026,
  author    = {Arr{\'o}yave, Raymundo and Saal, James and Shin, Dongwon},
  title     = {{ORCHID phase registry (binary systems)}},
  version   = {2026.10},
  publisher = {Zenodo},
  year      = {2026},
  doi       = {10.5281/zenodo.PENDING-phase-registry},
  url       = {https://doi.org/10.5281/zenodo.PENDING-phase-registry},
  note      = {Version 1, machine-extracted}
}

@misc{orchid_data_2026,
  author    = {Arr{\'o}yave, Raymundo and Saal, James and Shin, Dongwon},
  title     = {{ORCHID data}},
  version   = {2026.10},
  publisher = {Zenodo},
  year      = {2026},
  doi       = {10.5281/zenodo.PENDING-orchid-data},
  url       = {https://doi.org/10.5281/zenodo.PENDING-orchid-data},
  note      = {Version 1, machine-extracted}
}
```

---

Derived data CC BY 4.0 ([licence](https://creativecommons.org/licenses/by/4.0/)): cite the ORCHID phase registry and the sources named on the page (TDB assessments, Hallstedt 2025, Materials Project, OQMD). TDB statements are quoted as written; parameter expressions are not reproduced. Field reference: [SCHEMA.md](https://data.orchid-project.org/phases/SCHEMA.md). Machine-readable guide: [llms.txt](https://data.orchid-project.org/llms.txt).
