Repository: orchid-calphad/orchid-data

# ORCHID data

Open data of the **ORCHID** project (Open Repository for CALPHAD Hypotheses, Intelligence, and Discovery),
served at <https://data.orchid-project.org> and browsable at <https://orchid-project.org>.

**Release v2026.10. Version 1, machine-extracted: values were read from papers by language-model readers constrained to quote their source and checked automatically (quote verification, field-placement rule, printed-page sign checks, DFT and Kim et al. 2017 cross-checks); a hand-checked precision sample is in progress.**

| Folder | Content |
|---|---|

File: phases/systems/AG-AU.json
{"system":"AG-AU","release":"v2026.10","phases":[{"id":"phase:ag-au:bcc-a2","system":"AG-AU","elements":["AG","AU"],"preferred_name":"BCC_A2","status":"assigned","structure":{"structure_type":"st:a2-w-ci2","basis":"standard_name","tier":"A","confidence":"high","label":"from the standard phase name","prototype":"W","strukturbericht":"A2","pearson":"cI2","space_group":{"number":229,"symbol":"Im-3m"}},"candidates":[],"review_reasons":[],"names":[{"name":"tdb:AgAu-88Has-LB.tdb:BCC_A2","namespace":"tdb","label":"BCC_A2","tdb_sha256":"f4ba1567c5750502886b1c903cae4800a7061000122b36697eef86fc3ecf81d6"},{"name":"corpus:phase:ag-au:bcc-a2","namespace":"corpus","label":"phase:ag-au:bcc-a2","in_sgte_corpus":false}],"models":[{"tdb":"AgAu-88Has-LB.tdb","path":"databases/sgte-binary/AgAu-88Has-LB.tdb","sha256":"f4ba1567c5750502886b1c903cae4800a7061000122b36697eef86fc3ecf81d6","phase_name":"BCC_A2","type_code":"%B","sublattices":[{"site_ratio":1.0,"constituents":["AG","AU"]},{"site_ratio":3.0,"constituents":["VA"]}],"stoichiometric":false,"composition":null,"tdb_definition":{"verbatim":{"phase":{"line_start":31,"line_end":31,"text":"PHASE BCC_A2 %B 2 1 3 !"},"constituent":{"line_start":32,"line_end":32,"text":"CONST BCC_A2 : AG AU : VA : !"},"type_definitions":[{"line_start":43,"line_end":43,"text":"TYPE-DEF % SEQ * !","type_code":"%","amends":null},{"line_start":45,"line_end":45,"text":"TYPE-DEF B GES AMEND_PHASE_DESCRIPTION @ MAGNETIC -1 0.4 !","type_code":"B","amends":"@"}]},"parsed":{"phase_name":"BCC_A2","type_code":"%B","type_codes":["%","B"],"n_sublattices":2,"site_ratios":[1,3],"constituents":[["AG","AU"],["VA"]],"major_constituents":[[],[]],"magnetic":{"type_code":"B","afm_factor":-1,"structure_fraction":0.4,"line":45},"disordered_part":null,"ordered_partner":null},"parameters":{"total":3,"by_kind":{"G":2,"L":1},"L_by_order":{"0":1},"interaction_orders":[0],"endmember_G":2},"provenance":{"path":"databases/sgte-binary/AgAu-88Has-LB.tdb","sha256":"f4ba1567c5750502886b1c903cae4800a7061000122b36697eef86fc3ecf81d6","decoded_as":"utf-8","website_url":"https://orchid-project.org/data/databases/sgte-binary/AgAu-88Has-LB.tdb","github_url":"https://github.com/orchid-calphad/orchid-pipeline/blob/main/databases/sgte-binary/AgAu-88Has-LB.tdb"}}}],"stoichiometry":null,"stability":[{"tdb":"AgAu-88Has-LB.tdb","tdb_sha256":"f4ba1567c5750502886b1c903cae4800a7061000122b36697eef86fc3ecf81d6","diagram":"phase-diagrams/sgte/AgAu-88Has-LB.json","status":"ok","x_element":"AU","stable":false}],"literature":{"values":0,"accepted_values":0,"papers":0},"corpus":{"in_sgte_corpus":false,"phase_mappings":0,"mapping_basis":{},"printed_labels":[]},"references":[{"doi":"10.1007/BF02649254","citation":"S. Hassam, M. Gambino, M. Gaune-Escard, J.P. Bros, J. Agren, Metall. Trans. A, 19A, 409-16(1988).","roles":["assessment that models this phase"],"labels":["BCC_A2"],"values":0,"tdb_files":["AgAu-88Has-LB.tdb"]}],"total_papers":1},{"id":"phase:ag-au:fcc-a1","system":"AG-AU","elements":["AG","AU"],"preferred_name":"FCC_A1","status":"assigned","structure":{"structure_type":"st:a1-cu-cf4","basis":"standard_name","tier":"A","confidence":"high","label":"from the standard phase name","prototype":"Cu","strukturbericht":"A1","pearson":"cF4","space_group":{"number":225,"symbol":"Fm-3m"}},"candidates":[],"review_reasons":[],"names":[{"name":"tdb:AgAu-88Has-LB.tdb:FCC_A1","namespace":"tdb","label":"FCC_A1","tdb_sha256":"f4ba1567c5750502886b1c903cae4800a7061000122b36697eef86fc3ecf81d6"},{"name":"corpus:phase:ag-au:fcc-a1","namespace":"corpus","label":"phase:ag-au:fcc-a1","in_sgte_corpus":false}],"models":[{"tdb":"AgAu-88Has-LB.tdb","path":"databases/sgte-binary/AgAu-88Has-LB.tdb","sha256":"f4ba1567c5750502886b1c903cae4800a7061000122b36697eef86fc3ecf81d6","phase_name":"FCC_A1","type_code":"%A","sublattices":[{"site_ratio":1.0,"constituents":["AG","AU"]},{"site_ratio":1.0,"constituents":["VA"]}],"stoichiometric":false,"composition":null,"tdb_definition":{"verbatim":{"phase":{"line_start":26,"line_end":26,"text":"PHASE FCC_A1 %A 2 1 1 !"},"constituent":{"line_start":27,"line_end":27,"text":"CONST FCC_A1 : AG% AU% : VA : !"},"type_definitions":[{"line_start":43,"line_end":43,"text":"TYPE-DEF % SEQ * !","type_code":"%","amends":null},{"line_start":44,"line_end":44,"text":"TYPE-DEF A GES AMEND_PHASE_DESCRIPTION @ MAGNETIC -3 0.28 !","type_code":"A","amends":"@"}]},"parsed":{"phase_name":"FCC_A1","type_code":"%A","type_codes":["%","A"],"n_sublattices":2,"site_ratios":[1,1],"constituents":[["AG%","AU%"],["VA"]],"major_constituents":[["AG","AU"],[]],"magnetic":{"type_code":"A","afm_factor":-3,"structure_fraction":0.28,"line":44},"disordered_part":null,"ordered_partner":null},"parameters":{"total":3,"by_kind":{"G":2,"L":1},"L_by_order":{"0":1},"interaction_orders":[0],"endmember_G":2},"provenance":{"path":"databases/sgte-binary/AgAu-88Has-LB.tdb","sha256":"f4ba1567c5750502886b1c903cae4800a7061000122b36697eef86fc3ecf81d6","decoded_as":"utf-8","website_url":"https://orchid-project.org/data/databases/sgte-binary/AgAu-88Has-LB.tdb","github_url":"https://github.com/orchid-calphad/orchid-pipeline/blob/main/databases/sgte-binary/AgAu-88Has-LB.tdb"}}}],"stoichiometry":null,"stability":[{"tdb":"AgAu-88Has-LB.tdb","tdb_sha256":"f4ba1567c5750502886b1c903cae4800a7061000122b36697eef86fc3ecf81d6","diagram":"phase-diagrams/sgte/AgAu-88Has-LB.json","status":"ok","x_element":"AU","stable":true,"T_min_K":300.0,"T_max_K":1337.33,"x_min":0.0,"x_max":1.0,"stable_at_top_of_range":false}],"literature":{"values":0,"accepted_values":0,"papers":0},"corpus":{"in_sgte_corpus":false,"phase_mappings":0,"mapping_basis":{},"printed_labels":[]},"references":[{"doi":"10.1007/BF02649254","citation":"S. Hassam, M. Gambino, M. Gaune-Escard, J.P. Bros, J. Agren, Metall. Trans. A, 19A, 409-16(1988).","roles":["assessment that models this phase"],"labels":["FCC_A1"],"values":0,"tdb_files":["AgAu-88Has-LB.tdb"]}],"total_papers":1},{"id":"phase:ag-au:hcp-a3","system":"AG-AU","elements":["AG","AU"],"preferred_name":"HCP_A3","status":"assigned","structure":{"structure_type":"st:a3-mg-hp2","basis":"standard_name","tier":"A","confidence":"high","label":"from the standard phase name","prototype":"Mg","strukturbericht":"A3","pearson":"hP2","space_group":{"number":194,"symbol":"P6_3/mmc"}},"candidates":[],"review_reasons":[],"names":[{"name":"tdb:AgAu-88Has-LB.tdb:HCP_A3","namespace":"tdb","label":"HCP_A3","tdb_sha256":"f4ba1567c5750502886b1c903cae4800a7061000122b36697eef86fc3ecf81d6"},{"name":"corpus:phase:ag-au:hcp-a3","namespace":"corpus","label":"phase:ag-au:hcp-a3","in_sgte_corpus":false}],"models":[{"tdb":"AgAu-88Has-LB.tdb","path":"databases/sgte-binary/AgAu-88Has-LB.tdb","sha256":"f4ba1567c5750502886b1c903cae4800a7061000122b36697eef86fc3ecf81d6","phase_name":"HCP_A3","type_code":"%A","sublattices":[{"site_ratio":1.0,"constituents":["AG","AU"]},{"site_ratio":0.5,"constituents":["VA"]}],"stoichiometric":false,"composition":null,"tdb_definition":{"verbatim":{"phase":{"line_start":36,"line_end":36,"text":"PHASE HCP_A3 %A 2 1 0.5 !"},"constituent":{"line_start":37,"line_end":37,"text":"CONST HCP_A3 : AG AU : VA : !"},"type_definitions":[{"line_start":43,"line_end":43,"text":"TYPE-DEF % SEQ * !","type_code":"%","amends":null},{"line_start":44,"line_end":44,"text":"TYPE-DEF A GES AMEND_PHASE_DESCRIPTION @ MAGNETIC -3 0.28 !","type_code":"A","amends":"@"}]},"parsed":{"phase_name":"HCP_A3","type_code":"%A","type_codes":["%","A"],"n_sublattices":2,"site_ratios":[1,0.5],"constituents":[["AG","AU"],["VA"]],"major_constituents":[[],[]],"magnetic":{"type_code":"A","afm_factor":-3,"structure_fraction":0.28,"line":44},"disordered_part":null,"ordered_partner":null},"parameters":{"total":3,"by_kind":{"G":2,"L":1},"L_by_order":{"0":1},"interaction_orders":[0],"endmember_G":2},"provenance":{"path":"databases/sgte-binary/AgAu-88Has-LB.tdb","sha256":"f4ba1567c5750502886b1c903cae4800a7061000122b36697eef86fc3ecf81d6","decoded_as":"utf-8","website_url":"https://orchid-project.org/data/databases/sgte-binary/AgAu-88Has-LB.tdb","github_url":"https://github.com/orchid-calphad/orchid-pipeline/blob/main/databases/sgte-binary/AgAu-88Has-LB.tdb"}}}],"stoichiometry":null,"stability":[{"tdb":"AgAu-88Has-LB.tdb","tdb_sha256":"f4ba1567c5750502886b1c903cae4800a7061000122b36697eef86fc3ecf81d6","diagram":"phase-diagrams/sgte/AgAu-88Has-LB.json","status":"ok","x_element":"AU","stable":false}],"literature":{"values":0,"accepted_values":0,"papers":0},"corpus":{"in_sgte_corpus":false,"phase_mappings":0,"mapping_basis":{},"printed_labels":[]},"references":[{"doi":"10.1007/BF02649254","citation":"S. Hassam, M. Gambino, M. Gaune-Escard, J.P. Bros, J. Agren, Metall. Trans. A, 19A, 409-16(1988).","roles":["assessment that models this phase"],"labels":["HCP_A3"],"values":0,"tdb_files":["AgAu-88Has-LB.tdb"]}],"total_papers":1},{"id":"phase:ag-au:liquid","system":"AG-AU","elements":["AG","AU"],"preferred_name":"LIQUID","status":"assigned","structure":{"structure_type":"st:liquid","basis":"liquid","confidence":"high","label":"liquid","prototype":null,"strukturbericht":null,"pearson":null,"space_group":null},"candidates":[],"review_reasons":[],"names":[{"name":"tdb:AgAu-88Has-LB.tdb:LIQUID","namespace":"tdb","label":"LIQUID","tdb_sha256":"f4ba1567c5750502886b1c903cae4800a7061000122b36697eef86fc3ecf81d6"},{"name":"corpus:phase:ag-au:liquid","namespace":"corpus","label":"phase:ag-au:liquid","in_sgte_corpus":false}],"models":[{"tdb":"AgAu-88Has-LB.tdb","path":"databases/sgte-binary/AgAu-88Has-LB.tdb","sha256":"f4ba1567c5750502886b1c903cae4800a7061000122b36697eef86fc3ecf81d6","phase_name":"LIQUID","type_code":"%","sublattices":[{"site_ratio":1.0,"constituents":["AG","AU"]}],"stoichiometric":false,"composition":null,"tdb_definition":{"verbatim":{"phase":{"line_start":21,"line_end":21,"text":"PHASE LIQUID:L % 1 1 !"},"constituent":{"line_start":22,"line_end":22,"text":"CONST LIQUID:L : AG AU : !"},"type_definitions":[{"line_start":43,"line_end":43,"text":"TYPE-DEF % SEQ * !","type_code":"%","amends":null}]},"parsed":{"phase_name":"LIQUID","type_code":"%","type_codes":["%"],"n_sublattices":1,"site_ratios":[1],"constituents":[["AG","AU"]],"major_constituents":[[]],"magnetic":null,"disordered_part":null,"ordered_partner":null},"parameters":{"total":3,"by_kind":{"G":2,"L":1},"L_by_order":{"0":1},"interaction_orders":[0],"endmember_G":2},"provenance":{"path":"databases/sgte-binary/AgAu-88Has-LB.tdb","sha256":"f4ba1567c5750502886b1c903cae4800a7061000122b36697eef86fc3ecf81d6","decoded_as":"utf-8","website_url":"https://orchid-project.org/data/databases/sgte-binary/AgAu-88Has-LB.tdb","github_url":"https://github.com/orchid-calphad/orchid-pipeline/blob/main/databases/sgte-binary/AgAu-88Has-LB.tdb"}}}],"stoichiometry":null,"stability":[{"tdb":"AgAu-88Has-LB.tdb","tdb_sha256":"f4ba1567c5750502886b1c903cae4800a7061000122b36697eef86fc3ecf81d6","diagram":"phase-diagrams/sgte/AgAu-88Has-LB.json","status":"ok","x_element":"AU","stable":true,"T_min_K":1234.93,"T_max_K":2500.0,"x_min":0.0,"x_max":1.0,"stable_at_top_of_range":true}],"literature":{"values":0,"accepted_values":0,"papers":0},"corpus":{"in_sgte_corpus":false,"phase_mappings":0,"mapping_basis":{},"printed_labels":[]},"references":[{"doi":"10.1007/BF02649254","citation":"S. Hassam, M. Gambino, M. Gaune-Escard, J.P. Bros, J. Agren, Metall. Trans. A, 19A, 409-16(1988).","roles":["assessment that models this phase"],"labels":["LIQUID"],"values":0,"tdb_files":["AgAu-88Has-LB.tdb"]}],"total_papers":1}],"structure_types":{"st:a1-cu-cf4":{"id":"st:a1-cu-cf4","prototype":"Cu","prototype_spellings":[],"strukturbericht":"A1","pearson":"cF4","space_group":{"number":225,"symbol":"Fm-3m"},"stoichiometry":null,"sources":[{"citation":"B. Hallstedt, The SGTE collection of binary datasets, Calphad 89 (2025) 102833, supplementary crystallographic table (mmc2)","doi":"10.1016/j.calphad.2025.102833","license":"CC BY 4.0","rows":4},{"citation":"P. Villars, L. D. Calvert, Pearson's Handbook of Crystallographic Data for Intermetallic Phases, 2nd ed., ASM International (1991)","doi":null},{"citation":"M. J. Mehl et al., The AFLOW Library of Crystallographic Prototypes: Part 1, Comput. Mater. Sci. 136 (2017) S1-S828","doi":"10.1016/j.commatsci.2017.01.017"}],"verification":"built-in row confirmed by Hallstedt 2025 mmc2 (Strukturbericht, Pearson, space group)","registry_phases":1177},"st:a2-w-ci2":{"id":"st:a2-w-ci2","prototype":"W","prototype_spellings":[],"strukturbericht":"A2","pearson":"cI2","space_group":{"number":229,"symbol":"Im-3m"},"stoichiometry":null,"sources":[{"citation":"B. Hallstedt, The SGTE collection of binary datasets, Calphad 89 (2025) 102833, supplementary crystallographic table (mmc2)","doi":"10.1016/j.calphad.2025.102833","license":"CC BY 4.0","rows":7},{"citation":"P. Villars, L. D. Calvert, Pearson's Handbook of Crystallographic Data for Intermetallic Phases, 2nd ed., ASM International (1991)","doi":null},{"citation":"M. J. Mehl et al., The AFLOW Library of Crystallographic Prototypes: Part 1, Comput. Mater. Sci. 136 (2017) S1-S828","doi":"10.1016/j.commatsci.2017.01.017"}],"verification":"built-in row confirmed by Hallstedt 2025 mmc2 (Strukturbericht, Pearson, space group)","registry_phases":1216},"st:a3-mg-hp2":{"id":"st:a3-mg-hp2","prototype":"Mg","prototype_spellings":[],"strukturbericht":"A3","pearson":"hP2","space_group":{"number":194,"symbol":"P6_3/mmc"},"stoichiometry":null,"sources":[{"citation":"B. Hallstedt, The SGTE collection of binary datasets, Calphad 89 (2025) 102833, supplementary crystallographic table (mmc2)","doi":"10.1016/j.calphad.2025.102833","license":"CC BY 4.0","rows":15},{"citation":"P. Villars, L. D. Calvert, Pearson's Handbook of Crystallographic Data for Intermetallic Phases, 2nd ed., ASM International (1991)","doi":null},{"citation":"M. J. Mehl et al., The AFLOW Library of Crystallographic Prototypes: Part 1, Comput. Mater. Sci. 136 (2017) S1-S828","doi":"10.1016/j.commatsci.2017.01.017"}],"verification":"built-in row confirmed by Hallstedt 2025 mmc2 (Strukturbericht, Pearson, space group)","registry_phases":1210},"st:liquid":{"id":"st:liquid","prototype":null,"prototype_spellings":[],"strukturbericht":null,"pearson":null,"space_group":null,"stoichiometry":null,"sources":[],"verification":"definition (non-crystalline)","registry_phases":1304}},"cite_as":{"dataset":"phase-registry","version":"2026.10","release_tag":"v2026.10","license":"CC-BY-4.0","status":"Version 1, machine-extracted: values were read by language-model readers constrained to quote their source and checked automatically, and the release was then audited on the printed pages by adversarial audits, an independent second review of fit-facing records and a preliminary human review of a frozen sample. Flags such as accepted and ESPEI-ready record screening results, not certification; known issues are listed in the release notes.","title":"ORCHID-Registry: phase registry of binary systems","doi":"10.5281/zenodo.PENDING-phase-registry","url":"https://doi.org/10.5281/zenodo.PENDING-phase-registry","text":"R. Arróyave, J. Saal, D. Shin, ORCHID-Registry: phase registry of binary systems (version 2026.10; Version 1, machine-extracted), Zenodo (2026). https://doi.org/10.5281/zenodo.PENDING-phase-registry","bibtex":"@misc{orchid_phase_registry_2026,\n  author    = {Arr{\\'o}yave, Raymundo and Saal, James and Shin, Dongwon},\n  title     = {{ORCHID-Registry: phase registry of binary systems}},\n  version   = {2026.10},\n  publisher = {Zenodo},\n  year      = {2026},\n  doi       = {10.5281/zenodo.PENDING-phase-registry},\n  url       = {https://doi.org/10.5281/zenodo.PENDING-phase-registry},\n  note      = {Version 1, machine-extracted}\n}","also_cite":["B. Hallstedt, The SGTE collection of binary datasets, Calphad 89 (2025) 102833, https://doi.org/10.1016/j.calphad.2025.102833 (CC BY 4.0), and the original assessment named in each file","A. Jain et al., The Materials Project: A materials genome approach to accelerating materials innovation, APL Materials 1 (2013) 011002, https://doi.org/10.1063/1.4812323 (CC BY 4.0)","J. E. Saal et al., JOM 65 (2013) 1501, https://doi.org/10.1007/s11837-013-0755-4 and S. Kirklin et al., npj Comput. Mater. 1 (2015) 15010, https://doi.org/10.1038/npjcompumats.2015.10 (CC BY 4.0)","the original source of every value you use (paper_citation / paper_doi, and cited_dois for values the paper cites from earlier work)"],"part_of":{"title":"ORCHID data: umbrella record of the ORCHID datasets","doi":"10.5281/zenodo.PENDING-orchid-data","url":"https://doi.org/10.5281/zenodo.PENDING-orchid-data","text":"R. Arróyave, J. Saal, D. Shin, ORCHID data: umbrella record of the ORCHID datasets (version 2026.10; Version 1, machine-extracted), Zenodo (2026). https://doi.org/10.5281/zenodo.PENDING-orchid-data","bibtex":"@misc{orchid_data_2026,\n  author    = {Arr{\\'o}yave, Raymundo and Saal, James and Shin, Dongwon},\n  title     = {{ORCHID data: umbrella record of the ORCHID datasets}},\n  version   = {2026.10},\n  publisher = {Zenodo},\n  year      = {2026},\n  doi       = {10.5281/zenodo.PENDING-orchid-data},\n  url       = {https://doi.org/10.5281/zenodo.PENDING-orchid-data},\n  note      = {Version 1, machine-extracted}\n}"}}}

File: phases/systems/AG-B.json
{"system":"AG-B","release":"v2026.10","phases":[{"id":"phase:ag-b:b-alpha-rhombo","system":"AG-B","elements":["AG","B"],"preferred_name":"ALPHA_RHOMBO_B","status":"needs_review","structure":null,"candidates":[{"source":"sgte_mmc2","structure_type":"st:alpha-b-hr12","prototype":"alpha-B","strukturbericht":null,"pearson":"hR12","space_group":{"number":166,"symbol":"R-3m"},"detail":"Hallstedt 2025 mmc2 row for ALPHA_RHOMBO_B: Si_nB"},{"source":"tdb_comment","structure_type":null,"prototype":"alpha-B","strukturbericht":null,"pearson":"hR12","space_group":{"number":null,"symbol":"R-3m"},"detail":"AgB-20Zho.tdb: 'Prototype alpha-B (hR12, R-3m)'"}],"review_reasons":["name_has_descriptive_tokens:RHOMBO","no_structure_token"],"names":[{"name":"tdb:AgB-20Zho.tdb:ALPHA_RHOMBO_B","namespace":"tdb","label":"ALPHA_RHOMBO_B","tdb_sha256":"95c088f2f369a16b9a2d202fe7a6f187d294196dd63c43f6201f7bebb7a7e862"},{"name":"corpus:phase:ag-b:b-alpha-rhombo","namespace":"corpus","label":"phase:ag-b:b-alpha-rhombo","in_sgte_corpus":false}],"models":[{"tdb":"AgB-20Zho.tdb","path":"databases/sgte-binary/AgB-20Zho.tdb","sha256":"95c088f2f369a16b9a2d202fe7a6f187d294196dd63c43f6201f7bebb7a7e862","phase_name":"ALPHA_RHOMBO_B","type_code":"%","sublattices":[{"site_ratio":1.0,"constituents":["B"]}],"stoichiometric":true,"composition":{"B":1.0},"tdb_definition":{"verbatim":{"phase":{"line_start":45,"line_end":45,"text":"PHASE ALPHA_RHOMBO_B % 1 1 !"},"constituent":{"line_start":46,"line_end":46,"text":"CONST ALPHA_RHOMBO_B : B : !"},"type_definitions":[{"line_start":57,"line_end":57,"text":"TYPE-DEF % SEQ * !","type_code":"%","amends":null}]},"parsed":{"phase_name":"ALPHA_RHOMBO_B","type_code":"%","type_codes":["%"],"n_sublattices":1,"site_ratios":[1],"constituents":[["B"]],"major_constituents":[[]],"magnetic":null,"disordered_part":null,"ordered_partner":null},"parameters":{"total":1,"by_kind":{"G":1},"L_by_order":{},"interaction_orders":[],"endmember_G":1},"provenance":{"path":"databases/sgte-binary/AgB-20Zho.tdb","sha256":"95c088f2f369a16b9a2d202fe7a6f187d294196dd63c43f6201f7bebb7a7e862","decoded_as":"utf-8","website_url":"https://orchid-project.org/data/databases/sgte-binary/AgB-20Zho.tdb","github_url":"https://github.com/orchid-calphad/orchid-pipeline/blob/main/databases/sgte-binary/AgB-20Zho.tdb"}},"tdb_comment_structure":["Prototype alpha-B (hR12, R-3m)"]}],"stoichiometry":{"B":1.0},"stability":[{"tdb":"AgB-20Zho.tdb","tdb_sha256":"95c088f2f369a16b9a2d202fe7a6f187d294196dd63c43f6201f7bebb7a7e862","diagram":"phase-diagrams/sgte/AgB-20Zho.json","status":"ok","x_element":"B","calc_T_range_K":[300,4000],"stable":true,"T_min_K":300.0,"T_max_K":1388.0,"x_min":1.0,"x_max":1.0,"stable_at_top_of_range":false}],"literature":{"values":0,"accepted_values":0,"papers":0},"corpus":{"in_sgte_corpus":false,"phase_mappings":0,"mapping_basis":{},"printed_labels":[]},"references":[{"doi":"10.1007/s11669-020-00813-5","citation":"Jiaqiang Zhou, Biao Hu, Yu Jiang, Chengliang Qiu, Yong Du, Huiqin Yin, Thermodynamic Modeling of the Ag-X (X = B, Fe, Sm, Pu) Binary Systems, J. Phase Equilib. Diffus. 41, 257-268 (2020).","roles":["assessment that models this phase"],"labels":["ALPHA_RHOMBO_B"],"values":0,"tdb_files":["AgB-20Zho.tdb"]}],"total_papers":1},{"id":"phase:ag-b:b-beta-rhombo","system":"AG-B","elements":["AG","B"],"preferred_name":"BETA_RHOMBO_B","status":"needs_review","structure":null,"candidates":[{"source":"sgte_mmc2","structure_type":"st:beta-b-hr105","prototype":"beta-B","strukturbericht":null,"pearson":"hR105","space_group":{"number":166,"symbol":"R-3m"},"detail":"Hallstedt 2025 mmc2 row for BETA_RHOMBO_B: beta-B"},{"source":"tdb_comment","structure_type":null,"prototype":"beta-B","strukturbericht":null,"pearson":"hR105","space_group":{"number":null,"symbol":"R-3m"},"detail":"AgB-04Kor-LB.tdb: 'Prototype beta-B (hR105, R-3m)'"},{"source":"tdb_comment","structure_type":null,"prototype":"beta-B","strukturbericht":null,"pearson":"hR105","space_group":{"number":null,"symbol":"R-3m"},"detail":"AgB-20Zho.tdb: 'Prototype beta-B (hR105, R-3m)'"}],"review_reasons":["name_has_descriptive_tokens:RHOMBO","no_structure_token"],"names":[{"name":"paper:10.1007/s11669-020-00813-5:(βB)","namespace":"paper","label":"(βB)","basis":"corpus_mapping:confirmed"},{"name":"tdb:AgB-04Kor-LB.tdb:BETA_RHOMBO_B","namespace":"tdb","label":"BETA_RHOMBO_B","tdb_sha256":"433d8df8e0788ba9ae093336f87453eeec4328f893d74a5d1b0cbe1ebd058f90"},{"name":"tdb:AgB-20Zho.tdb:BETA_RHOMBO_B","namespace":"tdb","label":"BETA_RHOMBO_B","tdb_sha256":"95c088f2f369a16b9a2d202fe7a6f187d294196dd63c43f6201f7bebb7a7e862"},{"name":"corpus:phase:ag-b:b-beta-rhombo","namespace":"corpus","label":"phase:ag-b:b-beta-rhombo","in_sgte_corpus":true},{"name":"corpus:phase:ag-b:beta-rhombo-b","namespace":"corpus","label":"phase:ag-b:beta-rhombo-b","alias_of":"phase:ag-b:b-beta-rhombo"}],"models":[{"tdb":"AgB-04Kor-LB.tdb","path":"databases/sgte-binary/AgB-04Kor-LB.tdb","sha256":"433d8df8e0788ba9ae093336f87453eeec4328f893d74a5d1b0cbe1ebd058f90","phase_name":"BETA_RHOMBO_B","type_code":"%","sublattices":[{"site_ratio":1.0,"constituents":["B"]}],"stoichiometric":true,"composition":{"B":1.0},"tdb_definition":{"verbatim":{"phase":{"line_start":40,"line_end":40,"text":"PHASE BETA_RHOMBO_B % 1 1 !"},"constituent":{"line_start":41,"line_end":41,"text":"CONST BETA_RHOMBO_B : B : !"},"type_definitions":[{"line_start":47,"line_end":47,"text":"TYPE-DEF % SEQ * !","type_code":"%","amends":null}]},"parsed":{"phase_name":"BETA_RHOMBO_B","type_code":"%","type_codes":["%"],"n_sublattices":1,"site_ratios":[1],"constituents":[["B"]],"major_constituents":[[]],"magnetic":null,"disordered_part":null,"ordered_partner":null},"parameters":{"total":1,"by_kind":{"G":1},"L_by_order":{},"interaction_orders":[],"endmember_G":1},"provenance":{"path":"databases/sgte-binary/AgB-04Kor-LB.tdb","sha256":"433d8df8e0788ba9ae093336f87453eeec4328f893d74a5d1b0cbe1ebd058f90","decoded_as":"utf-8","website_url":"https://orchid-project.org/data/databases/sgte-binary/AgB-04Kor-LB.tdb","github_url":"https://github.com/orchid-calphad/orchid-pipeline/blob/main/databases/sgte-binary/AgB-04Kor-LB.tdb"}},"tdb_comment_structure":["Prototype beta-B (hR105, R-3m)"]},{"tdb":"AgB-20Zho.tdb","path":"databases/sgte-binary/AgB-20Zho.tdb","sha256":"95c088f2f369a16b9a2d202fe7a6f187d294196dd63c43f6201f7bebb7a7e862","phase_name":"BETA_RHOMBO_B","type_code":"%","sublattices":[{"site_ratio":1.0,"constituents":["B"]}],"stoichiometric":true,"composition":{"B":1.0},"tdb_definition":{"verbatim":{"phase":{"line_start":50,"line_end":50,"text":"PHASE BETA_RHOMBO_B % 1 1 !"},"constituent":{"line_start":51,"line_end":51,"text":"CONST BETA_RHOMBO_B : B : !"},"type_definitions":[{"line_start":57,"line_end":57,"text":"TYPE-DEF % SEQ * !","type_code":"%","amends":null}]},"parsed":{"phase_name":"BETA_RHOMBO_B","type_code":"%","type_codes":["%"],"n_sublattices":1,"site_ratios":[1],"constituents":[["B"]],"major_constituents":[[]],"magnetic":null,"disordered_part":null,"ordered_partner":null},"parameters":{"total":1,"by_kind":{"G":1},"L_by_order":{},"interaction_orders":[],"endmember_G":1},"provenance":{"path":"databases/sgte-binary/AgB-20Zho.tdb","sha256":"95c088f2f369a16b9a2d202fe7a6f187d294196dd63c43f6201f7bebb7a7e862","decoded_as":"utf-8","website_url":"https://orchid-project.org/data/databases/sgte-binary/AgB-20Zho.tdb","github_url":"https://github.com/orchid-calphad/orchid-pipeline/blob/main/databases/sgte-binary/AgB-20Zho.tdb"}},"tdb_comment_structure":["Prototype beta-B (hR105, R-3m)"]}],"stoichiometry":{"B":1.0},"stability":[{"tdb":"AgB-04Kor-LB.tdb","tdb_sha256":"433d8df8e0788ba9ae093336f87453eeec4328f893d74a5d1b0cbe1ebd058f90","diagram":"phase-diagrams/sgte/AgB-04Kor-LB.json","status":"ok","x_element":"B","calc_T_range_K":[300,4000],"stable":true,"T_min_K":300.0,"T_max_K":3999.41,"x_min":1.0,"x_max":1.0,"stable_at_top_of_range":true},{"tdb":"AgB-20Zho.tdb","tdb_sha256":"95c088f2f369a16b9a2d202fe7a6f187d294196dd63c43f6201f7bebb7a7e862","diagram":"phase-diagrams/sgte/AgB-20Zho.json","status":"ok","x_element":"B","calc_T_range_K":[300,4000],"stable":true,"T_min_K":1388.0,"T_max_K":3999.67,"x_min":1.0,"x_max":1.0,"stable_at_top_of_range":true}],"literature":{"values":4,"accepted_values":4,"papers":1},"corpus":{"in_sgte_corpus":true,"phase_mappings":1,"mapping_basis":{"curator/confirmed":1},"printed_labels":["(βB)"]},"references":[{"doi":"10.1007/s11669-020-00813-5","citation":"Jiaqiang Zhou, Biao Hu, Yu Jiang, Chengliang Qiu, Yong Du, Huiqin Yin, Thermodynamic Modeling of the Ag-X (X = B, Fe, Sm, Pu) Binary Systems, J. Phase Equilib. Diffus. 41, 257-268 (2020).","roles":["assessment that models this phase","reports values for this phase"],"labels":["(βB)","BETA_RHOMBO_B"],"values":4,"tdb_files":["AgB-20Zho.tdb"]}],"total_papers":1},{"id":"phase:ag-b:bcc-a2","system":"AG-B","elements":["AG","B"],"preferred_name":"BCC_A2","status":"assigned","structure":{"structure_type":"st:a2-w-ci2","basis":"standard_name","tier":"A","confidence":"high","label":"from the standard phase name","prototype":"W","strukturbericht":"A2","pearson":"cI2","space_group":{"number":229,"symbol":"Im-3m"}},"candidates":[],"review_reasons":[],"names":[{"name":"tdb:AgB-04Kor-LB.tdb:BCC_A2","namespace":"tdb","label":"BCC_A2","tdb_sha256":"433d8df8e0788ba9ae093336f87453eeec4328f893d74a5d1b0cbe1ebd058f90"},{"name":"tdb:AgB-20Zho.tdb:BCC_A2","namespace":"tdb","label":"BCC_A2","tdb_sha256":"95c088f2f369a16b9a2d202fe7a6f187d294196dd63c43f6201f7bebb7a7e862"},{"name":"corpus:phase:ag-b:bcc-a2","namespace":"corpus","label":"phase:ag-b:bcc-a2","in_sgte_corpus":false}],"models":[{"tdb":"AgB-04Kor-LB.tdb","path":"databases/sgte-binary/AgB-04Kor-LB.tdb","sha256":"433d8df8e0788ba9ae093336f87453eeec4328f893d74a5d1b0cbe1ebd058f90","phase_name":"BCC_A2","type_code":"%B","sublattices":[{"site_ratio":1.0,"constituents":["AG"]},{"site_ratio":3.0,"constituents":["B","VA"]}],"stoichiometric":false,"composition":null,"tdb_definition":{"verbatim":{"phase":{"line_start":30,"line_end":30,"text":"PHASE BCC_A2 %B 2 1 3 !"},"constituent":{"line_start":31,"line_end":31,"text":"CONST BCC_A2 : AG : B VA% : !"},"type_definitions":[{"line_start":47,"line_end":47,"text":"TYPE-DEF % SEQ * !","type_code":"%","amends":null},{"line_start":49,"line_end":49,"text":"TYPE-DEF B GES AMEND_PHASE_DESCRIPTION @ MAGNETIC -1 0.4 !","type_code":"B","amends":"@"}]},"parsed":{"phase_name":"BCC_A2","type_code":"%B","type_codes":["%","B"],"n_sublattices":2,"site_ratios":[1,3],"constituents":[["AG"],["B","VA%"]],"major_constituents":[[],["VA"]],"magnetic":{"type_code":"B","afm_factor":-1,"structure_fraction":0.4,"line":49},"disordered_part":null,"ordered_partner":null},"parameters":{"total":2,"by_kind":{"G":2},"L_by_order":{},"interaction_orders":[],"endmember_G":2},"provenance":{"path":"databases/sgte-binary/AgB-04Kor-LB.tdb","sha256":"433d8df8e0788ba9ae093336f87453eeec4328f893d74a5d1b0cbe1ebd058f90","decoded_as":"utf-8","website_url":"https://orchid-project.org/data/databases/sgte-binary/AgB-04Kor-LB.tdb","github_url":"https://github.com/orchid-calphad/orchid-pipeline/blob/main/databases/sgte-binary/AgB-04Kor-LB.tdb"}}},{"tdb":"AgB-20Zho.tdb","path":"databases/sgte-binary/AgB-20Zho.tdb","sha256":"95c088f2f369a16b9a2d202fe7a6f187d294196dd63c43f6201f7bebb7a7e862","phase_name":"BCC_A2","type_code":"%B","sublattices":[{"site_ratio":1.0,"constituents":["AG","B"]},{"site_ratio":3.0,"constituents":["VA"]}],"stoichiometric":false,"composition":null,"tdb_definition":{"verbatim":{"phase":{"line_start":35,"line_end":35,"text":"PHASE BCC_A2 %B 2 1 3 !"},"constituent":{"line_start":36,"line_end":36,"text":"CONST BCC_A2 : AG B : VA : !"},"type_definitions":[{"line_start":57,"line_end":57,"text":"TYPE-DEF % SEQ * !","type_code":"%","amends":null},{"line_start":59,"line_end":59,"text":"TYPE-DEF B GES AMEND_PHASE_DESCRIPTION @ MAGNETIC -1 0.4 !","type_code":"B","amends":"@"}]},"parsed":{"phase_name":"BCC_A2","type_code":"%B","type_codes":["%","B"],"n_sublattices":2,"site_ratios":[1,3],"constituents":[["AG","B"],["VA"]],"major_constituents":[[],[]],"magnetic":{"type_code":"B","afm_factor":-1,"structure_fraction":0.4,"line":59},"disordered_part":null,"ordered_partner":null},"parameters":{"total":3,"by_kind":{"G":2,"L":1},"L_by_order":{"0":1},"interaction_orders":[0],"endmember_G":2},"provenance":{"path":"databases/sgte-binary/AgB-20Zho.tdb","sha256":"95c088f2f369a16b9a2d202fe7a6f187d294196dd63c43f6201f7bebb7a7e862","decoded_as":"utf-8","website_url":"https://orchid-project.org/data/databases/sgte-binary/AgB-20Zho.tdb","github_url":"https://github.com/orchid-calphad/orchid-pipeline/blob/main/databases/sgte-binary/AgB-20Zho.tdb"}}}],"stoichiometry":null,"stability":[{"tdb":"AgB-04Kor-LB.tdb","tdb_sha256":"433d8df8e0788ba9ae093336f87453eeec4328f893d74a5d1b0cbe1ebd058f90","diagram":"phase-diagrams/sgte/AgB-04Kor-LB.json","status":"ok","x_element":"B","calc_T_range_K":[300,4000],"stable":false},{"tdb":"AgB-20Zho.tdb","tdb_sha256":"95c088f2f369a16b9a2d202fe7a6f187d294196dd63c43f6201f7bebb7a7e862","diagram":"phase-diagrams/sgte/AgB-20Zho.json","status":"ok","x_element":"B","calc_T_range_K":[300,4000],"stable":false}],"literature":{"values":0,"accepted_values":0,"papers":0},"corpus":{"in_sgte_corpus":false,"phase_mappings":0,"mapping_basis":{},"printed_labels":[]},"references":[{"doi":"10.1007/s11669-020-00813-5","citation":"Jiaqiang Zhou, Biao Hu, Yu Jiang, Chengliang Qiu, Yong Du, Huiqin Yin, Thermodynamic Modeling of the Ag-X (X = B, Fe, Sm, Pu) Binary Systems, J. Phase Equilib. Diffus. 41, 257-268 (2020).","roles":["assessment that models this phase"],"labels":["BCC_A2"],"values":0,"tdb_files":["AgB-20Zho.tdb"]}],"total_papers":1},{"id":"phase:ag-b:fcc-a1","system":"AG-B","elements":["AG","B"],"preferred_name":"FCC_A1","status":"assigned","structure":{"structure_type":"st:a1-cu-cf4","basis":"standard_name","tier":"A","confidence":"high","label":"from the standard phase name","prototype":"Cu","strukturbericht":"A1","pearson":"cF4","space_group":{"number":225,"symbol":"Fm-3m"}},"candidates":[],"review_reasons":[],"names":[{"name":"paper:10.1007/s11669-020-00813-5:(Ag)","namespace":"paper","label":"(Ag)","basis":"corpus_mapping:rule"},{"name":"tdb:AgB-04Kor-LB.tdb:FCC_A1","namespace":"tdb","label":"FCC_A1","tdb_sha256":"433d8df8e0788ba9ae093336f87453eeec4328f893d74a5d1b0cbe1ebd058f90"},{"name":"tdb:AgB-20Zho.tdb:FCC_A1","namespace":"tdb","label":"FCC_A1","tdb_sha256":"95c088f2f369a16b9a2d202fe7a6f187d294196dd63c43f6201f7bebb7a7e862"},{"name":"corpus:phase:ag-b:fcc-a1","namespace":"corpus","label":"phase:ag-b:fcc-a1","in_sgte_corpus":true}],"models":[{"tdb":"AgB-04Kor-LB.tdb","path":"databases/sgte-binary/AgB-04Kor-LB.tdb","sha256":"433d8df8e0788ba9ae093336f87453eeec4328f893d74a5d1b0cbe1ebd058f90","phase_name":"FCC_A1","type_code":"%A","sublattices":[{"site_ratio":1.0,"constituents":["AG"]},{"site_ratio":1.0,"constituents":["B","VA"]}],"stoichiometric":false,"composition":null,"tdb_definition":{"verbatim":{"phase":{"line_start":25,"line_end":25,"text":"PHASE FCC_A1 %A 2 1 1 !"},"constituent":{"line_start":26,"line_end":26,"text":"CONST FCC_A1 : AG% : B VA% : !"},"type_definitions":[{"line_start":47,"line_end":47,"text":"TYPE-DEF % SEQ * !","type_code":"%","amends":null},{"line_start":48,"line_end":48,"text":"TYPE-DEF A GES AMEND_PHASE_DESCRIPTION @ MAGNETIC -3 0.28 !","type_code":"A","amends":"@"}]},"parsed":{"phase_name":"FCC_A1","type_code":"%A","type_codes":["%","A"],"n_sublattices":2,"site_ratios":[1,1],"constituents":[["AG%"],["B","VA%"]],"major_constituents":[["AG"],["VA"]],"magnetic":{"type_code":"A","afm_factor":-3,"structure_fraction":0.28,"line":48},"disordered_part":null,"ordered_partner":null},"parameters":{"total":3,"by_kind":{"G":2,"L":1},"L_by_order":{"0":1},"interaction_orders":[0],"endmember_G":2},"provenance":{"path":"databases/sgte-binary/AgB-04Kor-LB.tdb","sha256":"433d8df8e0788ba9ae093336f87453eeec4328f893d74a5d1b0cbe1ebd058f90","decoded_as":"utf-8","website_url":"https://orchid-project.org/data/databases/sgte-binary/AgB-04Kor-LB.tdb","github_url":"https://github.com/orchid-calphad/orchid-pipeline/blob/main/databases/sgte-binary/AgB-04Kor-LB.tdb"}}},{"tdb":"AgB-20Zho.tdb","path":"databases/sgte-binary/AgB-20Zho.tdb","sha256":"95c088f2f369a16b9a2d202fe7a6f187d294196dd63c43f6201f7bebb7a7e862","phase_name":"FCC_A1","type_code":"%A","sublattices":[{"site_ratio":1.0,"constituents":["AG","B"]},{"site_ratio":1.0,"constituents":["VA"]}],"stoichiometric":false,"composition":null,"tdb_definition":{"verbatim":{"phase":{"line_start":30,"line_end":30,"text":"PHASE FCC_A1 %A 2 1 1 !"},"constituent":{"line_start":31,"line_end":31,"text":"CONST FCC_A1 : AG% B : VA : !"},"type_definitions":[{"line_start":57,"line_end":57,"text":"TYPE-DEF % SEQ * !","type_code":"%","amends":null},{"line_start":58,"line_end":58,"text":"TYPE-DEF A GES AMEND_PHASE_DESCRIPTION @ MAGNETIC -3 0.28 !","type_code":"A","amends":"@"}]},"parsed":{"phase_name":"FCC_A1","type_code":"%A","type_codes":["%","A"],"n_sublattices":2,"site_ratios":[1,1],"constituents":[["AG%","B"],["VA"]],"major_constituents":[["AG"],[]],"magnetic":{"type_code":"A","afm_factor":-3,"structure_fraction":0.28,"line":58},"disordered_part":null,"ordered_partner":null},"parameters":{"total":3,"by_kind":{"G":2,"L":1},"L_by_order":{"0":1},"interaction_orders":[0],"endmember_G":2},"provenance":{"path":"databases/sgte-binary/AgB-20Zho.tdb","sha256":"95c088f2f369a16b9a2d202fe7a6f187d294196dd63c43f6201f7bebb7a7e862","decoded_as":"utf-8","website_url":"https://orchid-project.org/data/databases/sgte-binary/AgB-20Zho.tdb","github_url":"https://github.com/orchid-calphad/orchid-pipeline/blob/main/databases/sgte-binary/AgB-20Zho.tdb"}}}],"stoichiometry":null,"stability":[{"tdb":"AgB-04Kor-LB.tdb","tdb_sha256":"433d8df8e0788ba9ae093336f87453eeec4328f893d74a5d1b0cbe1ebd058f90","diagram":"phase-diagrams/sgte/AgB-04Kor-LB.json","status":"ok","x_element":"B","calc_T_range_K":[300,4000],"stable":true,"T_min_K":300.0,"T_max_K":1234.92,"x_min":0.0,"x_max":0.00011,"stable_at_top_of_range":false},{"tdb":"AgB-20Zho.tdb","tdb_sha256":"95c088f2f369a16b9a2d202fe7a6f187d294196dd63c43f6201f7bebb7a7e862","diagram":"phase-diagrams/sgte/AgB-20Zho.json","status":"ok","x_element":"B","calc_T_range_K":[300,4000],"stable":true,"T_min_K":300.0,"T_max_K":1235.48,"x_min":0.0,"x_max":0.00049,"stable_at_top_of_range":false}],"literature":{"values":2,"accepted_values":2,"papers":1},"corpus":{"in_sgte_corpus":true,"phase_mappings":1,"mapping_basis":{"curator/rule":1},"printed_labels":["(Ag)"]},"references":[{"doi":"10.1007/s11669-020-00813-5","citation":"Jiaqiang Zhou, Biao Hu, Yu Jiang, Chengliang Qiu, Yong Du, Huiqin Yin, Thermodynamic Modeling of the Ag-X (X = B, Fe, Sm, Pu) Binary Systems, J. Phase Equilib. Diffus. 41, 257-268 (2020).","roles":["assessment that models this phase","reports values for this phase"],"labels":["(Ag)","FCC_A1"],"values":2,"tdb_files":["AgB-20Zho.tdb"]}],"total_papers":1},{"id":"phase:ag-b:hcp-a3","system":"AG-B","elements":["AG","B"],"preferred_name":"HCP_A3","status":"assigned","structure":{"structure_type":"st:a3-mg-hp2","basis":"standard_name","tier":"A","confidence":"high","label":"from the standard phase name","prototype":"Mg","strukturbericht":"A3","pearson":"hP2","space_group":{"number":194,"symbol":"P6_3/mmc"}},"candidates":[],"review_reasons":[],"names":[{"name":"tdb:AgB-04Kor-LB.tdb:HCP_A3","namespace":"tdb","label":"HCP_A3","tdb_sha256":"433d8df8e0788ba9ae093336f87453eeec4328f893d74a5d1b0cbe1ebd058f90"},{"name":"tdb:AgB-20Zho.tdb:HCP_A3","namespace":"tdb","label":"HCP_A3","tdb_sha256":"95c088f2f369a16b9a2d202fe7a6f187d294196dd63c43f6201f7bebb7a7e862"},{"name":"corpus:phase:ag-b:hcp-a3","namespace":"corpus","label":"phase:ag-b:hcp-a3","in_sgte_corpus":false}],"models":[{"tdb":"AgB-04Kor-LB.tdb","path":"databases/sgte-binary/AgB-04Kor-LB.tdb","sha256":"433d8df8e0788ba9ae093336f87453eeec4328f893d74a5d1b0cbe1ebd058f90","phase_name":"HCP_A3","type_code":"%A","sublattices":[{"site_ratio":1.0,"constituents":["AG"]},{"site_ratio":0.5,"constituents":["B","VA"]}],"stoichiometric":false,"composition":null,"tdb_definition":{"verbatim":{"phase":{"line_start":35,"line_end":35,"text":"PHASE HCP_A3 %A 2 1 0.5 !"},"constituent":{"line_start":36,"line_end":36,"text":"CONST HCP_A3 : AG : B VA% : !"},"type_definitions":[{"line_start":47,"line_end":47,"text":"TYPE-DEF % SEQ * !","type_code":"%","amends":null},{"line_start":48,"line_end":48,"text":"TYPE-DEF A GES AMEND_PHASE_DESCRIPTION @ MAGNETIC -3 0.28 !","type_code":"A","amends":"@"}]},"parsed":{"phase_name":"HCP_A3","type_code":"%A","type_codes":["%","A"],"n_sublattices":2,"site_ratios":[1,0.5],"constituents":[["AG"],["B","VA%"]],"major_constituents":[[],["VA"]],"magnetic":{"type_code":"A","afm_factor":-3,"structure_fraction":0.28,"line":48},"disordered_part":null,"ordered_partner":null},"parameters":{"total":2,"by_kind":{"G":2},"L_by_order":{},"interaction_orders":[],"endmember_G":2},"provenance":{"path":"databases/sgte-binary/AgB-04Kor-LB.tdb","sha256":"433d8df8e0788ba9ae093336f87453eeec4328f893d74a5d1b0cbe1ebd058f90","decoded_as":"utf-8","website_url":"https://orchid-project.org/data/databases/sgte-binary/AgB-04Kor-LB.tdb","github_url":"https://github.com/orchid-calphad/orchid-pipeline/blob/main/databases/sgte-binary/AgB-04Kor-LB.tdb"}}},{"tdb":"AgB-20Zho.tdb","path":"databases/sgte-binary/AgB-20Zho.tdb","sha256":"95c088f2f369a16b9a2d202fe7a6f187d294196dd63c43f6201f7bebb7a7e862","phase_name":"HCP_A3","type_code":"%A","sublattices":[{"site_ratio":1.0,"constituents":["AG","B"]},{"site_ratio":0.5,"constituents":["VA"]}],"stoichiometric":false,"composition":null,"tdb_definition":{"verbatim":{"phase":{"line_start":40,"line_end":40,"text":"PHASE HCP_A3 %A 2 1 0.5 !"},"constituent":{"line_start":41,"line_end":41,"text":"CONST HCP_A3 : AG B : VA : !"},"type_definitions":[{"line_start":57,"line_end":57,"text":"TYPE-DEF % SEQ * !","type_code":"%","amends":null},{"line_start":58,"line_end":58,"text":"TYPE-DEF A GES AMEND_PHASE_DESCRIPTION @ MAGNETIC -3 0.28 !","type_code":"A","amends":"@"}]},"parsed":{"phase_name":"HCP_A3","type_code":"%A","type_codes":["%","A"],"n_sublattices":2,"site_ratios":[1,0.5],"constituents":[["AG","B"],["VA"]],"major_constituents":[[],[]],"magnetic":{"type_code":"A","afm_factor":-3,"structure_fraction":0.28,"line":58},"disordered_part":null,"ordered_partner":null},"parameters":{"total":3,"by_kind":{"G":2,"L":1},"L_by_order":{"0":1},"interaction_orders":[0],"endmember_G":2},"provenance":{"path":"databases/sgte-binary/AgB-20Zho.tdb","sha256":"95c088f2f369a16b9a2d202fe7a6f187d294196dd63c43f6201f7bebb7a7e862","decoded_as":"utf-8","website_url":"https://orchid-project.org/data/databases/sgte-binary/AgB-20Zho.tdb","github_url":"https://github.com/orchid-calphad/orchid-pipeline/blob/main/databases/sgte-binary/AgB-20Zho.tdb"}}}],"stoichiometry":null,"stability":[{"tdb":"AgB-04Kor-LB.tdb","tdb_sha256":"433d8df8e0788ba9ae093336f87453eeec4328f893d74a5d1b0cbe1ebd058f90","diagram":"phase-diagrams/sgte/AgB-04Kor-LB.json","status":"ok","x_element":"B","calc_T_range_K":[300,4000],"stable":false},{"tdb":"AgB-20Zho.tdb","tdb_sha256":"95c088f2f369a16b9a2d202fe7a6f187d294196dd63c43f6201f7bebb7a7e862","diagram":"phase-diagrams/sgte/AgB-20Zho.json","status":"ok","x_element":"B","calc_T_range_K":[300,4000],"stable":false}],"literature":{"values":0,"accepted_values":0,"papers":0},"corpus":{"in_sgte_corpus":false,"phase_mappings":0,"mapping_basis":{},"printed_labels":[]},"references":[{"doi":"10.1007/s11669-020-00813-5","citation":"Jiaqiang Zhou, Biao Hu, Yu Jiang, Chengliang Qiu, Yong Du, Huiqin Yin, Thermodynamic Modeling of the Ag-X (X = B, Fe, Sm, Pu) Binary Systems, J. Phase Equilib. Diffus. 41, 257-268 (2020).","roles":["assessment that models this phase"],"labels":["HCP_A3"],"values":0,"tdb_files":["AgB-20Zho.tdb"]}],"total_papers":1},{"id":"phase:ag-b:liquid","system":"AG-B","elements":["AG","B"],"preferred_name":"LIQUID","status":"assigned","structure":{"structure_type":"st:liquid","basis":"liquid","confidence":"high","label":"liquid","prototype":null,"strukturbericht":null,"pearson":null,"space_group":null},"candidates":[],"review_reasons":[],"names":[{"name":"paper:10.1007/s11669-020-00813-5:Liquid#1","namespace":"paper","label":"Liquid#1","basis":"corpus_mapping:proposed"},{"name":"tdb:AgB-04Kor-LB.tdb:LIQUID","namespace":"tdb","label":"LIQUID","tdb_sha256":"433d8df8e0788ba9ae093336f87453eeec4328f893d74a5d1b0cbe1ebd058f90"},{"name":"tdb:AgB-20Zho.tdb:LIQUID","namespace":"tdb","label":"LIQUID","tdb_sha256":"95c088f2f369a16b9a2d202fe7a6f187d294196dd63c43f6201f7bebb7a7e862"},{"name":"corpus:phase:ag-b:liquid","namespace":"corpus","label":"phase:ag-b:liquid","in_sgte_corpus":true}],"models":[{"tdb":"AgB-04Kor-LB.tdb","path":"databases/sgte-binary/AgB-04Kor-LB.tdb","sha256":"433d8df8e0788ba9ae093336f87453eeec4328f893d74a5d1b0cbe1ebd058f90","phase_name":"LIQUID","type_code":"%","sublattices":[{"site_ratio":1.0,"constituents":["AG","B"]}],"stoichiometric":false,"composition":null,"tdb_definition":{"verbatim":{"phase":{"line_start":20,"line_end":20,"text":"PHASE LIQUID:L % 1 1 !"},"constituent":{"line_start":21,"line_end":21,"text":"CONST LIQUID:L : AG B : !"},"type_definitions":[{"line_start":47,"line_end":47,"text":"TYPE-DEF % SEQ * !","type_code":"%","amends":null}]},"parsed":{"phase_name":"LIQUID","type_code":"%","type_codes":["%"],"n_sublattices":1,"site_ratios":[1],"constituents":[["AG","B"]],"major_constituents":[[]],"magnetic":null,"disordered_part":null,"ordered_partner":null},"parameters":{"total":4,"by_kind":{"G":2,"L":2},"L_by_order":{"0":1,"1":1},"interaction_orders":[0,1],"endmember_G":2},"provenance":{"path":"databases/sgte-binary/AgB-04Kor-LB.tdb","sha256":"433d8df8e0788ba9ae093336f87453eeec4328f893d74a5d1b0cbe1ebd058f90","decoded_as":"utf-8","website_url":"https://orchid-project.org/data/databases/sgte-binary/AgB-04Kor-LB.tdb","github_url":"https://github.com/orchid-calphad/orchid-pipeline/blob/main/databases/sgte-binary/AgB-04Kor-LB.tdb"}}},{"tdb":"AgB-20Zho.tdb","path":"databases/sgte-binary/AgB-20Zho.tdb","sha256":"95c088f2f369a16b9a2d202fe7a6f187d294196dd63c43f6201f7bebb7a7e862","phase_name":"LIQUID","type_code":"%","sublattices":[{"site_ratio":1.0,"constituents":["AG","B"]}],"stoichiometric":false,"composition":null,"tdb_definition":{"verbatim":{"phase":{"line_start":25,"line_end":25,"text":"PHASE LIQUID:L % 1 1 !"},"constituent":{"line_start":26,"line_end":26,"text":"CONST LIQUID:L : AG B : !"},"type_definitions":[{"line_start":57,"line_end":57,"text":"TYPE-DEF % SEQ * !","type_code":"%","amends":null}]},"parsed":{"phase_name":"LIQUID","type_code":"%","type_codes":["%"],"n_sublattices":1,"site_ratios":[1],"constituents":[["AG","B"]],"major_constituents":[[]],"magnetic":null,"disordered_part":null,"ordered_partner":null},"parameters":{"total":3,"by_kind":{"G":2,"L":1},"L_by_order":{"0":1},"interaction_orders":[0],"endmember_G":2},"provenance":{"path":"databases/sgte-binary/AgB-20Zho.tdb","sha256":"95c088f2f369a16b9a2d202fe7a6f187d294196dd63c43f6201f7bebb7a7e862","decoded_as":"utf-8","website_url":"https://orchid-project.org/data/databases/sgte-binary/AgB-20Zho.tdb","github_url":"https://github.com/orchid-calphad/orchid-pipeline/blob/main/databases/sgte-binary/AgB-20Zho.tdb"}}}],"stoichiometry":null,"stability":[{"tdb":"AgB-04Kor-LB.tdb","tdb_sha256":"433d8df8e0788ba9ae093336f87453eeec4328f893d74a5d1b0cbe1ebd058f90","diagram":"phase-diagrams/sgte/AgB-04Kor-LB.json","status":"ok","x_element":"B","calc_T_range_K":[300,4000],"stable":true,"T_min_K":1234.92,"T_max_K":4000.0,"x_min":0.0,"x_max":1.0,"stable_at_top_of_range":true},{"tdb":"AgB-20Zho.tdb","tdb_sha256":"95c088f2f369a16b9a2d202fe7a6f187d294196dd63c43f6201f7bebb7a7e862","diagram":"phase-diagrams/sgte/AgB-20Zho.json","status":"ok","x_element":"B","calc_T_range_K":[300,4000],"stable":true,"T_min_K":1234.93,"T_max_K":4000.0,"x_min":0.0,"x_max":1.0,"stable_at_top_of_range":true}],"literature":{"values":4,"accepted_values":4,"papers":1},"corpus":{"in_sgte_corpus":true,"phase_mappings":2,"mapping_basis":{"curator/proposed":2},"printed_labels":["Liquid# 2","Liquid#1"]},"references":[{"doi":"10.1007/s11669-020-00813-5","citation":"Jiaqiang Zhou, Biao Hu, Yu Jiang, Chengliang Qiu, Yong Du, Huiqin Yin, Thermodynamic Modeling of the Ag-X (X = B, Fe, Sm, Pu) Binary Systems, J. Phase Equilib. Diffus. 41, 257-268 (2020).","roles":["assessment that models this phase","reports values for this phase"],"labels":["LIQUID","Liquid#1"],"values":4,"tdb_files":["AgB-20Zho.tdb"]}],"total_papers":1}],"structure_types":{"st:a1-cu-cf4":{"id":"st:a1-cu-cf4","prototype":"Cu","prototype_spellings":[],"strukturbericht":"A1","pearson":"cF4","space_group":{"number":225,"symbol":"Fm-3m"},"stoichiometry":null,"sources":[{"citation":"B. Hallstedt, The SGTE collection of binary datasets, Calphad 89 (2025) 102833, supplementary crystallographic table (mmc2)","doi":"10.1016/j.calphad.2025.102833","license":"CC BY 4.0","rows":4},{"citation":"P. Villars, L. D. Calvert, Pearson's Handbook of Crystallographic Data for Intermetallic Phases, 2nd ed., ASM International (1991)","doi":null},{"citation":"M. J. Mehl et al., The AFLOW Library of Crystallographic Prototypes: Part 1, Comput. Mater. Sci. 136 (2017) S1-S828","doi":"10.1016/j.commatsci.2017.01.017"}],"verification":"built-in row confirmed by Hallstedt 2025 mmc2 (Strukturbericht, Pearson, space group)","registry_phases":1177},"st:a2-w-ci2":{"id":"st:a2-w-ci2","prototype":"W","prototype_spellings":[],"strukturbericht":"A2","pearson":"cI2","space_group":{"number":229,"symbol":"Im-3m"},"stoichiometry":null,"sources":[{"citation":"B. Hallstedt, The SGTE collection of binary datasets, Calphad 89 (2025) 102833, supplementary crystallographic table (mmc2)","doi":"10.1016/j.calphad.2025.102833","license":"CC BY 4.0","rows":7},{"citation":"P. Villars, L. D. Calvert, Pearson's Handbook of Crystallographic Data for Intermetallic Phases, 2nd ed., ASM International (1991)","doi":null},{"citation":"M. J. Mehl et al., The AFLOW Library of Crystallographic Prototypes: Part 1, Comput. Mater. Sci. 136 (2017) S1-S828","doi":"10.1016/j.commatsci.2017.01.017"}],"verification":"built-in row confirmed by Hallstedt 2025 mmc2 (Strukturbericht, Pearson, space group)","registry_phases":1216},"st:a3-mg-hp2":{"id":"st:a3-mg-hp2","prototype":"Mg","prototype_spellings":[],"strukturbericht":"A3","pearson":"hP2","space_group":{"number":194,"symbol":"P6_3/mmc"},"stoichiometry":null,"sources":[{"citation":"B. Hallstedt, The SGTE collection of binary datasets, Calphad 89 (2025) 102833, supplementary crystallographic table (mmc2)","doi":"10.1016/j.calphad.2025.102833","license":"CC BY 4.0","rows":15},{"citation":"P. Villars, L. D. Calvert, Pearson's Handbook of Crystallographic Data for Intermetallic Phases, 2nd ed., ASM International (1991)","doi":null},{"citation":"M. J. Mehl et al., The AFLOW Library of Crystallographic Prototypes: Part 1, Comput. Mater. Sci. 136 (2017) S1-S828","doi":"10.1016/j.commatsci.2017.01.017"}],"verification":"built-in row confirmed by Hallstedt 2025 mmc2 (Strukturbericht, Pearson, space group)","registry_phases":1210},"st:liquid":{"id":"st:liquid","prototype":null,"prototype_spellings":[],"strukturbericht":null,"pearson":null,"space_group":null,"stoichiometry":null,"sources":[],"verification":"definition (non-crystalline)","registry_phases":1304}},"cite_as":{"dataset":"phase-registry","version":"2026.10","release_tag":"v2026.10","license":"CC-BY-4.0","status":"Version 1, machine-extracted: values were read by language-model readers constrained to quote their source and checked automatically, and the release was then audited on the printed pages by adversarial audits, an independent second review of fit-facing records and a preliminary human review of a frozen sample. Flags such as accepted and ESPEI-ready record screening results, not certification; known issues are listed in the release notes.","title":"ORCHID-Registry: phase registry of binary systems","doi":"10.5281/zenodo.23735970","url":"https://doi.org/10.5281/zenodo.23735970","text":"R. Arróyave, J. Saal, D. Shin, ORCHID-Registry: phase registry of binary systems (version 2026.10; Version 1, machine-extracted), Zenodo (2026). https://doi.org/10.5281/zenodo.23735970","bibtex":"@misc{orchid_phase_registry_2026,\n  author    = {Arr{\\'o}yave, Raymundo and Saal, James and Shin, Dongwon},\n  title     = {{ORCHID-Registry: phase registry of binary systems}},\n  version   = {2026.10},\n  publisher = {Zenodo},\n  year      = {2026},\n  doi       = {10.5281/zenodo.23735970},\n  url       = {https://doi.org/10.5281/zenodo.23735970},\n  note      = {Version 1, machine-extracted}\n}","also_cite":["B. Hallstedt, The SGTE collection of binary datasets, Calphad 89 (2025) 102833, https://doi.org/10.1016/j.calphad.2025.102833 (CC BY 4.0), and the original assessment named in each file","A. Jain et al., The Materials Project: A materials genome approach to accelerating materials innovation, APL Materials 1 (2013) 011002, https://doi.org/10.1063/1.4812323 (CC BY 4.0)","J. E. Saal et al., JOM 65 (2013) 1501, https://doi.org/10.1007/s11837-013-0755-4 and S. Kirklin et al., npj Comput. Mater. 1 (2015) 15010, https://doi.org/10.1038/npjcompumats.2015.10 (CC BY 4.0)","the original source of every value you use (paper_citation / paper_doi, and cited_dois for values the paper cites from earlier work)"],"part_of":{"title":"ORCHID data: umbrella record of the ORCHID datasets","doi":"10.5281/zenodo.23736065","url":"https://doi.org/10.5281/zenodo.23736065","text":"R. Arróyave, J. Saal, D. Shin, ORCHID data: umbrella record of the ORCHID datasets (version 2026.10; Version 1, machine-extracted), Zenodo (2026). https://doi.org/10.5281/zenodo.23736065","bibtex":"@misc{orchid_data_2026,\n  author    = {Arr{\\'o}yave, Raymundo and Saal, James and Shin, Dongwon},\n  title     = {{ORCHID data: umbrella record of the ORCHID datasets}},\n  version   = {2026.10},\n  publisher = {Zenodo},\n  year      = {2026},\n  doi       = {10.5281/zenodo.23736065},\n  url       = {https://doi.org/10.5281/zenodo.23736065},\n  note      = {Version 1, machine-extracted}\n}"}}}
