Repository: orchid-calphad/orchid-data

# ORCHID data

Open data of the **ORCHID** project (Open Repository for CALPHAD Hypotheses, Intelligence, and Discovery),
served at <https://data.orchid-project.org> and browsable at <https://orchid-project.org>.

**Release v2026.10. Version 1, machine-extracted: values were read from papers by language-model readers constrained to quote their source and checked automatically (quote verification, field-placement rule, printed-page sign checks, DFT and Kim et al. 2017 cross-checks); a hand-checked precision sample is in progress.**

| Folder | Content |
|---|---|

File: phases/systems/AG-BA.json
{"system":"AG-BA","release":"v2026.10","phases":[{"id":"phase:ag-ba:ag2ba","system":"AG-BA","elements":["AG","BA"],"preferred_name":"AG2BA","status":"assigned","structure":{"structure_type":"st:hg2k-oi12","basis":"assessment_declared","tier":"C","confidence":"assessor-stated","label":"assessment-declared (Hallstedt 2025, mmc2)","source":{"citation":"B. Hallstedt, The SGTE collection of binary datasets, Calphad 89 (2025) 102833, supplementary crystallographic table (mmc2)","doi":"10.1016/j.calphad.2025.102833","license":"CC BY 4.0","table":"mmc2","rows":[{"actual":"Ag2Ba","model":"Ag2Ba","pearson":"oI12","phase_name":"AG2BA","prototype":"Hg2K","space_group":{"number":74,"symbol":"Imma"},"strukturbericht":null}]},"prototype":"Hg2K","strukturbericht":null,"pearson":"oI12","space_group":{"number":74,"symbol":"Imma"},"caveats":["not certain from the name or DFT alone (mp_oqmd_space_groups_differ, no_structure_token); structure as stated in the SGTE crystallographic table for this phase name and system"]},"candidates":[],"review_reasons":[],"names":[{"name":"tdb:AgBa-95Che-LB.tdb:AG2BA","namespace":"tdb","label":"AG2BA","tdb_sha256":"d537feedfa4ddf97e0664e7a033f110152ebf378e0452c9653bed89764591fec"},{"name":"corpus:phase:ag-ba:ag2ba","namespace":"corpus","label":"phase:ag-ba:ag2ba","in_sgte_corpus":false}],"models":[{"tdb":"AgBa-95Che-LB.tdb","path":"databases/sgte-binary/AgBa-95Che-LB.tdb","sha256":"d537feedfa4ddf97e0664e7a033f110152ebf378e0452c9653bed89764591fec","phase_name":"AG2BA","type_code":"%","sublattices":[{"site_ratio":2.0,"constituents":["AG"]},{"site_ratio":1.0,"constituents":["BA"]}],"stoichiometric":true,"composition":{"AG":0.6666666666666666,"BA":0.3333333333333333},"tdb_definition":{"verbatim":{"phase":{"line_start":51,"line_end":51,"text":"PHASE AG2BA % 2 2 1 !"},"constituent":{"line_start":52,"line_end":52,"text":"CONST AG2BA : AG : BA : !"},"type_definitions":[{"line_start":68,"line_end":68,"text":"TYPE-DEF % SEQ * !","type_code":"%","amends":null}]},"parsed":{"phase_name":"AG2BA","type_code":"%","type_codes":["%"],"n_sublattices":2,"site_ratios":[2,1],"constituents":[["AG"],["BA"]],"major_constituents":[[],[]],"magnetic":null,"disordered_part":null,"ordered_partner":null},"parameters":{"total":1,"by_kind":{"G":1},"L_by_order":{},"interaction_orders":[],"endmember_G":1},"provenance":{"path":"databases/sgte-binary/AgBa-95Che-LB.tdb","sha256":"d537feedfa4ddf97e0664e7a033f110152ebf378e0452c9653bed89764591fec","decoded_as":"utf-8","website_url":"https://orchid-project.org/data/databases/sgte-binary/AgBa-95Che-LB.tdb","github_url":"https://github.com/orchid-calphad/orchid-pipeline/blob/main/databases/sgte-binary/AgBa-95Che-LB.tdb"}},"tdb_comment_structure":["Prototype Hg2K (oI12, Imma)"]}],"stoichiometry":{"AG":0.6666666666666666,"BA":0.3333333333333333},"stability":[{"tdb":"AgBa-95Che-LB.tdb","tdb_sha256":"d537feedfa4ddf97e0664e7a033f110152ebf378e0452c9653bed89764591fec","diagram":"phase-diagrams/sgte/AgBa-95Che-LB.json","status":"ok","x_element":"BA","stable":true,"T_min_K":300.0,"T_max_K":1031.88,"x_min":0.33333,"x_max":0.33333,"stable_at_top_of_range":false}],"literature":{"values":0,"accepted_values":0,"papers":0},"corpus":{"in_sgte_corpus":false,"phase_mappings":0,"mapping_basis":{},"printed_labels":[]},"references":[],"total_papers":0},{"id":"phase:ag-ba:ag2ba3","system":"AG-BA","elements":["AG","BA"],"preferred_name":"AG2BA3","status":"assigned","structure":{"structure_type":"st:er3ni2-hr15","basis":"assessment_declared","tier":"C","confidence":"assessor-stated","label":"assessment-declared (Hallstedt 2025, mmc2)","source":{"citation":"B. Hallstedt, The SGTE collection of binary datasets, Calphad 89 (2025) 102833, supplementary crystallographic table (mmc2)","doi":"10.1016/j.calphad.2025.102833","license":"CC BY 4.0","table":"mmc2","rows":[{"actual":"Ag2Ba3","model":"Ag2Ba3","pearson":"hR15","phase_name":"AG2BA3","prototype":"Er3Ni2","space_group":{"number":148,"symbol":"R-3"},"strukturbericht":null}]},"prototype":"Er3Ni2","strukturbericht":null,"pearson":"hR15","space_group":{"number":148,"symbol":"R-3"},"caveats":["not certain from the name or DFT alone (mp_oqmd_space_groups_differ, no_structure_token); structure as stated in the SGTE crystallographic table for this phase name and system"]},"candidates":[],"review_reasons":[],"names":[{"name":"tdb:AgBa-95Che-LB.tdb:AG2BA3","namespace":"tdb","label":"AG2BA3","tdb_sha256":"d537feedfa4ddf97e0664e7a033f110152ebf378e0452c9653bed89764591fec"},{"name":"corpus:phase:ag-ba:ag2ba3","namespace":"corpus","label":"phase:ag-ba:ag2ba3","in_sgte_corpus":false}],"models":[{"tdb":"AgBa-95Che-LB.tdb","path":"databases/sgte-binary/AgBa-95Che-LB.tdb","sha256":"d537feedfa4ddf97e0664e7a033f110152ebf378e0452c9653bed89764591fec","phase_name":"AG2BA3","type_code":"%","sublattices":[{"site_ratio":2.0,"constituents":["AG"]},{"site_ratio":3.0,"constituents":["BA"]}],"stoichiometric":true,"composition":{"AG":0.4,"BA":0.6},"tdb_definition":{"verbatim":{"phase":{"line_start":61,"line_end":61,"text":"PHASE AG2BA3 % 2 2 3 !"},"constituent":{"line_start":62,"line_end":62,"text":"CONST AG2BA3 : AG : BA : !"},"type_definitions":[{"line_start":68,"line_end":68,"text":"TYPE-DEF % SEQ * !","type_code":"%","amends":null}]},"parsed":{"phase_name":"AG2BA3","type_code":"%","type_codes":["%"],"n_sublattices":2,"site_ratios":[2,3],"constituents":[["AG"],["BA"]],"major_constituents":[[],[]],"magnetic":null,"disordered_part":null,"ordered_partner":null},"parameters":{"total":1,"by_kind":{"G":1},"L_by_order":{},"interaction_orders":[],"endmember_G":1},"provenance":{"path":"databases/sgte-binary/AgBa-95Che-LB.tdb","sha256":"d537feedfa4ddf97e0664e7a033f110152ebf378e0452c9653bed89764591fec","decoded_as":"utf-8","website_url":"https://orchid-project.org/data/databases/sgte-binary/AgBa-95Che-LB.tdb","github_url":"https://github.com/orchid-calphad/orchid-pipeline/blob/main/databases/sgte-binary/AgBa-95Che-LB.tdb"}},"tdb_comment_structure":["Prototype Er3Ni2 (hR15, R-3)"]}],"stoichiometry":{"AG":0.4,"BA":0.6},"stability":[{"tdb":"AgBa-95Che-LB.tdb","tdb_sha256":"d537feedfa4ddf97e0664e7a033f110152ebf378e0452c9653bed89764591fec","diagram":"phase-diagrams/sgte/AgBa-95Che-LB.json","status":"ok","x_element":"BA","stable":true,"T_min_K":300.0,"T_max_K":635.83,"x_min":0.6,"x_max":0.6,"stable_at_top_of_range":false}],"literature":{"values":0,"accepted_values":0,"papers":0},"corpus":{"in_sgte_corpus":false,"phase_mappings":0,"mapping_basis":{},"printed_labels":[]},"references":[],"total_papers":0},{"id":"phase:ag-ba:ag5ba","system":"AG-BA","elements":["AG","BA"],"preferred_name":"AG5BA","status":"assigned","structure":{"structure_type":"st:d2-d-cacu5-hp6","basis":"dft_unique_match","tier":"B","confidence":"high","label":"DFT-supported","dft":{"mp":"mp-aaaaacru","oqmd":"oqmd-10352","space_group_number":191,"space_group_symbol":"P6/mmm"},"prototype":"CaCu5","strukturbericht":"D2_d","pearson":"hP6","space_group":{"number":191,"symbol":"P6/mmm"}},"candidates":[],"review_reasons":[],"names":[{"name":"tdb:AgBa-95Che-LB.tdb:AG5BA","namespace":"tdb","label":"AG5BA","tdb_sha256":"d537feedfa4ddf97e0664e7a033f110152ebf378e0452c9653bed89764591fec"},{"name":"corpus:phase:ag-ba:ag5ba","namespace":"corpus","label":"phase:ag-ba:ag5ba","in_sgte_corpus":false},{"name":"mp:mp-aaaaacru","namespace":"mp","label":"mp-aaaaacru","basis":"dft_unique_match"},{"name":"oqmd:oqmd-10352","namespace":"oqmd","label":"oqmd-10352","basis":"dft_unique_match"}],"models":[{"tdb":"AgBa-95Che-LB.tdb","path":"databases/sgte-binary/AgBa-95Che-LB.tdb","sha256":"d537feedfa4ddf97e0664e7a033f110152ebf378e0452c9653bed89764591fec","phase_name":"AG5BA","type_code":"%","sublattices":[{"site_ratio":5.0,"constituents":["AG"]},{"site_ratio":1.0,"constituents":["BA"]}],"stoichiometric":true,"composition":{"AG":0.8333333333333334,"BA":0.16666666666666666},"tdb_definition":{"verbatim":{"phase":{"line_start":46,"line_end":46,"text":"PHASE AG5BA % 2 5 1 !"},"constituent":{"line_start":47,"line_end":47,"text":"CONST AG5BA : AG : BA : !"},"type_definitions":[{"line_start":68,"line_end":68,"text":"TYPE-DEF % SEQ * !","type_code":"%","amends":null}]},"parsed":{"phase_name":"AG5BA","type_code":"%","type_codes":["%"],"n_sublattices":2,"site_ratios":[5,1],"constituents":[["AG"],["BA"]],"major_constituents":[[],[]],"magnetic":null,"disordered_part":null,"ordered_partner":null},"parameters":{"total":1,"by_kind":{"G":1},"L_by_order":{},"interaction_orders":[],"endmember_G":1},"provenance":{"path":"databases/sgte-binary/AgBa-95Che-LB.tdb","sha256":"d537feedfa4ddf97e0664e7a033f110152ebf378e0452c9653bed89764591fec","decoded_as":"utf-8","website_url":"https://orchid-project.org/data/databases/sgte-binary/AgBa-95Che-LB.tdb","github_url":"https://github.com/orchid-calphad/orchid-pipeline/blob/main/databases/sgte-binary/AgBa-95Che-LB.tdb"}},"tdb_comment_structure":["Prototype Cu6Yb (hP14, P6/mmm)","prototype CaCu5 suggested in LB binary"]}],"stoichiometry":{"AG":0.8333333333333334,"BA":0.16666666666666666},"stability":[{"tdb":"AgBa-95Che-LB.tdb","tdb_sha256":"d537feedfa4ddf97e0664e7a033f110152ebf378e0452c9653bed89764591fec","diagram":"phase-diagrams/sgte/AgBa-95Che-LB.json","status":"ok","x_element":"BA","stable":true,"T_min_K":300.0,"T_max_K":981.48,"x_min":0.16667,"x_max":0.16667,"stable_at_top_of_range":false}],"literature":{"values":0,"accepted_values":0,"papers":0},"corpus":{"in_sgte_corpus":false,"phase_mappings":0,"mapping_basis":{},"printed_labels":[]},"references":[],"total_papers":0},{"id":"phase:ag-ba:agba-b27","system":"AG-BA","elements":["AG","BA"],"preferred_name":"AGBA_B27","status":"assigned","structure":{"structure_type":"st:b27-feb-op8","basis":"standard_name","tier":"A","confidence":"high","label":"from the standard phase name","prototype":"FeB","strukturbericht":"B27","pearson":"oP8","space_group":{"number":62,"symbol":"Pnma"},"caveats":["DFT agrees: on-hull mp-aaaaarnk and oqmd-10350, space group 62"]},"candidates":[],"review_reasons":[],"names":[{"name":"tdb:AgBa-95Che-LB.tdb:AGBA_B27","namespace":"tdb","label":"AGBA_B27","tdb_sha256":"d537feedfa4ddf97e0664e7a033f110152ebf378e0452c9653bed89764591fec"},{"name":"corpus:phase:ag-ba:agba-b27","namespace":"corpus","label":"phase:ag-ba:agba-b27","in_sgte_corpus":false},{"name":"mp:mp-aaaaarnk","namespace":"mp","label":"mp-aaaaarnk","basis":"standard_name"},{"name":"oqmd:oqmd-10350","namespace":"oqmd","label":"oqmd-10350","basis":"standard_name"}],"models":[{"tdb":"AgBa-95Che-LB.tdb","path":"databases/sgte-binary/AgBa-95Che-LB.tdb","sha256":"d537feedfa4ddf97e0664e7a033f110152ebf378e0452c9653bed89764591fec","phase_name":"AGBA_B27","type_code":"%","sublattices":[{"site_ratio":1.0,"constituents":["AG"]},{"site_ratio":1.0,"constituents":["BA"]}],"stoichiometric":true,"composition":{"AG":0.5,"BA":0.5},"tdb_definition":{"verbatim":{"phase":{"line_start":56,"line_end":56,"text":"PHASE AGBA_B27 % 2 1 1 !"},"constituent":{"line_start":57,"line_end":57,"text":"CONST AGBA_B27 : AG : BA : !"},"type_definitions":[{"line_start":68,"line_end":68,"text":"TYPE-DEF % SEQ * !","type_code":"%","amends":null}]},"parsed":{"phase_name":"AGBA_B27","type_code":"%","type_codes":["%"],"n_sublattices":2,"site_ratios":[1,1],"constituents":[["AG"],["BA"]],"major_constituents":[[],[]],"magnetic":null,"disordered_part":null,"ordered_partner":null},"parameters":{"total":1,"by_kind":{"G":1},"L_by_order":{},"interaction_orders":[],"endmember_G":1},"provenance":{"path":"databases/sgte-binary/AgBa-95Che-LB.tdb","sha256":"d537feedfa4ddf97e0664e7a033f110152ebf378e0452c9653bed89764591fec","decoded_as":"utf-8","website_url":"https://orchid-project.org/data/databases/sgte-binary/AgBa-95Che-LB.tdb","github_url":"https://github.com/orchid-calphad/orchid-pipeline/blob/main/databases/sgte-binary/AgBa-95Che-LB.tdb"}},"tdb_comment_structure":["Prototype FeB (oP8, Pnma)"]}],"stoichiometry":{"AG":0.5,"BA":0.5},"stability":[{"tdb":"AgBa-95Che-LB.tdb","tdb_sha256":"d537feedfa4ddf97e0664e7a033f110152ebf378e0452c9653bed89764591fec","diagram":"phase-diagrams/sgte/AgBa-95Che-LB.json","status":"ok","x_element":"BA","stable":true,"T_min_K":300.0,"T_max_K":837.61,"x_min":0.5,"x_max":0.5,"stable_at_top_of_range":false}],"literature":{"values":0,"accepted_values":0,"papers":0},"corpus":{"in_sgte_corpus":false,"phase_mappings":0,"mapping_basis":{},"printed_labels":[]},"references":[],"total_papers":0},{"id":"phase:ag-ba:bcc-a2","system":"AG-BA","elements":["AG","BA"],"preferred_name":"BCC_A2","status":"assigned","structure":{"structure_type":"st:a2-w-ci2","basis":"standard_name","tier":"A","confidence":"high","label":"from the standard phase name","prototype":"W","strukturbericht":"A2","pearson":"cI2","space_group":{"number":229,"symbol":"Im-3m"}},"candidates":[],"review_reasons":[],"names":[{"name":"tdb:AgBa-95Che-LB.tdb:BCC_A2","namespace":"tdb","label":"BCC_A2","tdb_sha256":"d537feedfa4ddf97e0664e7a033f110152ebf378e0452c9653bed89764591fec"},{"name":"corpus:phase:ag-ba:bcc-a2","namespace":"corpus","label":"phase:ag-ba:bcc-a2","in_sgte_corpus":false}],"models":[{"tdb":"AgBa-95Che-LB.tdb","path":"databases/sgte-binary/AgBa-95Che-LB.tdb","sha256":"d537feedfa4ddf97e0664e7a033f110152ebf378e0452c9653bed89764591fec","phase_name":"BCC_A2","type_code":"%B","sublattices":[{"site_ratio":1.0,"constituents":["AG","BA"]},{"site_ratio":3.0,"constituents":["VA"]}],"stoichiometric":false,"composition":null,"tdb_definition":{"verbatim":{"phase":{"line_start":35,"line_end":35,"text":"PHASE BCC_A2 %B 2 1 3 !"},"constituent":{"line_start":36,"line_end":36,"text":"CONST BCC_A2 : AG BA% : VA : !"},"type_definitions":[{"line_start":68,"line_end":68,"text":"TYPE-DEF % SEQ * !","type_code":"%","amends":null},{"line_start":70,"line_end":70,"text":"TYPE-DEF B GES AMEND_PHASE_DESCRIPTION @ MAGNETIC -1 0.4 !","type_code":"B","amends":"@"}]},"parsed":{"phase_name":"BCC_A2","type_code":"%B","type_codes":["%","B"],"n_sublattices":2,"site_ratios":[1,3],"constituents":[["AG","BA%"],["VA"]],"major_constituents":[["BA"],[]],"magnetic":{"type_code":"B","afm_factor":-1,"structure_fraction":0.4,"line":70},"disordered_part":null,"ordered_partner":null},"parameters":{"total":3,"by_kind":{"G":2,"L":1},"L_by_order":{"0":1},"interaction_orders":[0],"endmember_G":2},"provenance":{"path":"databases/sgte-binary/AgBa-95Che-LB.tdb","sha256":"d537feedfa4ddf97e0664e7a033f110152ebf378e0452c9653bed89764591fec","decoded_as":"utf-8","website_url":"https://orchid-project.org/data/databases/sgte-binary/AgBa-95Che-LB.tdb","github_url":"https://github.com/orchid-calphad/orchid-pipeline/blob/main/databases/sgte-binary/AgBa-95Che-LB.tdb"}}}],"stoichiometry":null,"stability":[{"tdb":"AgBa-95Che-LB.tdb","tdb_sha256":"d537feedfa4ddf97e0664e7a033f110152ebf378e0452c9653bed89764591fec","diagram":"phase-diagrams/sgte/AgBa-95Che-LB.json","status":"ok","x_element":"BA","stable":true,"T_min_K":300.0,"T_max_K":2500.0,"x_min":0.99936,"x_max":1.0,"stable_at_top_of_range":true}],"literature":{"values":0,"accepted_values":0,"papers":0},"corpus":{"in_sgte_corpus":false,"phase_mappings":0,"mapping_basis":{},"printed_labels":[]},"references":[],"total_papers":0},{"id":"phase:ag-ba:fcc-a1","system":"AG-BA","elements":["AG","BA"],"preferred_name":"FCC_A1","status":"assigned","structure":{"structure_type":"st:a1-cu-cf4","basis":"standard_name","tier":"A","confidence":"high","label":"from the standard phase name","prototype":"Cu","strukturbericht":"A1","pearson":"cF4","space_group":{"number":225,"symbol":"Fm-3m"}},"candidates":[],"review_reasons":[],"names":[{"name":"tdb:AgBa-95Che-LB.tdb:FCC_A1","namespace":"tdb","label":"FCC_A1","tdb_sha256":"d537feedfa4ddf97e0664e7a033f110152ebf378e0452c9653bed89764591fec"},{"name":"corpus:phase:ag-ba:fcc-a1","namespace":"corpus","label":"phase:ag-ba:fcc-a1","in_sgte_corpus":false}],"models":[{"tdb":"AgBa-95Che-LB.tdb","path":"databases/sgte-binary/AgBa-95Che-LB.tdb","sha256":"d537feedfa4ddf97e0664e7a033f110152ebf378e0452c9653bed89764591fec","phase_name":"FCC_A1","type_code":"%A","sublattices":[{"site_ratio":1.0,"constituents":["AG","BA"]},{"site_ratio":1.0,"constituents":["VA"]}],"stoichiometric":false,"composition":null,"tdb_definition":{"verbatim":{"phase":{"line_start":30,"line_end":30,"text":"PHASE FCC_A1 %A 2 1 1 !"},"constituent":{"line_start":31,"line_end":31,"text":"CONST FCC_A1 : AG% BA : VA : !"},"type_definitions":[{"line_start":68,"line_end":68,"text":"TYPE-DEF % SEQ * !","type_code":"%","amends":null},{"line_start":69,"line_end":69,"text":"TYPE-DEF A GES AMEND_PHASE_DESCRIPTION @ MAGNETIC -3 0.28 !","type_code":"A","amends":"@"}]},"parsed":{"phase_name":"FCC_A1","type_code":"%A","type_codes":["%","A"],"n_sublattices":2,"site_ratios":[1,1],"constituents":[["AG%","BA"],["VA"]],"major_constituents":[["AG"],[]],"magnetic":{"type_code":"A","afm_factor":-3,"structure_fraction":0.28,"line":69},"disordered_part":null,"ordered_partner":null},"parameters":{"total":3,"by_kind":{"G":2,"L":1},"L_by_order":{"0":1},"interaction_orders":[0],"endmember_G":2},"provenance":{"path":"databases/sgte-binary/AgBa-95Che-LB.tdb","sha256":"d537feedfa4ddf97e0664e7a033f110152ebf378e0452c9653bed89764591fec","decoded_as":"utf-8","website_url":"https://orchid-project.org/data/databases/sgte-binary/AgBa-95Che-LB.tdb","github_url":"https://github.com/orchid-calphad/orchid-pipeline/blob/main/databases/sgte-binary/AgBa-95Che-LB.tdb"}}}],"stoichiometry":null,"stability":[{"tdb":"AgBa-95Che-LB.tdb","tdb_sha256":"d537feedfa4ddf97e0664e7a033f110152ebf378e0452c9653bed89764591fec","diagram":"phase-diagrams/sgte/AgBa-95Che-LB.json","status":"ok","x_element":"BA","stable":true,"T_min_K":300.0,"T_max_K":1267.02,"x_min":0.0,"x_max":0.00017,"stable_at_top_of_range":false}],"literature":{"values":0,"accepted_values":0,"papers":0},"corpus":{"in_sgte_corpus":false,"phase_mappings":0,"mapping_basis":{},"printed_labels":[]},"references":[],"total_papers":0},{"id":"phase:ag-ba:hcp-a3","system":"AG-BA","elements":["AG","BA"],"preferred_name":"HCP_A3","status":"assigned","structure":{"structure_type":"st:a3-mg-hp2","basis":"standard_name","tier":"A","confidence":"high","label":"from the standard phase name","prototype":"Mg","strukturbericht":"A3","pearson":"hP2","space_group":{"number":194,"symbol":"P6_3/mmc"}},"candidates":[],"review_reasons":[],"names":[{"name":"tdb:AgBa-95Che-LB.tdb:HCP_A3","namespace":"tdb","label":"HCP_A3","tdb_sha256":"d537feedfa4ddf97e0664e7a033f110152ebf378e0452c9653bed89764591fec"},{"name":"corpus:phase:ag-ba:hcp-a3","namespace":"corpus","label":"phase:ag-ba:hcp-a3","in_sgte_corpus":false}],"models":[{"tdb":"AgBa-95Che-LB.tdb","path":"databases/sgte-binary/AgBa-95Che-LB.tdb","sha256":"d537feedfa4ddf97e0664e7a033f110152ebf378e0452c9653bed89764591fec","phase_name":"HCP_A3","type_code":"%A","sublattices":[{"site_ratio":1.0,"constituents":["AG","BA"]},{"site_ratio":0.5,"constituents":["VA"]}],"stoichiometric":false,"composition":null,"tdb_definition":{"verbatim":{"phase":{"line_start":40,"line_end":40,"text":"PHASE HCP_A3 %A 2 1 0.5 !"},"constituent":{"line_start":41,"line_end":41,"text":"CONST HCP_A3 : AG BA : VA : !"},"type_definitions":[{"line_start":68,"line_end":68,"text":"TYPE-DEF % SEQ * !","type_code":"%","amends":null},{"line_start":69,"line_end":69,"text":"TYPE-DEF A GES AMEND_PHASE_DESCRIPTION @ MAGNETIC -3 0.28 !","type_code":"A","amends":"@"}]},"parsed":{"phase_name":"HCP_A3","type_code":"%A","type_codes":["%","A"],"n_sublattices":2,"site_ratios":[1,0.5],"constituents":[["AG","BA"],["VA"]],"major_constituents":[[],[]],"magnetic":{"type_code":"A","afm_factor":-3,"structure_fraction":0.28,"line":69},"disordered_part":null,"ordered_partner":null},"parameters":{"total":3,"by_kind":{"G":2,"L":1},"L_by_order":{"0":1},"interaction_orders":[0],"endmember_G":2},"provenance":{"path":"databases/sgte-binary/AgBa-95Che-LB.tdb","sha256":"d537feedfa4ddf97e0664e7a033f110152ebf378e0452c9653bed89764591fec","decoded_as":"utf-8","website_url":"https://orchid-project.org/data/databases/sgte-binary/AgBa-95Che-LB.tdb","github_url":"https://github.com/orchid-calphad/orchid-pipeline/blob/main/databases/sgte-binary/AgBa-95Che-LB.tdb"}}}],"stoichiometry":null,"stability":[{"tdb":"AgBa-95Che-LB.tdb","tdb_sha256":"d537feedfa4ddf97e0664e7a033f110152ebf378e0452c9653bed89764591fec","diagram":"phase-diagrams/sgte/AgBa-95Che-LB.json","status":"ok","x_element":"BA","stable":false}],"literature":{"values":0,"accepted_values":0,"papers":0},"corpus":{"in_sgte_corpus":false,"phase_mappings":0,"mapping_basis":{},"printed_labels":[]},"references":[],"total_papers":0},{"id":"phase:ag-ba:liquid","system":"AG-BA","elements":["AG","BA"],"preferred_name":"LIQUID","status":"assigned","structure":{"structure_type":"st:liquid","basis":"liquid","confidence":"high","label":"liquid","prototype":null,"strukturbericht":null,"pearson":null,"space_group":null},"candidates":[],"review_reasons":[],"names":[{"name":"tdb:AgBa-95Che-LB.tdb:LIQUID","namespace":"tdb","label":"LIQUID","tdb_sha256":"d537feedfa4ddf97e0664e7a033f110152ebf378e0452c9653bed89764591fec"},{"name":"corpus:phase:ag-ba:liquid","namespace":"corpus","label":"phase:ag-ba:liquid","in_sgte_corpus":false}],"models":[{"tdb":"AgBa-95Che-LB.tdb","path":"databases/sgte-binary/AgBa-95Che-LB.tdb","sha256":"d537feedfa4ddf97e0664e7a033f110152ebf378e0452c9653bed89764591fec","phase_name":"LIQUID","type_code":"%","sublattices":[{"site_ratio":1.0,"constituents":["AG","BA"]}],"stoichiometric":false,"composition":null,"tdb_definition":{"verbatim":{"phase":{"line_start":25,"line_end":25,"text":"PHASE LIQUID:L % 1 1 !"},"constituent":{"line_start":26,"line_end":26,"text":"CONST LIQUID:L : AG BA : !"},"type_definitions":[{"line_start":68,"line_end":68,"text":"TYPE-DEF % SEQ * !","type_code":"%","amends":null}]},"parsed":{"phase_name":"LIQUID","type_code":"%","type_codes":["%"],"n_sublattices":1,"site_ratios":[1],"constituents":[["AG","BA"]],"major_constituents":[[]],"magnetic":null,"disordered_part":null,"ordered_partner":null},"parameters":{"total":4,"by_kind":{"G":2,"L":2},"L_by_order":{"0":1,"1":1},"interaction_orders":[0,1],"endmember_G":2},"provenance":{"path":"databases/sgte-binary/AgBa-95Che-LB.tdb","sha256":"d537feedfa4ddf97e0664e7a033f110152ebf378e0452c9653bed89764591fec","decoded_as":"utf-8","website_url":"https://orchid-project.org/data/databases/sgte-binary/AgBa-95Che-LB.tdb","github_url":"https://github.com/orchid-calphad/orchid-pipeline/blob/main/databases/sgte-binary/AgBa-95Che-LB.tdb"}}}],"stoichiometry":null,"stability":[{"tdb":"AgBa-95Che-LB.tdb","tdb_sha256":"d537feedfa4ddf97e0664e7a033f110152ebf378e0452c9653bed89764591fec","diagram":"phase-diagrams/sgte/AgBa-95Che-LB.json","status":"ok","x_element":"BA","stable":true,"T_min_K":604.93,"T_max_K":2500.0,"x_min":0.0,"x_max":1.0,"stable_at_top_of_range":true}],"literature":{"values":0,"accepted_values":0,"papers":0},"corpus":{"in_sgte_corpus":false,"phase_mappings":0,"mapping_basis":{},"printed_labels":[]},"references":[],"total_papers":0}],"structure_types":{"st:a1-cu-cf4":{"id":"st:a1-cu-cf4","prototype":"Cu","prototype_spellings":[],"strukturbericht":"A1","pearson":"cF4","space_group":{"number":225,"symbol":"Fm-3m"},"stoichiometry":null,"sources":[{"citation":"B. Hallstedt, The SGTE collection of binary datasets, Calphad 89 (2025) 102833, supplementary crystallographic table (mmc2)","doi":"10.1016/j.calphad.2025.102833","license":"CC BY 4.0","rows":4},{"citation":"P. Villars, L. D. Calvert, Pearson's Handbook of Crystallographic Data for Intermetallic Phases, 2nd ed., ASM International (1991)","doi":null},{"citation":"M. J. Mehl et al., The AFLOW Library of Crystallographic Prototypes: Part 1, Comput. Mater. Sci. 136 (2017) S1-S828","doi":"10.1016/j.commatsci.2017.01.017"}],"verification":"built-in row confirmed by Hallstedt 2025 mmc2 (Strukturbericht, Pearson, space group)","registry_phases":1177},"st:a2-w-ci2":{"id":"st:a2-w-ci2","prototype":"W","prototype_spellings":[],"strukturbericht":"A2","pearson":"cI2","space_group":{"number":229,"symbol":"Im-3m"},"stoichiometry":null,"sources":[{"citation":"B. Hallstedt, The SGTE collection of binary datasets, Calphad 89 (2025) 102833, supplementary crystallographic table (mmc2)","doi":"10.1016/j.calphad.2025.102833","license":"CC BY 4.0","rows":7},{"citation":"P. Villars, L. D. Calvert, Pearson's Handbook of Crystallographic Data for Intermetallic Phases, 2nd ed., ASM International (1991)","doi":null},{"citation":"M. J. Mehl et al., The AFLOW Library of Crystallographic Prototypes: Part 1, Comput. Mater. Sci. 136 (2017) S1-S828","doi":"10.1016/j.commatsci.2017.01.017"}],"verification":"built-in row confirmed by Hallstedt 2025 mmc2 (Strukturbericht, Pearson, space group)","registry_phases":1216},"st:a3-mg-hp2":{"id":"st:a3-mg-hp2","prototype":"Mg","prototype_spellings":[],"strukturbericht":"A3","pearson":"hP2","space_group":{"number":194,"symbol":"P6_3/mmc"},"stoichiometry":null,"sources":[{"citation":"B. Hallstedt, The SGTE collection of binary datasets, Calphad 89 (2025) 102833, supplementary crystallographic table (mmc2)","doi":"10.1016/j.calphad.2025.102833","license":"CC BY 4.0","rows":15},{"citation":"P. Villars, L. D. Calvert, Pearson's Handbook of Crystallographic Data for Intermetallic Phases, 2nd ed., ASM International (1991)","doi":null},{"citation":"M. J. Mehl et al., The AFLOW Library of Crystallographic Prototypes: Part 1, Comput. Mater. Sci. 136 (2017) S1-S828","doi":"10.1016/j.commatsci.2017.01.017"}],"verification":"built-in row confirmed by Hallstedt 2025 mmc2 (Strukturbericht, Pearson, space group)","registry_phases":1210},"st:b27-feb-op8":{"id":"st:b27-feb-op8","prototype":"FeB","prototype_spellings":[],"strukturbericht":"B27","pearson":"oP8","space_group":{"number":62,"symbol":"Pnma"},"stoichiometry":"B1Fe1","sources":[{"citation":"B. Hallstedt, The SGTE collection of binary datasets, Calphad 89 (2025) 102833, supplementary crystallographic table (mmc2)","doi":"10.1016/j.calphad.2025.102833","license":"CC BY 4.0","rows":46},{"citation":"P. Villars, L. D. Calvert, Pearson's Handbook of Crystallographic Data for Intermetallic Phases, 2nd ed., ASM International (1991)","doi":null},{"citation":"M. J. Mehl et al., The AFLOW Library of Crystallographic Prototypes: Part 1, Comput. Mater. Sci. 136 (2017) S1-S828","doi":"10.1016/j.commatsci.2017.01.017"}],"verification":"built-in row confirmed by Hallstedt 2025 mmc2 (Strukturbericht, Pearson, space group)","registry_phases":41},"st:d2-d-cacu5-hp6":{"id":"st:d2-d-cacu5-hp6","prototype":"CaCu5","prototype_spellings":[],"strukturbericht":"D2_d","pearson":"hP6","space_group":{"number":191,"symbol":"P6/mmm"},"stoichiometry":"Ca1Cu5","sources":[{"citation":"B. Hallstedt, The SGTE collection of binary datasets, Calphad 89 (2025) 102833, supplementary crystallographic table (mmc2)","doi":"10.1016/j.calphad.2025.102833","license":"CC BY 4.0","rows":58}],"verification":"in Hallstedt 2025 mmc2","registry_phases":49},"st:er3ni2-hr15":{"id":"st:er3ni2-hr15","prototype":"Er3Ni2","prototype_spellings":[],"strukturbericht":null,"pearson":"hR15","space_group":{"number":148,"symbol":"R-3"},"stoichiometry":"Er3Ni2","sources":[{"citation":"B. Hallstedt, The SGTE collection of binary datasets, Calphad 89 (2025) 102833, supplementary crystallographic table (mmc2)","doi":"10.1016/j.calphad.2025.102833","license":"CC BY 4.0","rows":9}],"verification":"in Hallstedt 2025 mmc2","registry_phases":9},"st:hg2k-oi12":{"id":"st:hg2k-oi12","prototype":"Hg2K","prototype_spellings":[],"strukturbericht":null,"pearson":"oI12","space_group":{"number":74,"symbol":"Imma"},"stoichiometry":"Hg2K1","sources":[{"citation":"B. Hallstedt, The SGTE collection of binary datasets, Calphad 89 (2025) 102833, supplementary crystallographic table (mmc2)","doi":"10.1016/j.calphad.2025.102833","license":"CC BY 4.0","rows":41}],"verification":"in Hallstedt 2025 mmc2","registry_phases":38},"st:liquid":{"id":"st:liquid","prototype":null,"prototype_spellings":[],"strukturbericht":null,"pearson":null,"space_group":null,"stoichiometry":null,"sources":[],"verification":"definition (non-crystalline)","registry_phases":1304}},"cite_as":{"dataset":"phase-registry","version":"2026.10","release_tag":"v2026.10","license":"CC-BY-4.0","status":"Version 1, machine-extracted: values were read by language-model readers constrained to quote their source and checked automatically, and the release was then audited on the printed pages by adversarial audits, an independent second review of fit-facing records and a preliminary human review of a frozen sample. Flags such as accepted and ESPEI-ready record screening results, not certification; known issues are listed in the release notes.","title":"ORCHID-Registry: phase registry of binary systems","doi":"10.5281/zenodo.PENDING-phase-registry","url":"https://doi.org/10.5281/zenodo.PENDING-phase-registry","text":"R. Arróyave, J. Saal, D. Shin, ORCHID-Registry: phase registry of binary systems (version 2026.10; Version 1, machine-extracted), Zenodo (2026). https://doi.org/10.5281/zenodo.PENDING-phase-registry","bibtex":"@misc{orchid_phase_registry_2026,\n  author    = {Arr{\\'o}yave, Raymundo and Saal, James and Shin, Dongwon},\n  title     = {{ORCHID-Registry: phase registry of binary systems}},\n  version   = {2026.10},\n  publisher = {Zenodo},\n  year      = {2026},\n  doi       = {10.5281/zenodo.PENDING-phase-registry},\n  url       = {https://doi.org/10.5281/zenodo.PENDING-phase-registry},\n  note      = {Version 1, machine-extracted}\n}","also_cite":["B. Hallstedt, The SGTE collection of binary datasets, Calphad 89 (2025) 102833, https://doi.org/10.1016/j.calphad.2025.102833 (CC BY 4.0), and the original assessment named in each file","A. Jain et al., The Materials Project: A materials genome approach to accelerating materials innovation, APL Materials 1 (2013) 011002, https://doi.org/10.1063/1.4812323 (CC BY 4.0)","J. E. Saal et al., JOM 65 (2013) 1501, https://doi.org/10.1007/s11837-013-0755-4 and S. Kirklin et al., npj Comput. Mater. 1 (2015) 15010, https://doi.org/10.1038/npjcompumats.2015.10 (CC BY 4.0)","the original source of every value you use (paper_citation / paper_doi, and cited_dois for values the paper cites from earlier work)"],"part_of":{"title":"ORCHID data: umbrella record of the ORCHID datasets","doi":"10.5281/zenodo.PENDING-orchid-data","url":"https://doi.org/10.5281/zenodo.PENDING-orchid-data","text":"R. Arróyave, J. Saal, D. Shin, ORCHID data: umbrella record of the ORCHID datasets (version 2026.10; Version 1, machine-extracted), Zenodo (2026). https://doi.org/10.5281/zenodo.PENDING-orchid-data","bibtex":"@misc{orchid_data_2026,\n  author    = {Arr{\\'o}yave, Raymundo and Saal, James and Shin, Dongwon},\n  title     = {{ORCHID data: umbrella record of the ORCHID datasets}},\n  version   = {2026.10},\n  publisher = {Zenodo},\n  year      = {2026},\n  doi       = {10.5281/zenodo.PENDING-orchid-data},\n  url       = {https://doi.org/10.5281/zenodo.PENDING-orchid-data},\n  note      = {Version 1, machine-extracted}\n}"}}}
