Repository: orchid-calphad/orchid-data

# ORCHID data

Open data of the **ORCHID** project (Open Repository for CALPHAD Hypotheses, Intelligence, and Discovery),
served at <https://data.orchid-project.org> and browsable at <https://orchid-project.org>.

**Release v2026.10. Version 1, machine-extracted: values were read from papers by language-model readers constrained to quote their source and checked automatically (quote verification, field-placement rule, printed-page sign checks, DFT and Kim et al. 2017 cross-checks); a hand-checked precision sample is in progress.**

| Folder | Content |
|---|---|

File: phases/systems/AG-BE.json
{"system":"AG-BE","release":"v2026.10","phases":[{"id":"phase:ag-be:ag3be8-c15","system":"AG-BE","elements":["AG","BE"],"preferred_name":"AG3BE8_C15","status":"needs_review","structure":null,"candidates":[{"source":"name_token","structure_type":"st:c15-cu2mg-cf24","prototype":"Cu2Mg","strukturbericht":"C15","pearson":"cF24","space_group":{"number":227,"symbol":"Fd-3m"},"detail":"Strukturbericht/word 'C15' in the TDB name"},{"source":"sgte_mmc2","structure_type":"st:c15-cu2mg-cf24","prototype":"Cu2Mg","strukturbericht":"C15","pearson":"cF24","space_group":{"number":227,"symbol":"Fd-3m"},"detail":"Hallstedt 2025 mmc2 row for AG3BE8_C15: Ag3Be8"},{"source":"tdb_comment","structure_type":null,"prototype":"Cu2Mg","strukturbericht":null,"pearson":"cF24","space_group":{"number":null,"symbol":"Fd-3m"},"detail":"AgBe-04Kor-LB.tdb: 'Prototype Cu2Mg (cF24, Fd-3m)'"}],"review_reasons":["assessment_declared_blocked_by:stoichiometry_contradicts_C15","stoichiometry_contradicts_C15:AgBe-04Kor-LB.tdb"],"names":[{"name":"tdb:AgBe-04Kor-LB.tdb:AG3BE8_C15","namespace":"tdb","label":"AG3BE8_C15","tdb_sha256":"14a24d717fb3deb7c645381a99317a90a872829336060ba879ae5906ae563ab2"},{"name":"corpus:phase:ag-be:ag3be8-c15","namespace":"corpus","label":"phase:ag-be:ag3be8-c15","in_sgte_corpus":false}],"models":[{"tdb":"AgBe-04Kor-LB.tdb","path":"databases/sgte-binary/AgBe-04Kor-LB.tdb","sha256":"14a24d717fb3deb7c645381a99317a90a872829336060ba879ae5906ae563ab2","phase_name":"AG3BE8_C15","type_code":"%","sublattices":[{"site_ratio":2.97,"constituents":["AG"]},{"site_ratio":8.03,"constituents":["BE"]}],"stoichiometric":true,"composition":{"AG":0.27,"BE":0.73},"tdb_definition":{"verbatim":{"phase":{"line_start":42,"line_end":42,"text":"PHASE AG3BE8_C15 % 2 2.97 8.03 !"},"constituent":{"line_start":43,"line_end":43,"text":"CONST AG3BE8_C15 : AG : BE : !"},"type_definitions":[{"line_start":49,"line_end":49,"text":"TYPE-DEF % SEQ * !","type_code":"%","amends":null}]},"parsed":{"phase_name":"AG3BE8_C15","type_code":"%","type_codes":["%"],"n_sublattices":2,"site_ratios":[2.97,8.03],"constituents":[["AG"],["BE"]],"major_constituents":[[],[]],"magnetic":null,"disordered_part":null,"ordered_partner":null},"parameters":{"total":1,"by_kind":{"G":1},"L_by_order":{},"interaction_orders":[],"endmember_G":1},"provenance":{"path":"databases/sgte-binary/AgBe-04Kor-LB.tdb","sha256":"14a24d717fb3deb7c645381a99317a90a872829336060ba879ae5906ae563ab2","decoded_as":"utf-8","website_url":"https://orchid-project.org/data/databases/sgte-binary/AgBe-04Kor-LB.tdb","github_url":"https://github.com/orchid-calphad/orchid-pipeline/blob/main/databases/sgte-binary/AgBe-04Kor-LB.tdb"}},"tdb_comment_structure":["Prototype Cu2Mg (cF24, Fd-3m)"]}],"stoichiometry":{"AG":0.27,"BE":0.73},"stability":[{"tdb":"AgBe-04Kor-LB.tdb","tdb_sha256":"14a24d717fb3deb7c645381a99317a90a872829336060ba879ae5906ae563ab2","diagram":"phase-diagrams/sgte/AgBe-04Kor-LB.json","status":"ok","x_element":"BE","stable":true,"T_min_K":1053.15,"T_max_K":1260.09,"x_min":0.73,"x_max":0.73,"stable_at_top_of_range":false}],"literature":{"values":0,"accepted_values":0,"papers":0},"corpus":{"in_sgte_corpus":false,"phase_mappings":0,"mapping_basis":{},"printed_labels":[]},"references":[],"total_papers":0},{"id":"phase:ag-be:bcc-a2","system":"AG-BE","elements":["AG","BE"],"preferred_name":"BCC_A2","status":"assigned","structure":{"structure_type":"st:a2-w-ci2","basis":"standard_name","tier":"A","confidence":"high","label":"from the standard phase name","prototype":"W","strukturbericht":"A2","pearson":"cI2","space_group":{"number":229,"symbol":"Im-3m"}},"candidates":[],"review_reasons":[],"names":[{"name":"tdb:AgBe-04Kor-LB.tdb:BCC_A2","namespace":"tdb","label":"BCC_A2","tdb_sha256":"14a24d717fb3deb7c645381a99317a90a872829336060ba879ae5906ae563ab2"},{"name":"corpus:phase:ag-be:bcc-a2","namespace":"corpus","label":"phase:ag-be:bcc-a2","in_sgte_corpus":false}],"models":[{"tdb":"AgBe-04Kor-LB.tdb","path":"databases/sgte-binary/AgBe-04Kor-LB.tdb","sha256":"14a24d717fb3deb7c645381a99317a90a872829336060ba879ae5906ae563ab2","phase_name":"BCC_A2","type_code":"%B","sublattices":[{"site_ratio":1.0,"constituents":["AG","BE"]},{"site_ratio":3.0,"constituents":["VA"]}],"stoichiometric":false,"composition":null,"tdb_definition":{"verbatim":{"phase":{"line_start":32,"line_end":32,"text":"PHASE BCC_A2 %B 2 1 3 !"},"constituent":{"line_start":33,"line_end":33,"text":"CONST BCC_A2 : AG BE% : VA : !"},"type_definitions":[{"line_start":49,"line_end":49,"text":"TYPE-DEF % SEQ * !","type_code":"%","amends":null},{"line_start":51,"line_end":51,"text":"TYPE-DEF B GES AMEND_PHASE_DESCRIPTION @ MAGNETIC -1 0.4 !","type_code":"B","amends":"@"}]},"parsed":{"phase_name":"BCC_A2","type_code":"%B","type_codes":["%","B"],"n_sublattices":2,"site_ratios":[1,3],"constituents":[["AG","BE%"],["VA"]],"major_constituents":[["BE"],[]],"magnetic":{"type_code":"B","afm_factor":-1,"structure_fraction":0.4,"line":51},"disordered_part":null,"ordered_partner":null},"parameters":{"total":3,"by_kind":{"G":2,"L":1},"L_by_order":{"0":1},"interaction_orders":[0],"endmember_G":2},"provenance":{"path":"databases/sgte-binary/AgBe-04Kor-LB.tdb","sha256":"14a24d717fb3deb7c645381a99317a90a872829336060ba879ae5906ae563ab2","decoded_as":"utf-8","website_url":"https://orchid-project.org/data/databases/sgte-binary/AgBe-04Kor-LB.tdb","github_url":"https://github.com/orchid-calphad/orchid-pipeline/blob/main/databases/sgte-binary/AgBe-04Kor-LB.tdb"}}}],"stoichiometry":null,"stability":[{"tdb":"AgBe-04Kor-LB.tdb","tdb_sha256":"14a24d717fb3deb7c645381a99317a90a872829336060ba879ae5906ae563ab2","diagram":"phase-diagrams/sgte/AgBe-04Kor-LB.json","status":"ok","x_element":"BE","stable":true,"T_min_K":1520.5,"T_max_K":2499.25,"x_min":0.9971,"x_max":1.0,"stable_at_top_of_range":true}],"literature":{"values":0,"accepted_values":0,"papers":0},"corpus":{"in_sgte_corpus":false,"phase_mappings":0,"mapping_basis":{},"printed_labels":[]},"references":[],"total_papers":0},{"id":"phase:ag-be:fcc-a1","system":"AG-BE","elements":["AG","BE"],"preferred_name":"FCC_A1","status":"assigned","structure":{"structure_type":"st:a1-cu-cf4","basis":"standard_name","tier":"A","confidence":"high","label":"from the standard phase name","prototype":"Cu","strukturbericht":"A1","pearson":"cF4","space_group":{"number":225,"symbol":"Fm-3m"}},"candidates":[],"review_reasons":[],"names":[{"name":"tdb:AgBe-04Kor-LB.tdb:FCC_A1","namespace":"tdb","label":"FCC_A1","tdb_sha256":"14a24d717fb3deb7c645381a99317a90a872829336060ba879ae5906ae563ab2"},{"name":"corpus:phase:ag-be:fcc-a1","namespace":"corpus","label":"phase:ag-be:fcc-a1","in_sgte_corpus":false}],"models":[{"tdb":"AgBe-04Kor-LB.tdb","path":"databases/sgte-binary/AgBe-04Kor-LB.tdb","sha256":"14a24d717fb3deb7c645381a99317a90a872829336060ba879ae5906ae563ab2","phase_name":"FCC_A1","type_code":"%A","sublattices":[{"site_ratio":1.0,"constituents":["AG","BE"]},{"site_ratio":1.0,"constituents":["VA"]}],"stoichiometric":false,"composition":null,"tdb_definition":{"verbatim":{"phase":{"line_start":27,"line_end":27,"text":"PHASE FCC_A1 %A 2 1 1 !"},"constituent":{"line_start":28,"line_end":28,"text":"CONST FCC_A1 : AG% BE : VA : !"},"type_definitions":[{"line_start":49,"line_end":49,"text":"TYPE-DEF % SEQ * !","type_code":"%","amends":null},{"line_start":50,"line_end":50,"text":"TYPE-DEF A GES AMEND_PHASE_DESCRIPTION @ MAGNETIC -3 0.28 !","type_code":"A","amends":"@"}]},"parsed":{"phase_name":"FCC_A1","type_code":"%A","type_codes":["%","A"],"n_sublattices":2,"site_ratios":[1,1],"constituents":[["AG%","BE"],["VA"]],"major_constituents":[["AG"],[]],"magnetic":{"type_code":"A","afm_factor":-3,"structure_fraction":0.28,"line":50},"disordered_part":null,"ordered_partner":null},"parameters":{"total":3,"by_kind":{"G":2,"L":1},"L_by_order":{"0":1},"interaction_orders":[0],"endmember_G":2},"provenance":{"path":"databases/sgte-binary/AgBe-04Kor-LB.tdb","sha256":"14a24d717fb3deb7c645381a99317a90a872829336060ba879ae5906ae563ab2","decoded_as":"utf-8","website_url":"https://orchid-project.org/data/databases/sgte-binary/AgBe-04Kor-LB.tdb","github_url":"https://github.com/orchid-calphad/orchid-pipeline/blob/main/databases/sgte-binary/AgBe-04Kor-LB.tdb"}}}],"stoichiometry":null,"stability":[{"tdb":"AgBe-04Kor-LB.tdb","tdb_sha256":"14a24d717fb3deb7c645381a99317a90a872829336060ba879ae5906ae563ab2","diagram":"phase-diagrams/sgte/AgBe-04Kor-LB.json","status":"ok","x_element":"BE","stable":true,"T_min_K":300.0,"T_max_K":1246.71,"x_min":0.0,"x_max":0.00532,"stable_at_top_of_range":false}],"literature":{"values":0,"accepted_values":0,"papers":0},"corpus":{"in_sgte_corpus":false,"phase_mappings":0,"mapping_basis":{},"printed_labels":[]},"references":[],"total_papers":0},{"id":"phase:ag-be:hcp-a3","system":"AG-BE","elements":["AG","BE"],"preferred_name":"HCP_A3","status":"assigned","structure":{"structure_type":"st:a3-mg-hp2","basis":"standard_name","tier":"A","confidence":"high","label":"from the standard phase name","prototype":"Mg","strukturbericht":"A3","pearson":"hP2","space_group":{"number":194,"symbol":"P6_3/mmc"}},"candidates":[],"review_reasons":[],"names":[{"name":"tdb:AgBe-04Kor-LB.tdb:HCP_A3","namespace":"tdb","label":"HCP_A3","tdb_sha256":"14a24d717fb3deb7c645381a99317a90a872829336060ba879ae5906ae563ab2"},{"name":"corpus:phase:ag-be:hcp-a3","namespace":"corpus","label":"phase:ag-be:hcp-a3","in_sgte_corpus":false}],"models":[{"tdb":"AgBe-04Kor-LB.tdb","path":"databases/sgte-binary/AgBe-04Kor-LB.tdb","sha256":"14a24d717fb3deb7c645381a99317a90a872829336060ba879ae5906ae563ab2","phase_name":"HCP_A3","type_code":"%A","sublattices":[{"site_ratio":1.0,"constituents":["AG","BE"]},{"site_ratio":0.5,"constituents":["VA"]}],"stoichiometric":false,"composition":null,"tdb_definition":{"verbatim":{"phase":{"line_start":37,"line_end":37,"text":"PHASE HCP_A3 %A 2 1 0.5 !"},"constituent":{"line_start":38,"line_end":38,"text":"CONST HCP_A3 : AG BE% : VA : !"},"type_definitions":[{"line_start":49,"line_end":49,"text":"TYPE-DEF % SEQ * !","type_code":"%","amends":null},{"line_start":50,"line_end":50,"text":"TYPE-DEF A GES AMEND_PHASE_DESCRIPTION @ MAGNETIC -3 0.28 !","type_code":"A","amends":"@"}]},"parsed":{"phase_name":"HCP_A3","type_code":"%A","type_codes":["%","A"],"n_sublattices":2,"site_ratios":[1,0.5],"constituents":[["AG","BE%"],["VA"]],"major_constituents":[["BE"],[]],"magnetic":{"type_code":"A","afm_factor":-3,"structure_fraction":0.28,"line":50},"disordered_part":null,"ordered_partner":null},"parameters":{"total":3,"by_kind":{"G":2,"L":1},"L_by_order":{"0":1},"interaction_orders":[0],"endmember_G":2},"provenance":{"path":"databases/sgte-binary/AgBe-04Kor-LB.tdb","sha256":"14a24d717fb3deb7c645381a99317a90a872829336060ba879ae5906ae563ab2","decoded_as":"utf-8","website_url":"https://orchid-project.org/data/databases/sgte-binary/AgBe-04Kor-LB.tdb","github_url":"https://github.com/orchid-calphad/orchid-pipeline/blob/main/databases/sgte-binary/AgBe-04Kor-LB.tdb"}}}],"stoichiometry":null,"stability":[{"tdb":"AgBe-04Kor-LB.tdb","tdb_sha256":"14a24d717fb3deb7c645381a99317a90a872829336060ba879ae5906ae563ab2","diagram":"phase-diagrams/sgte/AgBe-04Kor-LB.json","status":"ok","x_element":"BE","stable":true,"T_min_K":300.0,"T_max_K":1555.5,"x_min":0.99729,"x_max":1.0,"stable_at_top_of_range":false}],"literature":{"values":0,"accepted_values":0,"papers":0},"corpus":{"in_sgte_corpus":false,"phase_mappings":0,"mapping_basis":{},"printed_labels":[]},"references":[],"total_papers":0},{"id":"phase:ag-be:liquid","system":"AG-BE","elements":["AG","BE"],"preferred_name":"LIQUID","status":"assigned","structure":{"structure_type":"st:liquid","basis":"liquid","confidence":"high","label":"liquid","prototype":null,"strukturbericht":null,"pearson":null,"space_group":null},"candidates":[],"review_reasons":[],"names":[{"name":"tdb:AgBe-04Kor-LB.tdb:LIQUID","namespace":"tdb","label":"LIQUID","tdb_sha256":"14a24d717fb3deb7c645381a99317a90a872829336060ba879ae5906ae563ab2"},{"name":"corpus:phase:ag-be:liquid","namespace":"corpus","label":"phase:ag-be:liquid","in_sgte_corpus":false}],"models":[{"tdb":"AgBe-04Kor-LB.tdb","path":"databases/sgte-binary/AgBe-04Kor-LB.tdb","sha256":"14a24d717fb3deb7c645381a99317a90a872829336060ba879ae5906ae563ab2","phase_name":"LIQUID","type_code":"%","sublattices":[{"site_ratio":1.0,"constituents":["AG","BE"]}],"stoichiometric":false,"composition":null,"tdb_definition":{"verbatim":{"phase":{"line_start":22,"line_end":22,"text":"PHASE LIQUID:L % 1 1 !"},"constituent":{"line_start":23,"line_end":23,"text":"CONST LIQUID:L : AG BE : !"},"type_definitions":[{"line_start":49,"line_end":49,"text":"TYPE-DEF % SEQ * !","type_code":"%","amends":null}]},"parsed":{"phase_name":"LIQUID","type_code":"%","type_codes":["%"],"n_sublattices":1,"site_ratios":[1],"constituents":[["AG","BE"]],"major_constituents":[[]],"magnetic":null,"disordered_part":null,"ordered_partner":null},"parameters":{"total":4,"by_kind":{"G":2,"L":2},"L_by_order":{"0":1,"1":1},"interaction_orders":[0,1],"endmember_G":2},"provenance":{"path":"databases/sgte-binary/AgBe-04Kor-LB.tdb","sha256":"14a24d717fb3deb7c645381a99317a90a872829336060ba879ae5906ae563ab2","decoded_as":"utf-8","website_url":"https://orchid-project.org/data/databases/sgte-binary/AgBe-04Kor-LB.tdb","github_url":"https://github.com/orchid-calphad/orchid-pipeline/blob/main/databases/sgte-binary/AgBe-04Kor-LB.tdb"}}}],"stoichiometry":null,"stability":[{"tdb":"AgBe-04Kor-LB.tdb","tdb_sha256":"14a24d717fb3deb7c645381a99317a90a872829336060ba879ae5906ae563ab2","diagram":"phase-diagrams/sgte/AgBe-04Kor-LB.json","status":"ok","x_element":"BE","stable":true,"T_min_K":1146.71,"T_max_K":2500.0,"x_min":0.0,"x_max":1.0,"stable_at_top_of_range":true}],"literature":{"values":0,"accepted_values":0,"papers":0},"corpus":{"in_sgte_corpus":false,"phase_mappings":0,"mapping_basis":{},"printed_labels":[]},"references":[],"total_papers":0}],"structure_types":{"st:a1-cu-cf4":{"id":"st:a1-cu-cf4","prototype":"Cu","prototype_spellings":[],"strukturbericht":"A1","pearson":"cF4","space_group":{"number":225,"symbol":"Fm-3m"},"stoichiometry":null,"sources":[{"citation":"B. Hallstedt, The SGTE collection of binary datasets, Calphad 89 (2025) 102833, supplementary crystallographic table (mmc2)","doi":"10.1016/j.calphad.2025.102833","license":"CC BY 4.0","rows":4},{"citation":"P. Villars, L. D. Calvert, Pearson's Handbook of Crystallographic Data for Intermetallic Phases, 2nd ed., ASM International (1991)","doi":null},{"citation":"M. J. Mehl et al., The AFLOW Library of Crystallographic Prototypes: Part 1, Comput. Mater. Sci. 136 (2017) S1-S828","doi":"10.1016/j.commatsci.2017.01.017"}],"verification":"built-in row confirmed by Hallstedt 2025 mmc2 (Strukturbericht, Pearson, space group)","registry_phases":1177},"st:a2-w-ci2":{"id":"st:a2-w-ci2","prototype":"W","prototype_spellings":[],"strukturbericht":"A2","pearson":"cI2","space_group":{"number":229,"symbol":"Im-3m"},"stoichiometry":null,"sources":[{"citation":"B. Hallstedt, The SGTE collection of binary datasets, Calphad 89 (2025) 102833, supplementary crystallographic table (mmc2)","doi":"10.1016/j.calphad.2025.102833","license":"CC BY 4.0","rows":7},{"citation":"P. Villars, L. D. Calvert, Pearson's Handbook of Crystallographic Data for Intermetallic Phases, 2nd ed., ASM International (1991)","doi":null},{"citation":"M. J. Mehl et al., The AFLOW Library of Crystallographic Prototypes: Part 1, Comput. Mater. Sci. 136 (2017) S1-S828","doi":"10.1016/j.commatsci.2017.01.017"}],"verification":"built-in row confirmed by Hallstedt 2025 mmc2 (Strukturbericht, Pearson, space group)","registry_phases":1216},"st:a3-mg-hp2":{"id":"st:a3-mg-hp2","prototype":"Mg","prototype_spellings":[],"strukturbericht":"A3","pearson":"hP2","space_group":{"number":194,"symbol":"P6_3/mmc"},"stoichiometry":null,"sources":[{"citation":"B. Hallstedt, The SGTE collection of binary datasets, Calphad 89 (2025) 102833, supplementary crystallographic table (mmc2)","doi":"10.1016/j.calphad.2025.102833","license":"CC BY 4.0","rows":15},{"citation":"P. Villars, L. D. Calvert, Pearson's Handbook of Crystallographic Data for Intermetallic Phases, 2nd ed., ASM International (1991)","doi":null},{"citation":"M. J. Mehl et al., The AFLOW Library of Crystallographic Prototypes: Part 1, Comput. Mater. Sci. 136 (2017) S1-S828","doi":"10.1016/j.commatsci.2017.01.017"}],"verification":"built-in row confirmed by Hallstedt 2025 mmc2 (Strukturbericht, Pearson, space group)","registry_phases":1210},"st:liquid":{"id":"st:liquid","prototype":null,"prototype_spellings":[],"strukturbericht":null,"pearson":null,"space_group":null,"stoichiometry":null,"sources":[],"verification":"definition (non-crystalline)","registry_phases":1304}},"cite_as":{"dataset":"phase-registry","version":"2026.10","release_tag":"v2026.10","license":"CC-BY-4.0","status":"Version 1, machine-extracted: values were read from papers by language-model readers constrained to quote their source and checked automatically (quote verification, field-placement rule, printed-page sign checks, DFT and Kim et al. 2017 cross-checks); a hand-checked precision sample is in progress.","title":"ORCHID phase registry (binary systems)","doi":"10.5281/zenodo.PENDING-phase-registry","url":"https://doi.org/10.5281/zenodo.PENDING-phase-registry","text":"R. Arróyave, J. Saal, D. Shin, ORCHID phase registry (binary systems) (version 2026.10; Version 1, machine-extracted), Zenodo (2026). https://doi.org/10.5281/zenodo.PENDING-phase-registry","bibtex":"@misc{orchid_phase_registry_2026,\n  author    = {Arr{\\'o}yave, Raymundo and Saal, James and Shin, Dongwon},\n  title     = {{ORCHID phase registry (binary systems)}},\n  version   = {2026.10},\n  publisher = {Zenodo},\n  year      = {2026},\n  doi       = {10.5281/zenodo.PENDING-phase-registry},\n  url       = {https://doi.org/10.5281/zenodo.PENDING-phase-registry},\n  note      = {Version 1, machine-extracted}\n}","also_cite":["B. Hallstedt, The SGTE collection of binary datasets, Calphad 89 (2025) 102833, https://doi.org/10.1016/j.calphad.2025.102833 (CC BY 4.0), and the original assessment named in each file","A. Jain et al., The Materials Project: A materials genome approach to accelerating materials innovation, APL Materials 1 (2013) 011002, https://doi.org/10.1063/1.4812323 (CC BY 4.0)","J. E. Saal et al., JOM 65 (2013) 1501, https://doi.org/10.1007/s11837-013-0755-4 and S. Kirklin et al., npj Comput. Mater. 1 (2015) 15010, https://doi.org/10.1038/npjcompumats.2015.10 (CC BY 4.0)","the original source of every value you use (paper_citation / paper_doi, and cited_dois for values the paper cites from earlier work)"],"part_of":{"title":"ORCHID data","doi":"10.5281/zenodo.PENDING-orchid-data","url":"https://doi.org/10.5281/zenodo.PENDING-orchid-data","text":"R. Arróyave, J. Saal, D. Shin, ORCHID data (version 2026.10; Version 1, machine-extracted), Zenodo (2026). https://doi.org/10.5281/zenodo.PENDING-orchid-data","bibtex":"@misc{orchid_data_2026,\n  author    = {Arr{\\'o}yave, Raymundo and Saal, James and Shin, Dongwon},\n  title     = {{ORCHID data}},\n  version   = {2026.10},\n  publisher = {Zenodo},\n  year      = {2026},\n  doi       = {10.5281/zenodo.PENDING-orchid-data},\n  url       = {https://doi.org/10.5281/zenodo.PENDING-orchid-data},\n  note      = {Version 1, machine-extracted}\n}"}}}

File: phases/systems/AG-BI.json
{"system":"AG-BI","release":"v2026.10","phases":[{"id":"phase:ag-bi:a7-rhombohedral","system":"AG-BI","elements":["AG","BI"],"preferred_name":"RHOMBOHEDRAL_A7","status":"assigned","structure":{"structure_type":"st:a7-alpha-as-hr2","basis":"standard_name","tier":"A","confidence":"high","label":"from the standard phase name","prototype":"alpha-As","strukturbericht":"A7","pearson":"hR2","space_group":{"number":166,"symbol":"R-3m"}},"candidates":[],"review_reasons":[],"names":[{"name":"paper:10.1007/bf02671975:αBi","namespace":"paper","label":"αBi","basis":"corpus_mapping:unstated"},{"name":"tdb:AgBi-94Kat.tdb:RHOMBOHEDRAL_A7","namespace":"tdb","label":"RHOMBOHEDRAL_A7","tdb_sha256":"9b254b03596511d9af343e533921dcfdf394962cdbbdf4a346c5a8c7161a4d12"},{"name":"tdb:AgBi-98Luk-LB.tdb:RHOMBOHEDRAL_A7","namespace":"tdb","label":"RHOMBOHEDRAL_A7","tdb_sha256":"2ed35ed6e53cf51fdd6fb1cda203bba0ad41363dbe7192f525ba68a4402ca1f2"},{"name":"tdb:AgBi-99Ass.tdb:RHOMBOHEDRAL_A7","namespace":"tdb","label":"RHOMBOHEDRAL_A7","tdb_sha256":"7518266c4e2a3c788cdc6d3a482f64303accee4c64b964602eb97bbf96c0e02b"},{"name":"corpus:phase:ag-bi:a7-rhombohedral","namespace":"corpus","label":"phase:ag-bi:a7-rhombohedral","in_sgte_corpus":false}],"models":[{"tdb":"AgBi-94Kat.tdb","path":"databases/sgte-binary/AgBi-94Kat.tdb","sha256":"9b254b03596511d9af343e533921dcfdf394962cdbbdf4a346c5a8c7161a4d12","phase_name":"RHOMBOHEDRAL_A7","type_code":"%","sublattices":[{"site_ratio":1.0,"constituents":["BI"]}],"stoichiometric":true,"composition":{"BI":1.0},"tdb_comment_structure":["Prototype alpha-As (hR2, R-3m)"]},{"tdb":"AgBi-98Luk-LB.tdb","path":"databases/sgte-binary/AgBi-98Luk-LB.tdb","sha256":"2ed35ed6e53cf51fdd6fb1cda203bba0ad41363dbe7192f525ba68a4402ca1f2","phase_name":"RHOMBOHEDRAL_A7","type_code":"%","sublattices":[{"site_ratio":1.0,"constituents":["BI"]}],"stoichiometric":true,"composition":{"BI":1.0},"tdb_comment_structure":["Prototype alpha-As (hR2, R-3m)"]},{"tdb":"AgBi-99Ass.tdb","path":"databases/sgte-binary/AgBi-99Ass.tdb","sha256":"7518266c4e2a3c788cdc6d3a482f64303accee4c64b964602eb97bbf96c0e02b","phase_name":"RHOMBOHEDRAL_A7","type_code":"%","sublattices":[{"site_ratio":1.0,"constituents":["BI"]}],"stoichiometric":true,"composition":{"BI":1.0},"tdb_comment_structure":["Prototype alpha-As (hR2, R-3m)"]}],"stoichiometry":{"BI":1.0},"stability":[{"tdb":"AgBi-94Kat.tdb","tdb_sha256":"9b254b03596511d9af343e533921dcfdf394962cdbbdf4a346c5a8c7161a4d12","diagram":"phase-diagrams/sgte/AgBi-94Kat.json","status":"ok","x_element":"BI","stable":true,"T_min_K":300.0,"T_max_K":544.55,"x_min":1.0,"x_max":1.0,"stable_at_top_of_range":false},{"tdb":"AgBi-98Luk-LB.tdb","tdb_sha256":"2ed35ed6e53cf51fdd6fb1cda203bba0ad41363dbe7192f525ba68a4402ca1f2","diagram":"phase-diagrams/sgte/AgBi-98Luk-LB.json","status":"ok","x_element":"BI","stable":true,"T_min_K":300.0,"T_max_K":544.55,"x_min":1.0,"x_max":1.0,"stable_at_top_of_range":false},{"tdb":"AgBi-99Ass.tdb","tdb_sha256":"7518266c4e2a3c788cdc6d3a482f64303accee4c64b964602eb97bbf96c0e02b","diagram":"phase-diagrams/sgte/AgBi-99Ass.json","status":"ok","x_element":"BI","stable":true,"T_min_K":300.0,"T_max_K":544.55,"x_min":1.0,"x_max":1.0,"stable_at_top_of_range":false}],"literature":{"values":2,"accepted_values":2,"papers":1},"corpus":{"in_sgte_corpus":false,"phase_mappings":0,"mapping_basis":{},"printed_labels":[]},"references":[{"doi":"10.1007/BF02653345","citation":"U.R. Kattner, W.J. Boettinger, J. Electron. Mater., 23, 603-10(1994).","roles":["assessment that models this phase"],"labels":["RHOMBOHEDRAL_A7"],"values":0,"tdb_files":["AgBi-94Kat.tdb"]},{"doi":"10.1111/j.1151-2916.1999.tb01821.x","citation":"Jérôme Assal, Bengt Hallstedt, Ludwig J. Gauckler, Experimental Phase Diagram Study and Thermodynamic Optimization of the Ag‐Bi‐O System, Journal of the American Ceramic Society 82, 711-715 (1999).","roles":["assessment that models this phase"],"labels":["RHOMBOHEDRAL_A7"],"values":0,"tdb_files":["AgBi-99Ass.tdb"]},{"doi":"10.1007/bf02671975","citation":"I. Karakaya, W. T. Thompson, The Ag-Bi (Silver-Bismuth) System, JPE 14, 525-530 (1993).","roles":["reports values for this phase"],"labels":["αBi"],"values":2}],"total_papers":3},{"id":"phase:ag-bi:bcc-a2","system":"AG-BI","elements":["AG","BI"],"preferred_name":"BCC_A2","status":"assigned","structure":{"structure_type":"st:a2-w-ci2","basis":"standard_name","tier":"A","confidence":"high","label":"from the standard phase name","prototype":"W","strukturbericht":"A2","pearson":"cI2","space_group":{"number":229,"symbol":"Im-3m"}},"candidates":[],"review_reasons":[],"names":[{"name":"paper:10.1007/bf02671975:βBi (b)","namespace":"paper","label":"βBi (b)","basis":"corpus_mapping:unstated"},{"name":"tdb:AgBi-94Kat.tdb:BCC_A2","namespace":"tdb","label":"BCC_A2","tdb_sha256":"9b254b03596511d9af343e533921dcfdf394962cdbbdf4a346c5a8c7161a4d12"},{"name":"tdb:AgBi-98Luk-LB.tdb:BCC_A2","namespace":"tdb","label":"BCC_A2","tdb_sha256":"2ed35ed6e53cf51fdd6fb1cda203bba0ad41363dbe7192f525ba68a4402ca1f2"},{"name":"tdb:AgBi-99Ass.tdb:BCC_A2","namespace":"tdb","label":"BCC_A2","tdb_sha256":"7518266c4e2a3c788cdc6d3a482f64303accee4c64b964602eb97bbf96c0e02b"},{"name":"corpus:phase:ag-bi:bcc-a2","namespace":"corpus","label":"phase:ag-bi:bcc-a2","in_sgte_corpus":false}],"models":[{"tdb":"AgBi-94Kat.tdb","path":"databases/sgte-binary/AgBi-94Kat.tdb","sha256":"9b254b03596511d9af343e533921dcfdf394962cdbbdf4a346c5a8c7161a4d12","phase_name":"BCC_A2","type_code":"%B","sublattices":[{"site_ratio":1.0,"constituents":["AG","BI"]},{"site_ratio":3.0,"constituents":["VA"]}],"stoichiometric":false,"composition":null},{"tdb":"AgBi-98Luk-LB.tdb","path":"databases/sgte-binary/AgBi-98Luk-LB.tdb","sha256":"2ed35ed6e53cf51fdd6fb1cda203bba0ad41363dbe7192f525ba68a4402ca1f2","phase_name":"BCC_A2","type_code":"%B","sublattices":[{"site_ratio":1.0,"constituents":["AG","BI"]},{"site_ratio":3.0,"constituents":["VA"]}],"stoichiometric":false,"composition":null},{"tdb":"AgBi-99Ass.tdb","path":"databases/sgte-binary/AgBi-99Ass.tdb","sha256":"7518266c4e2a3c788cdc6d3a482f64303accee4c64b964602eb97bbf96c0e02b","phase_name":"BCC_A2","type_code":"%B","sublattices":[{"site_ratio":1.0,"constituents":["AG","BI"]},{"site_ratio":3.0,"constituents":["VA"]}],"stoichiometric":false,"composition":null}],"stoichiometry":null,"stability":[{"tdb":"AgBi-94Kat.tdb","tdb_sha256":"9b254b03596511d9af343e533921dcfdf394962cdbbdf4a346c5a8c7161a4d12","diagram":"phase-diagrams/sgte/AgBi-94Kat.json","status":"ok","x_element":"BI","stable":false},{"tdb":"AgBi-98Luk-LB.tdb","tdb_sha256":"2ed35ed6e53cf51fdd6fb1cda203bba0ad41363dbe7192f525ba68a4402ca1f2","diagram":"phase-diagrams/sgte/AgBi-98Luk-LB.json","status":"ok","x_element":"BI","stable":false},{"tdb":"AgBi-99Ass.tdb","tdb_sha256":"7518266c4e2a3c788cdc6d3a482f64303accee4c64b964602eb97bbf96c0e02b","diagram":"phase-diagrams/sgte/AgBi-99Ass.json","status":"ok","x_element":"BI","stable":false}],"literature":{"values":4,"accepted_values":4,"papers":1},"corpus":{"in_sgte_corpus":false,"phase_mappings":0,"mapping_basis":{},"printed_labels":[]},"references":[{"doi":"10.1007/BF02653345","citation":"U.R. Kattner, W.J. Boettinger, J. Electron. Mater., 23, 603-10(1994).","roles":["assessment that models this phase"],"labels":["BCC_A2"],"values":0,"tdb_files":["AgBi-94Kat.tdb"]},{"doi":"10.1111/j.1151-2916.1999.tb01821.x","citation":"Jérôme Assal, Bengt Hallstedt, Ludwig J. Gauckler, Experimental Phase Diagram Study and Thermodynamic Optimization of the Ag‐Bi‐O System, Journal of the American Ceramic Society 82, 711-715 (1999).","roles":["assessment that models this phase"],"labels":["BCC_A2"],"values":0,"tdb_files":["AgBi-99Ass.tdb"]},{"doi":"10.1007/bf02671975","citation":"I. Karakaya, W. T. Thompson, The Ag-Bi (Silver-Bismuth) System, JPE 14, 525-530 (1993).","roles":["reports values for this phase"],"labels":["βBi (b)"],"values":4}],"total_papers":3},{"id":"phase:ag-bi:fcc-a1","system":"AG-BI","elements":["AG","BI"],"preferred_name":"FCC_A1","status":"assigned","structure":{"structure_type":"st:a1-cu-cf4","basis":"standard_name","tier":"A","confidence":"high","label":"from the standard phase name","prototype":"Cu","strukturbericht":"A1","pearson":"cF4","space_group":{"number":225,"symbol":"Fm-3m"}},"candidates":[],"review_reasons":[],"names":[{"name":"paper:10.1111/j.1151-2916.1999.tb01821.x:(Ag)","namespace":"paper","label":"(Ag)","basis":"corpus_mapping:confirmed"},{"name":"tdb:AgBi-94Kat.tdb:FCC_A1","namespace":"tdb","label":"FCC_A1","tdb_sha256":"9b254b03596511d9af343e533921dcfdf394962cdbbdf4a346c5a8c7161a4d12"},{"name":"tdb:AgBi-98Luk-LB.tdb:FCC_A1","namespace":"tdb","label":"FCC_A1","tdb_sha256":"2ed35ed6e53cf51fdd6fb1cda203bba0ad41363dbe7192f525ba68a4402ca1f2"},{"name":"tdb:AgBi-99Ass.tdb:FCC_A1","namespace":"tdb","label":"FCC_A1","tdb_sha256":"7518266c4e2a3c788cdc6d3a482f64303accee4c64b964602eb97bbf96c0e02b"},{"name":"corpus:phase:ag-bi:fcc-a1","namespace":"corpus","label":"phase:ag-bi:fcc-a1","in_sgte_corpus":false}],"models":[{"tdb":"AgBi-94Kat.tdb","path":"databases/sgte-binary/AgBi-94Kat.tdb","sha256":"9b254b03596511d9af343e533921dcfdf394962cdbbdf4a346c5a8c7161a4d12","phase_name":"FCC_A1","type_code":"%A","sublattices":[{"site_ratio":1.0,"constituents":["AG","BI"]},{"site_ratio":1.0,"constituents":["VA"]}],"stoichiometric":false,"composition":null},{"tdb":"AgBi-98Luk-LB.tdb","path":"databases/sgte-binary/AgBi-98Luk-LB.tdb","sha256":"2ed35ed6e53cf51fdd6fb1cda203bba0ad41363dbe7192f525ba68a4402ca1f2","phase_name":"FCC_A1","type_code":"%A","sublattices":[{"site_ratio":1.0,"constituents":["AG","BI"]},{"site_ratio":1.0,"constituents":["VA"]}],"stoichiometric":false,"composition":null},{"tdb":"AgBi-99Ass.tdb","path":"databases/sgte-binary/AgBi-99Ass.tdb","sha256":"7518266c4e2a3c788cdc6d3a482f64303accee4c64b964602eb97bbf96c0e02b","phase_name":"FCC_A1","type_code":"%A","sublattices":[{"site_ratio":1.0,"constituents":["AG","BI"]},{"site_ratio":1.0,"constituents":["VA"]}],"stoichiometric":false,"composition":null}],"stoichiometry":null,"stability":[{"tdb":"AgBi-94Kat.tdb","tdb_sha256":"9b254b03596511d9af343e533921dcfdf394962cdbbdf4a346c5a8c7161a4d12","diagram":"phase-diagrams/sgte/AgBi-94Kat.json","status":"ok","x_element":"BI","stable":true,"T_min_K":300.0,"T_max_K":1241.04,"x_min":0.0,"x_max":0.02696,"stable_at_top_of_range":false},{"tdb":"AgBi-98Luk-LB.tdb","tdb_sha256":"2ed35ed6e53cf51fdd6fb1cda203bba0ad41363dbe7192f525ba68a4402ca1f2","diagram":"phase-diagrams/sgte/AgBi-98Luk-LB.json","status":"ok","x_element":"BI","stable":true,"T_min_K":300.0,"T_max_K":1239.99,"x_min":0.0,"x_max":0.02668,"stable_at_top_of_range":false},{"tdb":"AgBi-99Ass.tdb","tdb_sha256":"7518266c4e2a3c788cdc6d3a482f64303accee4c64b964602eb97bbf96c0e02b","diagram":"phase-diagrams/sgte/AgBi-99Ass.json","status":"ok","x_element":"BI","stable":true,"T_min_K":300.0,"T_max_K":1243.59,"x_min":0.0,"x_max":0.0287,"stable_at_top_of_range":false}],"literature":{"values":11,"accepted_values":11,"papers":1},"corpus":{"in_sgte_corpus":false,"phase_mappings":1,"mapping_basis":{"curator/confirmed":1},"printed_labels":["(Ag)"]},"references":[{"doi":"10.1111/j.1151-2916.1999.tb01821.x","citation":"Jérôme Assal, Bengt Hallstedt, Ludwig J. Gauckler, Experimental Phase Diagram Study and Thermodynamic Optimization of the Ag‐Bi‐O System, Journal of the American Ceramic Society 82, 711-715 (1999).","roles":["assessment that models this phase","reports values for this phase"],"labels":["(Ag)","FCC_A1"],"values":11,"tdb_files":["AgBi-99Ass.tdb"]},{"doi":"10.1007/BF02653345","citation":"U.R. Kattner, W.J. Boettinger, J. Electron. Mater., 23, 603-10(1994).","roles":["assessment that models this phase"],"labels":["FCC_A1"],"values":0,"tdb_files":["AgBi-94Kat.tdb"]}],"total_papers":2},{"id":"phase:ag-bi:hcp-a3","system":"AG-BI","elements":["AG","BI"],"preferred_name":"HCP_A3","status":"assigned","structure":{"structure_type":"st:a3-mg-hp2","basis":"standard_name","tier":"A","confidence":"high","label":"from the standard phase name","prototype":"Mg","strukturbericht":"A3","pearson":"hP2","space_group":{"number":194,"symbol":"P6_3/mmc"}},"candidates":[],"review_reasons":[],"names":[{"name":"tdb:AgBi-94Kat.tdb:HCP_A3","namespace":"tdb","label":"HCP_A3","tdb_sha256":"9b254b03596511d9af343e533921dcfdf394962cdbbdf4a346c5a8c7161a4d12"},{"name":"tdb:AgBi-98Luk-LB.tdb:HCP_A3","namespace":"tdb","label":"HCP_A3","tdb_sha256":"2ed35ed6e53cf51fdd6fb1cda203bba0ad41363dbe7192f525ba68a4402ca1f2"},{"name":"tdb:AgBi-99Ass.tdb:HCP_A3","namespace":"tdb","label":"HCP_A3","tdb_sha256":"7518266c4e2a3c788cdc6d3a482f64303accee4c64b964602eb97bbf96c0e02b"},{"name":"corpus:phase:ag-bi:hcp-a3","namespace":"corpus","label":"phase:ag-bi:hcp-a3","in_sgte_corpus":false}],"models":[{"tdb":"AgBi-94Kat.tdb","path":"databases/sgte-binary/AgBi-94Kat.tdb","sha256":"9b254b03596511d9af343e533921dcfdf394962cdbbdf4a346c5a8c7161a4d12","phase_name":"HCP_A3","type_code":"%A","sublattices":[{"site_ratio":1.0,"constituents":["AG","BI"]},{"site_ratio":0.5,"constituents":["VA"]}],"stoichiometric":false,"composition":null},{"tdb":"AgBi-98Luk-LB.tdb","path":"databases/sgte-binary/AgBi-98Luk-LB.tdb","sha256":"2ed35ed6e53cf51fdd6fb1cda203bba0ad41363dbe7192f525ba68a4402ca1f2","phase_name":"HCP_A3","type_code":"%A","sublattices":[{"site_ratio":1.0,"constituents":["AG","BI"]},{"site_ratio":0.5,"constituents":["VA"]}],"stoichiometric":false,"composition":null},{"tdb":"AgBi-99Ass.tdb","path":"databases/sgte-binary/AgBi-99Ass.tdb","sha256":"7518266c4e2a3c788cdc6d3a482f64303accee4c64b964602eb97bbf96c0e02b","phase_name":"HCP_A3","type_code":"%A","sublattices":[{"site_ratio":1.0,"constituents":["AG","BI"]},{"site_ratio":0.5,"constituents":["VA"]}],"stoichiometric":false,"composition":null}],"stoichiometry":null,"stability":[{"tdb":"AgBi-94Kat.tdb","tdb_sha256":"9b254b03596511d9af343e533921dcfdf394962cdbbdf4a346c5a8c7161a4d12","diagram":"phase-diagrams/sgte/AgBi-94Kat.json","status":"ok","x_element":"BI","stable":false},{"tdb":"AgBi-98Luk-LB.tdb","tdb_sha256":"2ed35ed6e53cf51fdd6fb1cda203bba0ad41363dbe7192f525ba68a4402ca1f2","diagram":"phase-diagrams/sgte/AgBi-98Luk-LB.json","status":"ok","x_element":"BI","stable":false},{"tdb":"AgBi-99Ass.tdb","tdb_sha256":"7518266c4e2a3c788cdc6d3a482f64303accee4c64b964602eb97bbf96c0e02b","diagram":"phase-diagrams/sgte/AgBi-99Ass.json","status":"ok","x_element":"BI","stable":false}],"literature":{"values":0,"accepted_values":0,"papers":0},"corpus":{"in_sgte_corpus":false,"phase_mappings":0,"mapping_basis":{},"printed_labels":[]},"references":[{"doi":"10.1007/BF02653345","citation":"U.R. Kattner, W.J. Boettinger, J. Electron. Mater., 23, 603-10(1994).","roles":["assessment that models this phase"],"labels":["HCP_A3"],"values":0,"tdb_files":["AgBi-94Kat.tdb"]},{"doi":"10.1111/j.1151-2916.1999.tb01821.x","citation":"Jérôme Assal, Bengt Hallstedt, Ludwig J. Gauckler, Experimental Phase Diagram Study and Thermodynamic Optimization of the Ag‐Bi‐O System, Journal of the American Ceramic Society 82, 711-715 (1999).","roles":["assessment that models this phase"],"labels":["HCP_A3"],"values":0,"tdb_files":["AgBi-99Ass.tdb"]}],"total_papers":2},{"id":"phase:ag-bi:liquid","system":"AG-BI","elements":["AG","BI"],"preferred_name":"LIQUID","status":"assigned","structure":{"structure_type":"st:liquid","basis":"liquid","confidence":"high","label":"liquid","prototype":null,"strukturbericht":null,"pearson":null,"space_group":null},"candidates":[],"review_reasons":[],"names":[{"name":"paper:10.1111/j.1151-2916.1999.tb01821.x:L2","namespace":"paper","label":"L2","basis":"corpus_mapping:confirmed"},{"name":"tdb:AgBi-94Kat.tdb:LIQUID","namespace":"tdb","label":"LIQUID","tdb_sha256":"9b254b03596511d9af343e533921dcfdf394962cdbbdf4a346c5a8c7161a4d12"},{"name":"tdb:AgBi-98Luk-LB.tdb:LIQUID","namespace":"tdb","label":"LIQUID","tdb_sha256":"2ed35ed6e53cf51fdd6fb1cda203bba0ad41363dbe7192f525ba68a4402ca1f2"},{"name":"tdb:AgBi-99Ass.tdb:LIQUID","namespace":"tdb","label":"LIQUID","tdb_sha256":"7518266c4e2a3c788cdc6d3a482f64303accee4c64b964602eb97bbf96c0e02b"},{"name":"corpus:phase:ag-bi:liquid","namespace":"corpus","label":"phase:ag-bi:liquid","in_sgte_corpus":false}],"models":[{"tdb":"AgBi-94Kat.tdb","path":"databases/sgte-binary/AgBi-94Kat.tdb","sha256":"9b254b03596511d9af343e533921dcfdf394962cdbbdf4a346c5a8c7161a4d12","phase_name":"LIQUID","type_code":"%","sublattices":[{"site_ratio":1.0,"constituents":["AG","BI"]}],"stoichiometric":false,"composition":null},{"tdb":"AgBi-98Luk-LB.tdb","path":"databases/sgte-binary/AgBi-98Luk-LB.tdb","sha256":"2ed35ed6e53cf51fdd6fb1cda203bba0ad41363dbe7192f525ba68a4402ca1f2","phase_name":"LIQUID","type_code":"%","sublattices":[{"site_ratio":1.0,"constituents":["AG","BI"]}],"stoichiometric":false,"composition":null},{"tdb":"AgBi-99Ass.tdb","path":"databases/sgte-binary/AgBi-99Ass.tdb","sha256":"7518266c4e2a3c788cdc6d3a482f64303accee4c64b964602eb97bbf96c0e02b","phase_name":"LIQUID","type_code":"%","sublattices":[{"site_ratio":1.0,"constituents":["AG","BI"]}],"stoichiometric":false,"composition":null}],"stoichiometry":null,"stability":[{"tdb":"AgBi-94Kat.tdb","tdb_sha256":"9b254b03596511d9af343e533921dcfdf394962cdbbdf4a346c5a8c7161a4d12","diagram":"phase-diagrams/sgte/AgBi-94Kat.json","status":"ok","x_element":"BI","stable":true,"T_min_K":534.75,"T_max_K":2500.0,"x_min":0.0,"x_max":1.0,"stable_at_top_of_range":true},{"tdb":"AgBi-98Luk-LB.tdb","tdb_sha256":"2ed35ed6e53cf51fdd6fb1cda203bba0ad41363dbe7192f525ba68a4402ca1f2","diagram":"phase-diagrams/sgte/AgBi-98Luk-LB.json","status":"ok","x_element":"BI","stable":true,"T_min_K":534.96,"T_max_K":2500.0,"x_min":0.0,"x_max":1.0,"stable_at_top_of_range":true},{"tdb":"AgBi-99Ass.tdb","tdb_sha256":"7518266c4e2a3c788cdc6d3a482f64303accee4c64b964602eb97bbf96c0e02b","diagram":"phase-diagrams/sgte/AgBi-99Ass.json","status":"ok","x_element":"BI","stable":true,"T_min_K":535.56,"T_max_K":2500.0,"x_min":0.0,"x_max":1.0,"stable_at_top_of_range":true}],"literature":{"values":11,"accepted_values":11,"papers":1},"corpus":{"in_sgte_corpus":false,"phase_mappings":1,"mapping_basis":{"curator/confirmed":1},"printed_labels":["L2"]},"references":[{"doi":"10.1111/j.1151-2916.1999.tb01821.x","citation":"Jérôme Assal, Bengt Hallstedt, Ludwig J. Gauckler, Experimental Phase Diagram Study and Thermodynamic Optimization of the Ag‐Bi‐O System, Journal of the American Ceramic Society 82, 711-715 (1999).","roles":["assessment that models this phase","reports values for this phase"],"labels":["L2","LIQUID"],"values":11,"tdb_files":["AgBi-99Ass.tdb"]},{"doi":"10.1007/BF02653345","citation":"U.R. Kattner, W.J. Boettinger, J. Electron. Mater., 23, 603-10(1994).","roles":["assessment that models this phase"],"labels":["LIQUID"],"values":0,"tdb_files":["AgBi-94Kat.tdb"]}],"total_papers":2}],"structure_types":{"st:a1-cu-cf4":{"id":"st:a1-cu-cf4","prototype":"Cu","prototype_spellings":[],"strukturbericht":"A1","pearson":"cF4","space_group":{"number":225,"symbol":"Fm-3m"},"stoichiometry":null,"sources":[{"citation":"B. Hallstedt, The SGTE collection of binary datasets, Calphad 89 (2025) 102833, supplementary crystallographic table (mmc2)","doi":"10.1016/j.calphad.2025.102833","license":"CC BY 4.0","rows":4},{"citation":"P. Villars, L. D. Calvert, Pearson's Handbook of Crystallographic Data for Intermetallic Phases, 2nd ed., ASM International (1991)","doi":null},{"citation":"M. J. Mehl et al., The AFLOW Library of Crystallographic Prototypes: Part 1, Comput. Mater. Sci. 136 (2017) S1-S828","doi":"10.1016/j.commatsci.2017.01.017"}],"verification":"built-in row confirmed by Hallstedt 2025 mmc2 (Strukturbericht, Pearson, space group)","registry_phases":1199},"st:a2-w-ci2":{"id":"st:a2-w-ci2","prototype":"W","prototype_spellings":[],"strukturbericht":"A2","pearson":"cI2","space_group":{"number":229,"symbol":"Im-3m"},"stoichiometry":null,"sources":[{"citation":"B. Hallstedt, The SGTE collection of binary datasets, Calphad 89 (2025) 102833, supplementary crystallographic table (mmc2)","doi":"10.1016/j.calphad.2025.102833","license":"CC BY 4.0","rows":7},{"citation":"P. Villars, L. D. Calvert, Pearson's Handbook of Crystallographic Data for Intermetallic Phases, 2nd ed., ASM International (1991)","doi":null},{"citation":"M. J. Mehl et al., The AFLOW Library of Crystallographic Prototypes: Part 1, Comput. Mater. Sci. 136 (2017) S1-S828","doi":"10.1016/j.commatsci.2017.01.017"}],"verification":"built-in row confirmed by Hallstedt 2025 mmc2 (Strukturbericht, Pearson, space group)","registry_phases":1216},"st:a3-mg-hp2":{"id":"st:a3-mg-hp2","prototype":"Mg","prototype_spellings":[],"strukturbericht":"A3","pearson":"hP2","space_group":{"number":194,"symbol":"P6_3/mmc"},"stoichiometry":null,"sources":[{"citation":"B. Hallstedt, The SGTE collection of binary datasets, Calphad 89 (2025) 102833, supplementary crystallographic table (mmc2)","doi":"10.1016/j.calphad.2025.102833","license":"CC BY 4.0","rows":15},{"citation":"P. Villars, L. D. Calvert, Pearson's Handbook of Crystallographic Data for Intermetallic Phases, 2nd ed., ASM International (1991)","doi":null},{"citation":"M. J. Mehl et al., The AFLOW Library of Crystallographic Prototypes: Part 1, Comput. Mater. Sci. 136 (2017) S1-S828","doi":"10.1016/j.commatsci.2017.01.017"}],"verification":"built-in row confirmed by Hallstedt 2025 mmc2 (Strukturbericht, Pearson, space group)","registry_phases":1205},"st:a7-alpha-as-hr2":{"id":"st:a7-alpha-as-hr2","prototype":"alpha-As","prototype_spellings":[],"strukturbericht":"A7","pearson":"hR2","space_group":{"number":166,"symbol":"R-3m"},"stoichiometry":null,"sources":[{"citation":"B. Hallstedt, The SGTE collection of binary datasets, Calphad 89 (2025) 102833, supplementary crystallographic table (mmc2)","doi":"10.1016/j.calphad.2025.102833","license":"CC BY 4.0","rows":1},{"citation":"P. Villars, L. D. Calvert, Pearson's Handbook of Crystallographic Data for Intermetallic Phases, 2nd ed., ASM International (1991)","doi":null},{"citation":"M. J. Mehl et al., The AFLOW Library of Crystallographic Prototypes: Part 1, Comput. Mater. Sci. 136 (2017) S1-S828","doi":"10.1016/j.commatsci.2017.01.017"}],"verification":"built-in row confirmed by Hallstedt 2025 mmc2 (Strukturbericht, Pearson, space group)","registry_phases":110},"st:liquid":{"id":"st:liquid","prototype":null,"prototype_spellings":[],"strukturbericht":null,"pearson":null,"space_group":null,"stoichiometry":null,"sources":[],"verification":"definition (non-crystalline)","registry_phases":1305}},"cite_as":{"dataset":"phase-registry","version":"2026.10","release_tag":"v2026.10","license":"CC-BY-4.0","status":"Version 1, machine-extracted: values were read from papers by language-model readers constrained to quote their source and checked automatically (quote verification, field-placement rule, printed-page sign checks, DFT and Kim et al. 2017 cross-checks); a hand-checked precision sample is in progress.","title":"ORCHID phase registry (binary systems)","doi":"10.5281/zenodo.PENDING-phase-registry","url":"https://doi.org/10.5281/zenodo.PENDING-phase-registry","text":"R. Arróyave, J. Saal, D. Shin, ORCHID phase registry (binary systems) (version 2026.10; Version 1, machine-extracted), Zenodo (2026). https://doi.org/10.5281/zenodo.PENDING-phase-registry","bibtex":"@misc{orchid_phase_registry_2026,\n  author    = {Arr{\\'o}yave, Raymundo and Saal, James and Shin, Dongwon},\n  title     = {{ORCHID phase registry (binary systems)}},\n  version   = {2026.10},\n  publisher = {Zenodo},\n  year      = {2026},\n  doi       = {10.5281/zenodo.PENDING-phase-registry},\n  url       = {https://doi.org/10.5281/zenodo.PENDING-phase-registry},\n  note      = {Version 1, machine-extracted}\n}","also_cite":["B. Hallstedt, The SGTE collection of binary datasets, Calphad 89 (2025) 102833, https://doi.org/10.1016/j.calphad.2025.102833 (CC BY 4.0), and the original assessment named in each file","A. Jain et al., The Materials Project: A materials genome approach to accelerating materials innovation, APL Materials 1 (2013) 011002, https://doi.org/10.1063/1.4812323 (CC BY 4.0)","J. E. Saal et al., JOM 65 (2013) 1501, https://doi.org/10.1007/s11837-013-0755-4 and S. Kirklin et al., npj Comput. Mater. 1 (2015) 15010, https://doi.org/10.1038/npjcompumats.2015.10 (CC BY 4.0)","the original source of every value you use (paper_citation / paper_doi, and cited_dois for values the paper cites from earlier work)"],"part_of":{"title":"ORCHID data","doi":"10.5281/zenodo.PENDING-orchid-data","url":"https://doi.org/10.5281/zenodo.PENDING-orchid-data","text":"R. Arróyave, J. Saal, D. Shin, ORCHID data (version 2026.10; Version 1, machine-extracted), Zenodo (2026). https://doi.org/10.5281/zenodo.PENDING-orchid-data","bibtex":"@misc{orchid_data_2026,\n  author    = {Arr{\\'o}yave, Raymundo and Saal, James and Shin, Dongwon},\n  title     = {{ORCHID data}},\n  version   = {2026.10},\n  publisher = {Zenodo},\n  year      = {2026},\n  doi       = {10.5281/zenodo.PENDING-orchid-data},\n  url       = {https://doi.org/10.5281/zenodo.PENDING-orchid-data},\n  note      = {Version 1, machine-extracted}\n}"}}}
