Repository: orchid-calphad/orchid-data

# ORCHID data

Open data of the **ORCHID** project (Open Repository for CALPHAD Hypotheses, Intelligence, and Discovery),
served at <https://data.orchid-project.org> and browsable at <https://orchid-project.org>.

**Release v2026.10. Version 1, machine-extracted: values were read from papers by language-model readers constrained to quote their source and checked automatically (quote verification, field-placement rule, printed-page sign checks, DFT and Kim et al. 2017 cross-checks); a hand-checked precision sample is in progress.**

| Folder | Content |
|---|---|

File: phases/systems/AG-GA.json (part 1 of 2)
{"system":"AG-GA","release":"v2026.10","phases":[{"id":"phase:ag-ga:a11-orthorhombic","system":"AG-GA","elements":["AG","GA"],"preferred_name":"ORTHORHOMBIC_A11","status":"assigned","structure":{"structure_type":"st:a11-alpha-ga-oc8","basis":"standard_name","tier":"A","confidence":"high","label":"from the standard phase name","prototype":"alpha-Ga","strukturbericht":"A11","pearson":"oC8","space_group":{"number":64,"symbol":"Cmce"}},"candidates":[],"review_reasons":[],"names":[{"name":"paper:10.1016/j.calphad.2006.02.004:Ga","namespace":"paper","label":"Ga","basis":"corpus_mapping:unstated"},{"name":"paper:10.1016/j.jallcom.2010.08.136:Orthorhombic_GA","namespace":"paper","label":"Orthorhombic_GA","basis":"corpus_mapping:proposed"},{"name":"tdb:AgGa-06Zha.tdb:ORTHORHOMBIC_A11","namespace":"tdb","label":"ORTHORHOMBIC_A11","tdb_sha256":"5964e1fd9ccd10cfbd83b6fdb346d25ea7ffa5fe817f572358e120a1cd57f94d"},{"name":"tdb:AgGa-11Gie.tdb:ORTHORHOMBIC_A11","namespace":"tdb","label":"ORTHORHOMBIC_A11","tdb_sha256":"3ca7f3c42581b3ee18b8fb39d6f729ef55f565cfd1573fc855f46fef9111e82f"},{"name":"corpus:phase:ag-ga:a11-orthorhombic","namespace":"corpus","label":"phase:ag-ga:a11-orthorhombic","in_sgte_corpus":true},{"name":"corpus:phase:ag-ga:orthorhombic-a11","namespace":"corpus","label":"phase:ag-ga:orthorhombic-a11","alias_of":"phase:ag-ga:a11-orthorhombic"}],"models":[{"tdb":"AgGa-06Zha.tdb","path":"databases/sgte-binary/AgGa-06Zha.tdb","sha256":"5964e1fd9ccd10cfbd83b6fdb346d25ea7ffa5fe817f572358e120a1cd57f94d","phase_name":"ORTHORHOMBIC_A11","type_code":"%","sublattices":[{"site_ratio":1.0,"constituents":["GA"]}],"stoichiometric":true,"composition":{"GA":1.0},"tdb_definition":{"verbatim":{"phase":{"line_start":51,"line_end":51,"text":"PHASE ORTHORHOMBIC_A11 % 1 1 !"},"constituent":{"line_start":52,"line_end":52,"text":"CONST ORTHORHOMBIC_A11 : GA : !"},"type_definitions":[{"line_start":68,"line_end":68,"text":"TYPE-DEF % SEQ * !","type_code":"%","amends":null}]},"parsed":{"phase_name":"ORTHORHOMBIC_A11","type_code":"%","type_codes":["%"],"n_sublattices":1,"site_ratios":[1],"constituents":[["GA"]],"major_constituents":[[]],"magnetic":null,"disordered_part":null,"ordered_partner":null},"parameters":{"total":1,"by_kind":{"G":1},"L_by_order":{},"interaction_orders":[],"endmember_G":1},"provenance":{"path":"databases/sgte-binary/AgGa-06Zha.tdb","sha256":"5964e1fd9ccd10cfbd83b6fdb346d25ea7ffa5fe817f572358e120a1cd57f94d","decoded_as":"utf-8","website_url":"https://orchid-project.org/data/databases/sgte-binary/AgGa-06Zha.tdb","github_url":"https://github.com/orchid-calphad/orchid-pipeline/blob/main/databases/sgte-binary/AgGa-06Zha.tdb"}}},{"tdb":"AgGa-11Gie.tdb","path":"databases/sgte-binary/AgGa-11Gie.tdb","sha256":"3ca7f3c42581b3ee18b8fb39d6f729ef55f565cfd1573fc855f46fef9111e82f","phase_name":"ORTHORHOMBIC_A11","type_code":"%","sublattices":[{"site_ratio":1.0,"constituents":["GA"]}],"stoichiometric":true,"composition":{"GA":1.0},"tdb_definition":{"verbatim":{"phase":{"line_start":40,"line_end":40,"text":"PHASE ORTHORHOMBIC_A11 % 1 1 !"},"constituent":{"line_start":41,"line_end":41,"text":"CONST ORTHORHOMBIC_A11 : GA : !"},"type_definitions":[{"line_start":57,"line_end":57,"text":"TYPE-DEF % SEQ * !","type_code":"%","amends":null}]},"parsed":{"phase_name":"ORTHORHOMBIC_A11","type_code":"%","type_codes":["%"],"n_sublattices":1,"site_ratios":[1],"constituents":[["GA"]],"major_constituents":[[]],"magnetic":null,"disordered_part":null,"ordered_partner":null},"parameters":{"total":1,"by_kind":{"G":1},"L_by_order":{},"interaction_orders":[],"endmember_G":1},"provenance":{"path":"databases/sgte-binary/AgGa-11Gie.tdb","sha256":"3ca7f3c42581b3ee18b8fb39d6f729ef55f565cfd1573fc855f46fef9111e82f","decoded_as":"utf-8","website_url":"https://orchid-project.org/data/databases/sgte-binary/AgGa-11Gie.tdb","github_url":"https://github.com/orchid-calphad/orchid-pipeline/blob/main/databases/sgte-binary/AgGa-11Gie.tdb"}}}],"stoichiometry":{"GA":1.0},"stability":[{"tdb":"AgGa-06Zha.tdb","tdb_sha256":"5964e1fd9ccd10cfbd83b6fdb346d25ea7ffa5fe817f572358e120a1cd57f94d","diagram":"phase-diagrams/sgte/AgGa-06Zha.json","status":"ok","x_element":"GA","stable":true,"T_min_K":300.0,"T_max_K":302.84,"x_min":1.0,"x_max":1.0,"stable_at_top_of_range":false},{"tdb":"AgGa-11Gie.tdb","tdb_sha256":"3ca7f3c42581b3ee18b8fb39d6f729ef55f565cfd1573fc855f46fef9111e82f","diagram":"phase-diagrams/sgte/AgGa-11Gie.json","status":"ok","x_element":"GA","stable":true,"T_min_K":300.0,"T_max_K":302.84,"x_min":1.0,"x_max":1.0,"stable_at_top_of_range":false}],"literature":{"values":7,"accepted_values":7,"papers":2},"corpus":{"in_sgte_corpus":true,"phase_mappings":1,"mapping_basis":{"curator/proposed":1},"printed_labels":["Orthorhombic_GA"]},"references":[{"doi":"10.1016/j.calphad.2006.02.004","citation":"Y. Zhang, J.-B. Li, J.K. Liang, Q.L. Liu, Y.G. Xiao, Q. Zhang et al., Thermodynamic assessment of the Ag–Ga system, Calphad 30, 316-322 (2006).","roles":["assessment that models this phase","reports values for this phase"],"labels":["Ga","ORTHORHOMBIC_A11"],"values":5,"tdb_files":["AgGa-06Zha.tdb"]},{"doi":"10.1016/j.jallcom.2010.08.136","citation":"Wojciech Gierlotka, Dominika Jendrzejczyk-Handzlik, Thermodynamic description of the binary Ag–Ga system, Journal of Alloys and Compounds 509, 38-42 (2011).","roles":["assessment that models this phase","reports values for this phase"],"labels":["ORTHORHOMBIC_A11","Orthorhombic_GA"],"values":2,"tdb_files":["AgGa-11Gie.tdb"]},{"doi":"10.1016/0001-6160(72)90097-1","citation":"B. Predel, D.W. Stein, Bildungsenthalpien binärer verbindungen des galliums mit kupfer, silber und gold sowie analyse der thermodynamischen eigenschaften von -elektronen-verbindungen, Acta Metallurgica 20, 681-692 (1972).","roles":["cited as the source of values for this phase"],"labels":[],"values":2},{"doi":"10.1002/zaac.19362260215","citation":"Friedrich Weibke, Karl Meisel, Lotte Wiegels, Das Zustandsdiagramm des Systems Silber–Gallium, Z. Anorg. Allg. Chem. 226, 201-208 (1936).","roles":["cited as the source of values for this phase"],"labels":[],"values":1},{"doi":"10.1016/0022-5088(91)90272-6","citation":"P. Feschotte, P. Bass, Un nouveau composé intermétallique très timide: AgGa, Journal of the Less Common Metals 171, 157-162 (1991).","roles":["cited as the source of values for this phase"],"labels":[],"values":1}],"total_papers":5},{"id":"phase:ag-ga:ag2ga-c22","system":"AG-GA","elements":["AG","GA"],"preferred_name":"AG2GA_C22","status":"assigned","structure":{"structure_type":"st:c22-fe2p-hp9","basis":"standard_name","tier":"A","confidence":"high","label":"from the standard phase name","prototype":"Fe2P","strukturbericht":"C22","pearson":"hP9","space_group":{"number":189,"symbol":"P-62m"}},"candidates":[],"review_reasons":[],"names":[{"name":"paper:10.1016/j.calphad.2006.02.004:Ag2Ga","namespace":"paper","label":"Ag2Ga","basis":"corpus_mapping:unstated"},{"name":"paper:10.1016/j.calphad.2006.02.004:Ag2Ga/hcp","namespace":"paper","label":"Ag2Ga/hcp","basis":"corpus_mapping:unstated"},{"name":"paper:10.1016/j.jallcom.2010.08.136:ζ′","namespace":"paper","label":"ζ′","basis":"corpus_mapping:proposed"},{"name":"tdb:AgGa-06Zha.tdb:AG2GA_C22","namespace":"tdb","label":"AG2GA_C22","tdb_sha256":"5964e1fd9ccd10cfbd83b6fdb346d25ea7ffa5fe817f572358e120a1cd57f94d"},{"name":"tdb:AgGa-11Gie.tdb:AG2GA_C22","namespace":"tdb","label":"AG2GA_C22","tdb_sha256":"3ca7f3c42581b3ee18b8fb39d6f729ef55f565cfd1573fc855f46fef9111e82f"},{"name":"corpus:phase:ag-ga:ag2ga-c22","namespace":"corpus","label":"phase:ag-ga:ag2ga-c22","in_sgte_corpus":true}],"models":[{"tdb":"AgGa-06Zha.tdb","path":"databases/sgte-binary/AgGa-06Zha.tdb","sha256":"5964e1fd9ccd10cfbd83b6fdb346d25ea7ffa5fe817f572358e120a1cd57f94d","phase_name":"AG2GA_C22","type_code":"%","sublattices":[{"site_ratio":2.0,"constituents":["AG"]},{"site_ratio":1.0,"constituents":["AG","GA"]}],"stoichiometric":false,"composition":null,"tdb_definition":{"verbatim":{"phase":{"line_start":56,"line_end":56,"text":"PHASE AG2GA_C22 % 2 2 1 !"},"constituent":{"line_start":57,"line_end":57,"text":"CONST AG2GA_C22 : AG : AG GA : !"},"type_definitions":[{"line_start":68,"line_end":68,"text":"TYPE-DEF % SEQ * !","type_code":"%","amends":null}]},"parsed":{"phase_name":"AG2GA_C22","type_code":"%","type_codes":["%"],"n_sublattices":2,"site_ratios":[2,1],"constituents":[["AG"],["AG","GA"]],"major_constituents":[[],[]],"magnetic":null,"disordered_part":null,"ordered_partner":null},"parameters":{"total":4,"by_kind":{"G":2,"L":2},"L_by_order":{"0":1,"1":1},"interaction_orders":[0,1],"endmember_G":2},"provenance":{"path":"databases/sgte-binary/AgGa-06Zha.tdb","sha256":"5964e1fd9ccd10cfbd83b6fdb346d25ea7ffa5fe817f572358e120a1cd57f94d","decoded_as":"utf-8","website_url":"https://orchid-project.org/data/databases/sgte-binary/AgGa-06Zha.tdb","github_url":"https://github.com/orchid-calphad/orchid-pipeline/blob/main/databases/sgte-binary/AgGa-06Zha.tdb"}},"tdb_comment_structure":["Prototype Fe2P (hP9, P-62m)"]},{"tdb":"AgGa-11Gie.tdb","path":"databases/sgte-binary/AgGa-11Gie.tdb","sha256":"3ca7f3c42581b3ee18b8fb39d6f729ef55f565cfd1573fc855f46fef9111e82f","phase_name":"AG2GA_C22","type_code":"%","sublattices":[{"site_ratio":2.0,"constituents":["AG"]},{"site_ratio":1.0,"constituents":["AG","GA","VA"]}],"stoichiometric":false,"composition":null,"tdb_definition":{"verbatim":{"phase":{"line_start":45,"line_end":45,"text":"PHASE AG2GA_C22 % 2 2 1 !"},"constituent":{"line_start":46,"line_end":46,"text":"CONST AG2GA_C22 : AG : AG GA VA : !"},"type_definitions":[{"line_start":57,"line_end":57,"text":"TYPE-DEF % SEQ * !","type_code":"%","amends":null}]},"parsed":{"phase_name":"AG2GA_C22","type_code":"%","type_codes":["%"],"n_sublattices":2,"site_ratios":[2,1],"constituents":[["AG"],["AG","GA","VA"]],"major_constituents":[[],[]],"magnetic":null,"disordered_part":null,"ordered_partner":null},"parameters":{"total":5,"by_kind":{"G":3,"L":2},"L_by_order":{"0":1,"1":1},"interaction_orders":[0,1],"endmember_G":3},"provenance":{"path":"databases/sgte-binary/AgGa-11Gie.tdb","sha256":"3ca7f3c42581b3ee18b8fb39d6f729ef55f565cfd1573fc855f46fef9111e82f","decoded_as":"utf-8","website_url":"https://orchid-project.org/data/databases/sgte-binary/AgGa-11Gie.tdb","github_url":"https://github.com/orchid-calphad/orchid-pipeline/blob/main/databases/sgte-binary/AgGa-11Gie.tdb"}},"tdb_comment_structure":["Prototype Fe2P (hP9, P-62m)"]}],"stoichiometry":null,"stability":[{"tdb":"AgGa-06Zha.tdb","tdb_sha256":"5964e1fd9ccd10cfbd83b6fdb346d25ea7ffa5fe817f572358e120a1cd57f94d","diagram":"phase-diagrams/sgte/AgGa-06Zha.json","status":"ok","x_element":"GA","stable":true,"T_min_K":300.0,"T_max_K":721.68,"x_min":0.24048,"x_max":0.32736,"stable_at_top_of_range":false},{"tdb":"AgGa-11Gie.tdb","tdb_sha256":"3ca7f3c42581b3ee18b8fb39d6f729ef55f565cfd1573fc855f46fef9111e82f","diagram":"phase-diagrams/sgte/AgGa-11Gie.json","status":"ok","x_element":"GA","stable":true,"T_min_K":300.0,"T_max_K":714.37,"x_min":0.24764,"x_max":0.33329,"stable_at_top_of_range":false}],"literature":{"values":23,"accepted_values":23,"papers":2},"corpus":{"in_sgte_corpus":true,"phase_mappings":1,"mapping_basis":{"curator/proposed":1},"printed_labels":["ζ′"]},"references":[{"doi":"10.1016/j.calphad.2006.02.004","citation":"Y. Zhang, J.-B. Li, J.K. Liang, Q.L. Liu, Y.G. Xiao, Q. Zhang et al., Thermodynamic assessment of the Ag–Ga system, Calphad 30, 316-322 (2006).","roles":["assessment that models this phase","reports values for this phase"],"labels":["AG2GA_C22","Ag2Ga","Ag2Ga/hcp"],"values":17,"tdb_files":["AgGa-06Zha.tdb"]},{"doi":"10.1016/j.jallcom.2010.08.136","citation":"Wojciech Gierlotka, Dominika Jendrzejczyk-Handzlik, Thermodynamic description of the binary Ag–Ga system, Journal of Alloys and Compounds 509, 38-42 (2011).","roles":["assessment that models this phase","reports values for this phase"],"labels":["AG2GA_C22","ζ′"],"values":6,"tdb_files":["AgGa-11Gie.tdb"]},{"doi":"10.1016/0022-5088(91)90272-6","citation":"P. Feschotte, P. Bass, Un nouveau composé intermétallique très timide: AgGa, Journal of the Less Common Metals 171, 157-162 (1991).","roles":["cited as the source of values for this phase"],"labels":[],"values":5},{"doi":"10.1016/0001-6160(72)90097-1","citation":"B. Predel, D.W. Stein, Bildungsenthalpien binärer verbindungen des galliums mit kupfer, silber und gold sowie analyse der thermodynamischen eigenschaften von -elektronen-verbindungen, Acta Metallurgica 20, 681-692 (1972).","roles":["cited as the source of values for this phase"],"labels":[],"values":3},{"doi":"10.1016/s0925-8388(99)00572-1","citation":"A.E Gunnæs, O.B Karlsen, A Olsen, P.T Zagierski, Phase relations and crystal structures in the Ag–Ga system, Journal of Alloys and Compounds 297, 144-155 (2000).","roles":["cited as the source of values for this phase"],"labels":[],"values":2},{"doi":"10.1016/j.jallcom.2006.04.036","citation":"Y. Zhang, J.K. Liang, J.-B. Li, Q.L. Liu, Y.G. Xiao, Q. Zhang et al., Phase relations of the Ag–Ga–N system, Journal of Alloys and Compounds 429, 184-191 (2007).","roles":["cited as the source of values for this phase"],"labels":[],"values":1}],"total_papers":6},{"id":"phase:ag-ga:ag3ga2-b2","system":"AG-GA","elements":["AG","GA"],"preferred_name":"AG3GA2_B2","status":"needs_review","structure":null,"candidates":[{"source":"literature_printed","structure_type":null,"prototype":"CsCl","strukturbericht":null,"pearson":"cP2","space_group":null,"detail":"printed with a label mapped to this phase","count":3},{"source":"name_token","structure_type":"st:b2-cscl-cp2","prototype":"CsCl","strukturbericht":"B2","pearson":"cP2","space_group":{"number":221,"symbol":"Pm-3m"},"detail":"Strukturbericht/word 'B2' in the TDB name"},{"source":"sgte_mmc2","structure_type":"st:b2-cscl-cp2","prototype":"CsCl","strukturbericht":"B2","pearson":"cP2","space_group":{"number":221,"symbol":"Pm-3m"},"detail":"Hallstedt 2025 mmc2 row for AG3GA2_B2: Ag3Ga2"},{"source":"tdb_comment","structure_type":null,"prototype":"CsCl","strukturbericht":null,"pearson":"cP2","space_group":{"number":null,"symbol":"Pm-3m"},"detail":"AgGa-06Zha.tdb: 'Prototype CsCl (cP2, Pm-3m)'"},{"source":"tdb_comment","structure_type":null,"prototype":"CsCl","strukturbericht":null,"pearson":"cP2","space_group":{"number":null,"symbol":"Pm-3m"},"detail":"AgGa-11Gie.tdb: 'Prototype CsCl (cP2, Pm-3m)'"}],"review_reasons":["assessment_declared_blocked_by:stoichiometry_contradicts_B2","stoichiometry_contradicts_B2:AgGa-06Zha.tdb","stoichiometry_contradicts_B2:AgGa-11Gie.tdb"],"names":[{"name":"paper:10.1016/j.jallcom.2010.08.136:Ag3Ga2","namespace":"paper","label":"Ag3Ga2","basis":"corpus_mapping:confirmed"},{"name":"tdb:AgGa-06Zha.tdb:AG3GA2_B2","namespace":"tdb","label":"AG3GA2_B2","tdb_sha256":"5964e1fd9ccd10cfbd83b6fdb346d25ea7ffa5fe817f572358e120a1cd57f94d"},{"name":"tdb:AgGa-11Gie.tdb:AG3GA2_B2","namespace":"tdb","label":"AG3GA2_B2","tdb_sha256":"3ca7f3c42581b3ee18b8fb39d6f729ef55f565cfd1573fc855f46fef9111e82f"},{"name":"corpus:phase:ag-ga:ag3ga2-b2","namespace":"corpus","label":"phase:ag-ga:ag3ga2-b2","in_sgte_corpus":true}],"models":[{"tdb":"AgGa-06Zha.tdb","path":"databases/sgte-binary/AgGa-06Zha.tdb","sha256":"5964e1fd9ccd10cfbd83b6fdb346d25ea7ffa5fe817f572358e120a1cd57f94d","phase_name":"AG3GA2_B2","type_code":"%","sublattices":[{"site_ratio":3.0,"constituents":["AG"]},{"site_ratio":2.0,"constituents":["GA"]}],"stoichiometric":true,"composition":{"AG":0.6,"GA":0.4},"tdb_definition":{"verbatim":{"phase":{"line_start":61,"line_end":61,"text":"PHASE AG3GA2_B2 % 2 3 2 !"},"constituent":{"line_start":62,"line_end":62,"text":"CONST AG3GA2_B2 : AG : GA : !"},"type_definitions":[{"line_start":68,"line_end":68,"text":"TYPE-DEF % SEQ * !","type_code":"%","amends":null}]},"parsed":{"phase_name":"AG3GA2_B2","type_code":"%","type_codes":["%"],"n_sublattices":2,"site_ratios":[3,2],"constituents":[["AG"],["GA"]],"major_constituents":[[],[]],"magnetic":null,"disordered_part":null,"ordered_partner":null},"parameters":{"total":1,"by_kind":{"G":1},"L_by_order":{},"interaction_orders":[],"endmember_G":1},"provenance":{"path":"databases/sgte-binary/AgGa-06Zha.tdb","sha256":"5964e1fd9ccd10cfbd83b6fdb346d25ea7ffa5fe817f572358e120a1cd57f94d","decoded_as":"utf-8","website_url":"https://orchid-project.org/data/databases/sgte-binary/AgGa-06Zha.tdb","github_url":"https://github.com/orchid-calphad/orchid-pipeline/blob/main/databases/sgte-binary/AgGa-06Zha.tdb"}},"tdb_comment_structure":["Prototype CsCl (cP2, Pm-3m)"]},{"tdb":"AgGa-11Gie.tdb","path":"databases/sgte-binary/AgGa-11Gie.tdb","sha256":"3ca7f3c42581b3ee18b8fb39d6f729ef55f565cfd1573fc855f46fef9111e82f","phase_name":"AG3GA2_B2","type_code":"%","sublattices":[{"site_ratio":3.0,"constituents":["AG"]},{"site_ratio":2.0,"constituents":["GA"]}],"stoichiometric":true,"composition":{"AG":0.6,"GA":0.4},"tdb_definition":{"verbatim":{"phase":{"line_start":50,"line_end":50,"text":"PHASE AG3GA2_B2 % 2 3 2 !"},"constituent":{"line_start":51,"line_end":51,"text":"CONST AG3GA2_B2 : AG : GA : !"},"type_definitions":[{"line_start":57,"line_end":57,"text":"TYPE-DEF % SEQ * !","type_code":"%","amends":null}]},"parsed":{"phase_name":"AG3GA2_B2","type_code":"%","type_codes":["%"],"n_sublattices":2,"site_ratios":[3,2],"constituents":[["AG"],["GA"]],"major_constituents":[[],[]],"magnetic":null,"disordered_part":null,"ordered_partner":null},"parameters":{"total":1,"by_kind":{"G":1},"L_by_order":{},"interaction_orders":[],"endmember_G":1},"provenance":{"path":"databases/sgte-binary/AgGa-11Gie.tdb","sha256":"3ca7f3c42581b3ee18b8fb39d6f729ef55f565cfd1573fc855f46fef9111e82f","decoded_as":"utf-8","website_url":"https://orchid-project.org/data/databases/sgte-binary/AgGa-11Gie.tdb","github_url":"https://github.com/orchid-calphad/orchid-pipeline/blob/main/databases/sgte-binary/AgGa-11Gie.tdb"}},"tdb_comment_structure":["Prototype CsCl (cP2, Pm-3m)"]}],"stoichiometry":{"AG":0.6,"GA":0.4},"stability":[{"tdb":"AgGa-06Zha.tdb","tdb_sha256":"5964e1fd9ccd10cfbd83b6fdb346d25ea7ffa5fe817f572358e120a1cd57f94d","diagram":"phase-diagrams/sgte/AgGa-06Zha.json","status":"ok","x_element":"GA","stable":true,"T_min_K":300.0,"T_max_K":551.3,"x_min":0.4,"x_max":0.4,"stable_at_top_of_range":false},{"tdb":"AgGa-11Gie.tdb","tdb_sha256":"3ca7f3c42581b3ee18b8fb39d6f729ef55f565cfd1573fc855f46fef9111e82f","diagram":"phase-diagrams/sgte/AgGa-11Gie.json","status":"ok","x_element":"GA","stable":true,"T_min_K":300.0,"T_max_K":581.05,"x_min":0.4,"x_max":0.4,"stable_at_top_of_range":false}],"literature":{"values":3,"accepted_values":3,"papers":1},"corpus":{"in_sgte_corpus":true,"phase_mappings":1,"mapping_basis":{"formula_identity/confirmed":1},"printed_labels":["Ag3Ga2"]},"references":[{"doi":"10.1016/j.jallcom.2010.08.136","citation":"Wojciech Gierlotka, Dominika Jendrzejczyk-Handzlik, Thermodynamic description of the binary Ag–Ga system, Journal of Alloys and Compounds 509, 38-42 (2011).","roles":["assessment that models this phase","reports values for this phase"],"labels":["AG3GA2_B2","Ag3Ga2"],"values":3,"tdb_files":["AgGa-11Gie.tdb"]},{"doi":"10.1016/j.calphad.2006.02.004","citation":"Y. Zhang, J.-B. Li, J.K. Liang, Q.L. Liu, Y.G. Xiao, Q. Zhang et al., Thermodynamic assessment of the Ag–Ga system, Calphad 30, 316-322 (2006).","roles":["assessment that models this phase"],"labels":["AG3GA2_B2"],"values":0,"tdb_files":["AgGa-06Zha.tdb"]},{"doi":"10.1016/0022-5088(91)90272-6","citation":"P. Feschotte, P. Bass, Un nouveau composé intermétallique très timide: AgGa, Journal of the Less Common Metals 171, 157-162 (1991).","roles":["cited as the source of values for this phase"],"labels":[],"values":1},{"doi":"10.1016/j.jallcom.2006.04.036","citation":"Y. Zhang, J.K. Liang, J.-B. Li, Q.L. Liu, Y.G. Xiao, Q. Zhang et al., Phase relations of the Ag–Ga–N system, Journal of Alloys and Compounds 429, 184-191 (2007).","roles":["cited as the source of values for this phase"],"labels":[],"values":1}],"total_papers":4},{"id":"phase:ag-ga:bcc-a2","system":"AG-GA","elements":["AG","GA"],"preferred_name":"BCC_A2","status":"assigned","structure":{"structure_type":"st:a2-w-ci2","basis":"standard_name","tier":"A","confidence":"high","label":"from the standard phase name","prototype":"W","strukturbericht":"A2","pearson":"cI2","space_group":{"number":229,"symbol":"Im-3m"}},"candidates":[],"review_reasons":[],"names":[{"name":"tdb:AgGa-06Zha.tdb:BCC_A2","namespace":"tdb","label":"BCC_A2","tdb_sha256":"5964e1fd9ccd10cfbd83b6fdb346d25ea7ffa5fe817f572358e120a1cd57f94d"},{"name":"tdb:AgGa-11Gie.tdb:BCC_A2","namespace":"tdb","label":"BCC_A2","tdb_sha256":"3ca7f3c42581b3ee18b8fb39d6f729ef55f565cfd1573fc855f46fef9111e82f"},{"name":"corpus:phase:ag-ga:bcc-a2","namespace":"corpus","label":"phase:ag-ga:bcc-a2","in_sgte_corpus":false}],"models":[{"tdb":"AgGa-06Zha.tdb","path":"databases/sgte-binary/AgGa-06Zha.tdb","sha256":"5964e1fd9ccd10cfbd83b6fdb346d25ea7ffa5fe817f572358e120a1cd57f94d","phase_name":"BCC_A2","type_code":"%B","sublattices":[{"site_ratio":1.0,"constituents":["AG","GA"]},{"site_ratio":3.0,"constituents":["VA"]}],"stoichiometric":false,"composition":null,"tdb_definition":{"verbatim":{"phase":{"line_start":41,"line_end":41,"text":"PHASE BCC_A2 %B 2 1 3 !"},"constituent":{"line_start":42,"line_end":42,"text":"CONST BCC_A2 : AG GA : VA : !"},"type_definitions":[{"line_start":68,"line_end":68,"text":"TYPE-DEF % SEQ * !","type_code":"%","amends":null},{"line_start":70,"line_end":70,"text":"TYPE-DEF B GES AMEND_PHASE_DESCRIPTION @ MAGNETIC -1 0.4 !","type_code":"B","amends":"@"}]},"parsed":{"phase_name":"BCC_A2","type_code":"%B","type_codes":["%","B"],"n_sublattices":2,"site_ratios":[1,3],"constituents":[["AG","GA"],["VA"]],"major_constituents":[[],[]],"magnetic":{"type_code":"B","afm_factor":-1,"structure_fraction":0.4,"line":70},"disordered_part":null,"ordered_partner":null},"parameters":{"total":2,"by_kind":{"G":2},"L_by_order":{},"interaction_orders":[],"endmember_G":2},"provenance":{"path":"databases/sgte-binary/AgGa-06Zha.tdb","sha256":"5964e1fd9ccd10cfbd83b6fdb346d25ea7ffa5fe817f572358e120a1cd57f94d","decoded_as":"utf-8","website_url":"https://orchid-project.org/data/databases/sgte-binary/AgGa-06Zha.tdb","github_url":"https://github.com/orchid-calphad/orchid-pipeline/blob/main/databases/sgte-binary/AgGa-06Zha.tdb"}}},{"tdb":"AgGa-11Gie.tdb","path":"databases/sgte-binary/AgGa-11Gie.tdb","sha256":"3ca7f3c42581b3ee18b8fb39d6f729ef55f565cfd1573fc855f46fef9111e82f","phase_name":"BCC_A2","type_code":"%B","sublattices":[{"site_ratio":1.0,"constituents":["AG","GA"]},{"site_ratio":3.0,"constituents":["VA"]}],"stoichiometric":false,"composition":null,"tdb_definition":{"verbatim":{"phase":{"line_start":30,"line_end":30,"text":"PHASE BCC_A2 %B 2 1 3 !"},"constituent":{"line_start":31,"line_end":31,"text":"CONST BCC_A2 : AG GA : VA : !"},"type_definitions":[{"line_start":57,"line_end":57,"text":"TYPE-DEF % SEQ * !","type_code":"%","amends":null},{"line_start":59,"line_end":59,"text":"TYPE-DEF B GES AMEND_PHASE_DESCRIPTION @ MAGNETIC -1 0.4 !","type_code":"B","amends":"@"}]},"parsed":{"phase_name":"BCC_A2","type_code":"%B","type_codes":["%","B"],"n_sublattices":2,"site_ratios":[1,3],"constituents":[["AG","GA"],["VA"]],"major_constituents":[[],[]],"magnetic":{"type_code":"B","afm_factor":-1,"structure_fraction":0.4,"line":59},"disordered_part":null,"ordered_partner":null},"parameters":{"total":2,"by_kind":{"G":2},"L_by_order":{},"interaction_orders":[],"endmember_G":2},"provenance":{"path":"databases/sgte-binary/AgGa-11Gie.tdb","sha256":"3ca7f3c42581b3ee18b8fb39d6f729ef55f565cfd1573fc855f46fef9111e82f","decoded_as":"utf-8","website_url":"https://orchid-project.org/data/databases/sgte-binary/AgGa-11Gie.tdb","github_url":"https://github.com/orchid-calphad/orchid-pipeline/blob/main/databases/sgte-binary/AgGa-11Gie.tdb"}}}],"stoichiometry":null,"stability":[{"tdb":"AgGa-06Zha.tdb","tdb_sha256":"5964e1fd9ccd10cfbd83b6fdb346d25ea7ffa5fe817f572358e120a1cd57f94d","diagram":"phase-diagrams/sgte/AgGa-06Zha.json","status":"ok","x_element":"GA","stable":false},{"tdb":"AgGa-11Gie.tdb","tdb_sha256":"3ca7f3c42581b3ee18b8fb39d6f729ef55f565cfd1573fc855f46fef9111e82f","diagram":"phase-diagrams/sgte/AgGa-11Gie.json","status":"ok","x_element":"GA","stable":false}],"literature":{"values":0,"accepted_values":0,"papers":0},"corpus":{"in_sgte_corpus":false,"phase_mappings":0,"mapping_basis":{},"printed_labels":[]},"references":[{"doi":"10.1016/j.calphad.2006.02.004","citation":"Y. Zhang, J.-B. Li, J.K. Liang, Q.L. Liu, Y.G. Xiao, Q. Zhang et al., Thermodynamic assessment of the Ag–Ga system, Calphad 30, 316-322 (2006).","roles":["assessment that models this phase"],"labels":["BCC_A2"],"values":0,"tdb_files":["AgGa-06Zha.tdb"]},{"doi":"10.1016/j.jallcom.2010.08.136","citation":"Wojciech Gierlotka, Dominika Jendrzejczyk-Handzlik, Thermodynamic description of the binary Ag–Ga system, Journal of Alloys and Compounds 509, 38-42 (2011).","roles":["assessment that models this phase"],"labels":["BCC_A2"],"values":0,"tdb_files":["AgGa-11Gie.tdb"]}],"total_papers":2},{"id":"phase:ag-ga:fcc-a1","system":"AG-GA","elements":["AG","GA"],"preferred_name":"FCC_A1","status":"assigned","structure":{"structure_type":"st:a1-cu-cf4","basis":"standard_name","tier":"A","confidence":"high","label":"from the standard phase name","prototype":"Cu","strukturbericht":"A1","pearson":"cF4","space_group":{"number":225,"symbol":"Fm-3m"}},"candidates":[],"review_reasons":[],"names":[{"name":"paper:10.1016/j.calphad.2006.02.004:fcc","namespace":"paper","label":"fcc","basis":"corpus_mapping:unstated"},{"name":"paper:10.1016/j.jallcom.2010.08.136:FCC_A1","namespace":"paper","label":"FCC_A1","basis":"corpus_mapping:confirmed"},{"name":"tdb:AgGa-06Zha.tdb:FCC_A1","namespace":"tdb","label":"FCC_A1","tdb_sha256":"5964e1fd9ccd10cfbd83b6fdb346d25ea7ffa5fe817f572358e120a1cd57f94d"},{"name":"tdb:AgGa-11Gie.tdb:FCC_A1","namespace":"tdb","label":"FCC_A1","tdb_sha256":"3ca7f3c42581b3ee18b8fb39d6f729ef55f565cfd1573fc855f46fef9111e82f"},{"name":"corpus:phase:ag-ga:fcc-a1","namespace":"corpus","label":"phase:ag-ga:fcc-a1","in_sgte_corpus":true}],"models":[{"tdb":"AgGa-06Zha.tdb","path":"databases/sgte-binary/AgGa-06Zha.tdb","sha256":"5964e1fd9ccd10cfbd83b6fdb346d25ea7ffa5fe817f572358e120a1cd57f94d","phase_name":"FCC_A1","type_code":"%A","sublattices":[{"site_ratio":1.0,"constituents":["AG","GA"]},{"site_ratio":1.0,"constituents":["VA"]}],"stoichiometric":false,"composition":null,"tdb_definition":{"verbatim":{"phase":{"line_start":36,"line_end":36,"text":"PHASE FCC_A1 %A 2 1 1 !"},"constituent":{"line_start":37,"line_end":37,"text":"CONST FCC_A1 : AG% GA : VA : !"},"type_definitions":[{"line_start":68,"line_end":68,"text":"TYPE-DEF % SEQ * !","type_code":"%","amends":null},{"line_start":69,"line_end":69,"text":"TYPE-DEF A GES AMEND_PHASE_DESCRIPTION @ MAGNETIC -3 0.28 !","type_code":"A","amends":"@"}]},"parsed":{"phase_name":"FCC_A1","type_code":"%A","type_codes":["%","A"],"n_sublattices":2,"site_ratios":[1,1],"constituents":[["AG%","GA"],["VA"]],"major_constituents":[["AG"],[]],"magnetic":{"type_code":"A","afm_factor":-3,"structure_fraction":0.28,"line":69},"disordered_part":null,"ordered_partner":null},"parameters":{"total":4,"by_kind":{"G":2,"L":2},"L_by_order":{"0":1,"1":1},"interaction_orders":[0,1],"endmember_G":2},"provenance":{"path":"databases/sgte-binary/AgGa-06Zha.tdb","sha256":"5964e1fd9ccd10cfbd83b6fdb346d25ea7ffa5fe817f572358e120a1cd57f94d","decoded_as":"utf-8","website_url":"https://orchid-project.org/data/databases/sgte-binary/AgGa-06Zha.tdb","github_url":"https://github.com/orchid-calphad/orchid-pipeline/blob/main/databases/sgte-binary/AgGa-06Zha.tdb"}}},{"tdb":"AgGa-11Gie.tdb","path":"databases/sgte-binary/AgGa-11Gie.tdb","sha256":"3ca7f3c42581b3ee18b8fb39d6f729ef55f565cfd1573fc855f46fef9111e82f","phase_name":"FCC_A1","type_code":"%A","sublattices":[{"site_ratio":1.0,"constituents":["AG","GA"]},{"site_ratio":1.0,"constituents":["VA"]}],"stoichiometric":false,"composition":null,"tdb_definition":{"verbatim":{"phase":{"line_start":25,"line_end":25,"text":"PHASE FCC_A1 %A 2 1 1 !"},"constituent":{"line_start":26,"line_end":26,"text":"CONST FCC_A1 : AG% GA : VA : !"},"type_definitions":[{"line_start":57,"line_end":57,"text":"TYPE-DEF % SEQ * !","type_code":"%","amends":null},{"line_start":58,"line_end":58,"text":"TYPE-DEF A GES AMEND_PHASE_DESCRIPTION @ MAGNETIC -3 0.28 !","type_code":"A","amends":"@"}]},"parsed":{"phase_name":"FCC_A1","type_code":"%A","type_codes":["%","A"],"n_sublattices":2,"site_ratios":[1,1],"constituents":[["AG%","GA"],["VA"]],"major_constituents":[["AG"],[]],"magnetic":{"type_code":"A","afm_factor":-3,"structure_fraction":0.28,"line":58},"disordered_part":null,"ordered_partner":null},"parameters":{"total":4,"by_kind":{"G":2,"L":2},"L_by_order":{"0":1,"1":1},"interaction_orders":[0,1],"endmember_G":2},"provenance":{"path":"databases/sgte-binary/AgGa-11Gie.tdb","sha256":"3ca7f3c42581b3ee18b8fb39d6f729ef55f565cfd1573fc855f46fef9111e82f","decoded_as":"utf-8","website_url":"https://orchid-project.org/data/databases/sgte-binary/AgGa-11Gie.tdb","github_url":"https://github.com/orchid-calphad/orchid-pipeline/blob/main/databases/sgte-binary/AgGa-11Gie.tdb"}}}],"stoichiometry":null,"stability":[{"tdb":"AgGa-06Zha.tdb","tdb_sha256":"5964e1fd9ccd10cfbd83b6fdb346d25ea7ffa5fe817f572358e120a1cd57f94d","diagram":"phase-diagrams/sgte/AgGa-06Zha.json","status":"ok","x_element":"GA","stable":true,"T_min_K":300.0,"T_max_K":2500.0,"x_min":0.0,"x_max":0.80745,"stable_at_top_of_range":true},{"tdb":"AgGa-11Gie.tdb","tdb_sha256":"3ca7f3c42581b3ee18b8fb39d6f729ef55f565cfd1573fc855f46fef9111e82f","diagram":"phase-diagrams/sgte/AgGa-11Gie.json","status":"ok","x_element":"GA","stable":true,"T_min_K":300.0,"T_max_K":1235.93,"x_min":0.0,"x_max":0.17609,"stable_at_top_of_range":false}],"literature":{"values":21,"accepted_values":21,"papers":2},"corpus":{"in_sgte_corpus":true,"phase_mappings":1,"mapping_basis":{"curator/confirmed":1},"printed_labels":["FCC_A1"]},"references":[{"doi":"10.1016/j.calphad.2006.02.004","citation":"Y. Zhang, J.-B. Li, J.K. Liang, Q.L. Liu, Y.G. Xiao, Q. Zhang et al., Thermodynamic assessment of the Ag–Ga system, Calphad 30, 316-322 (2006).","roles":["assessment that models this phase","reports values for this phase"],"labels":["FCC_A1","fcc"],"values":14,"tdb_files":["AgGa-06Zha.tdb"]},{"doi":"10.1016/j.jallcom.2010.08.136","citation":"Wojciech Gierlotka, Dominika Jendrzejczyk-Handzlik, Thermodynamic description of the binary Ag–Ga system, Journal of Alloys and Compounds 509, 38-42 (2011).","roles":["assessment that models this phase","reports values for this phase"],"labels":["FCC_A1"],"values":7,"tdb_files":["AgGa-11Gie.tdb"]},{"doi":"10.1016/0001-6160(72)90097-1","citation":"B. Predel, D.W. Stein, Bildungsenthalpien binärer verbindungen des galliums mit kupfer, silber und gold sowie analyse der thermodynamischen eigenschaften von -elektronen-verbindungen, Acta Metallurgica 20, 681-692 (1972).","roles":["cited as the source of values for this phase"],"labels":[],"values":4},{"doi":"10.1016/0022-5088(91)90272-6","citation":"P. Feschotte, P. Bass, Un nouveau composé intermétallique très timide: AgGa, Journal of the Less Common Metals 171, 157-162 (1991).","roles":["cited as the source of values for this phase"],"labels":[],"values":3},{"doi":"10.1016/s0925-8388(99)00572-1","citation":"A.E Gunnæs, O.B Karlsen, A Olsen, P.T Zagierski, Phase relations and crystal structures in the Ag–Ga system, Journal of Alloys and Compounds 297, 144-155 (2000).","roles":["cited as the source of values for this phase"],"labels":[],"values":1}],"total_papers":5},{"id":"phase:ag-ga:hcp-a3","system":"AG-GA","elements":["AG","GA"],"preferred_name":"HCP_A3","status":"assigned","structure":{"structure_type":"st:a3-mg-hp2","basis":"standard_name","tier":"A","confidence":"high","label":"from the standard phase name","prototype":"Mg","strukturbericht":"A3","pearson":"hP2","space_group":{"number":194,"symbol":"P6_3/mmc"}},"candidates":[],"review_reasons":[],"names":[{"name":"paper:10.1016/j.calphad.2006.02.004:hcp","namespace":"paper","label":"hcp","basis":"corpus_mapping:unstated"},{"name":"paper:10.1016/j.jallcom.2010.08.136:HCP_A3","namespace":"paper","label":"HCP_A3","basis":"corpus_mapping:confirmed"},{"name":"tdb:AgGa-06Zha.tdb:HCP_A3","namespace":"tdb","label":"HCP_A3","tdb_sha256":"5964e1fd9ccd10cfbd83b6fdb346d25ea7ffa5fe817f572358e120a1cd57f94d"},{"name":"tdb:AgGa-11Gie.tdb:HCP_A3","namespace":"tdb","label":"HCP_A3","tdb_sha256":"3ca7f3c42581b3ee18b8fb39d6f729ef55f565cfd1573fc855f46fef9111e82f"},{"name":"corpus:phase:ag-ga:hcp-a3","namespace":"corpus","label":"phase:ag-ga:hcp-a3","in_sgte_corpus":true}],"models":[{"tdb":"AgGa-06Zha.tdb","path":"databases/sgte-binary/AgGa-06Zha.tdb","sha256":"5964e1fd9ccd10cfbd83b6fdb346d25ea7ffa5fe817f572358e120a1cd57f94d","phase_name":"HCP_A3","type_code":"%A","sublattices":[{"site_ratio":1.0,"constituents":["AG","GA"]},{"site_ratio":0.5,"constituents":["VA"]}],"stoichiometric":false,"composition":null,"tdb_definition":{"verbatim":{"phase":{"line_start":46,"line_end":46,"text":"PHASE HCP_A3 %A 2 1 0.5 !"},"constituent":{"line_start":47,"line_end":47,"text":"CONST HCP_A3 : AG GA : VA : !"},"type_definitions":[{"line_start":68,"line_end":68,"text":"TYPE-DEF % SEQ * !","type_code":"%","amends":null},{"line_start":69,"line_end":69,"text":"TYPE-DEF A GES AMEND_PHASE_DESCRIPTION @ MAGNETIC -3 0.28 !","type_code":"A","amends":"@"}]},"parsed":{"phase_name":"HCP_A3","type_code":"%A","type_codes":["%","A"],"n_sublattices":2,"site_ratios":[1,0.5],"constituents":[["AG","GA"],["VA"]],"major_constituents":[[],[]],"magnetic":{"type_code":"A","afm_factor":-3,"structure_fraction":0.28,"line":69},"disordered_part":null,"ordered_partner":null},"parameters":{"total":4,"by_kind":{"G":2,"L":2},"L_by_order":{"0":1,"1":1},"interaction_orders":[0,1],"endmember_G":2},"provenance":{"path":"databases/sgte-binary/AgGa-06Zha.tdb","sha256":"5964e1fd9ccd10cfbd83b6fdb346d25ea7ffa5fe817f572358e120a1cd57f94d","decoded_as":"utf-8","website_url":"https://orchid-project.org/data/databases/sgte-binary/AgGa-06Zha.tdb","github_url":"https://github.com/orchid-calphad/orchid-pipeline/blob/main/databases/sgte-binary/AgGa-06Zha.tdb"}}},{"tdb":"AgGa-11Gie.tdb","path":"databases/sgte-binary/AgGa-11Gie.tdb","sha256":"3ca7f3c42581b3ee18b8fb39d6f729ef55f565cfd1573fc855f46fef9111e82f","phase_name":"HCP_A3","type_code":"%A","sublattices":[{"site_ratio":1.0,"constituents":["AG","GA"]},{"site_ratio":0.5,"constituents":["VA"]}],"stoichiometric":false,"composition":null,"tdb_definition":{"verbatim":{"phase":{"line_start":35,"line_end":35,"text":"PHASE HCP_A3 %A 2 1 0.5 !"},"constituent":{"line_start":36,"line_end":36,"text":"CONST HCP_A3 : AG GA : VA : !"},"type_definitions":[{"line_start":57,"line_end":57,"text":"TYPE-DEF % SEQ * !","type_code":"%","amends":null},{"line_start":58,"line_end":58,"text":"TYPE-DEF A GES AMEND_PHASE_DESCRIPTION @ MAGNETIC -3 0.28 !","type_code":"A","amends":"@"}]},"parsed":{"phase_name":"HCP_A3","type_code":"%A","type_codes":["%","A"],"n_sublattices":2,"site_ratios":[1,0.5],"constituents":[["AG","GA"],["VA"]],"major_constituents":[[],[]],"magnetic":{"type_code":"A","afm_factor":-3,"structure_fraction":0.28,"line":58},"disordered_part":null,"ordered_partner":null},"parameters":{"total":4,"by_kind":{"G":2,"L":2},"L_by_order":{"0":1,"1":1},"interaction_orders":[0,1],"endmember_G":2},"provenance":{"path":"databases/sgte-binary/AgGa-11Gie.tdb","sha256":"3ca7f3c42581b3ee18b8fb39d6f729ef55f565cfd1573fc855f46fef9111e82f","decoded_as":"utf-8","website_url":"https://orchid-project.org/data/databases/sgte-binary/AgGa-11Gie.tdb","github_url":"https://github.com/orchid-calphad/orchid-pipeline/blob/main/databases/sgte-binary/AgGa-11Gie.tdb"}}}],"stoichiometry":null,"stability":[{"tdb":"AgGa-06Zha.tdb","tdb_sha256":"5964e1fd9ccd10cfbd83b6fdb346d25ea7ffa5fe817f572358e120a1cd57f94d","diagram":"phase-diagrams/sgte/AgGa-06Zha.json","status":"ok","x_element":"GA","stable":true,"T_min_K":687.97,"T_max_K":819.35,"x_min":0.21812,"x_max":0.27157,"stable_at_top_of_range":false},{"tdb":"AgGa-11Gie.tdb","tdb_sha256":"3ca7f3c42581b3ee18b8fb39d6f729ef55f565cfd1573fc855f46fef9111e82f","diagram":"phase-diagrams/sgte/AgGa-11Gie.json","status":"ok","x_element":"GA","stable":true,"T_min_K":666.23,"T_max_K":886.8,"x_min":0.20843,"x_max":0.36275,"stable_at_top_of_range":false}],"literature":{"values":31,"accepted_values":31,"papers":2},"corpus":{"in_sgte_corpus":true,"phase_mappings":1,"mapping_basis":{"curator/confirmed":1},"printed_labels":["HCP_A3"]},"references":[{"doi":"10.1016/j.calphad.2006.02.004","citation":"Y. Zhang, J.-B. Li, J.K. Liang, Q.L. Liu, Y.G. Xiao, Q. Zhang et al., Thermodynamic assessment of the Ag–Ga system, Calphad 30, 316-322 (2006).","roles":["assessment that models this phase","reports values for this phase"],"labels":["HCP_A3","hcp"],"values":22,"tdb_files":["AgGa-06Zha.tdb"]},{"doi":"10.1016/j.jallcom.2010.08.136","citation":"Wojciech Gierlotka, Dominika Jendrzejczyk-Handzlik, Thermodynamic description of the binary Ag–Ga system, Journal of Alloys and Compounds 509, 38-42 (2011).","roles":["assessment that models this phase","reports values for this phase"],"labels":["HCP_A3"],"values":9,"tdb_files":["AgGa-11Gie.tdb"]},{"doi":"10.1016/0022-5088(91)90272-6","citation":"P. Feschotte, P. Bass, Un nouveau composé intermétallique très timide: AgGa, Journal of the Less Common Metals 171, 157-162 (1991).","roles":["cited as the source of values for this phase"],"labels":[],"values":6},{"doi":"10.1016/0001-6160(72)90097-1","citation":"B. Predel, D.W. Stein, Bildungsenthalpien binärer verbindungen des galliums mit kupfer, silber und gold sowie analyse der thermodynamischen eigenschaften von -elektronen-verbindungen, Acta Metallurgica 20, 681-692 (1972).","roles":["cited as the source of values for this phase"],"labels":[],"values":5},{"doi":"10.1016/s0925-8388(99)00572-1","citation":"A.E Gunnæs, O.B Karlsen, A Olsen, P.T Zagierski, Phase relations and crystal structures in the Ag–Ga system, Journal of Alloys and Compounds 297, 144-155 (2000).","roles":["cited as the source of values for this phase"],"labels":[],"values":2}],"total_papers":5},{"id":"phase:ag-ga:liquid","system":"AG-GA","elements":["AG","GA"],"preferred_name":"LIQUID","status":"assigned","structure":{"structure_type":"st:liquid","basis":"liquid","confidence":"high","label":"liquid","prototype":null,"strukturbericht":null,"pearson":null,"space_group":null},"candidates":[],"review_reasons":[],"names":[{"name":"paper:10.1016/j.calphad.2006.02.004:L","namespace":"paper","label":"L","basis":"corpus_mapping:unstated"},{"name":"paper:10.1016/j.jallcom.2010.08.136:L","namespace":"paper","label":"L","basis":"corpus_mapping:confirmed"},{"name":"tdb:AgGa-06Zha.tdb:LIQUID","namespace":"tdb","label":"LIQUID","tdb_sha256":"5964e1fd9ccd10cfbd83b6fdb346d25ea7ffa5fe817f572358e120a1cd57f94d"},{"name":"tdb:AgGa-11Gie.tdb:LIQUID","namespace":"tdb","label":"LIQUID","tdb_sha256":"3ca7f3c42581b3ee18b8fb39d6f729ef55f565cfd1573fc855f46fef9111e82f"},{"name":"corpus:phase:ag-ga:liquid","namespace":"corpus","label":"phase:ag-ga:liquid","in_sgte_corpus":true}],"models":[{"tdb":"AgGa-06Zha.tdb","path":"databases/sgte-binary/AgGa-06Zha.tdb","sha256":"5964e1fd9ccd10cfbd83b6fdb346d25ea7ffa5fe817f572358e120a1cd57f94d","phase_name":"LIQUID","type_code":"%","sublattices":[{"site_ratio":1.0,"constituents":["AG","AG3GA","GA"]}],"stoichiometric":false,"composition":null,"tdb_definition":{"verbatim":{"phase":{"line_start":31,"line_end":31,"text":"PHASE LIQUID:L % 1 1 !"},"constituent":{"line_start":32,"line_end":32,"text":"CONST LIQUID:L : AG AG3GA GA : !"},"type_definitions":[{"line_start":68,"line_end":68,"text":"TYPE-DEF % SEQ * !","type_code":"%","amends":null}]},"parsed":{"phase_name":"LIQUID","type_code":"%","type_codes":["%"],"n_sublattices":1,"site_ratios":[1],"constituents":[["AG",
