Repository: orchid-calphad/orchid-data

# ORCHID data

Open data of the **ORCHID** project (Open Repository for CALPHAD Hypotheses, Intelligence, and Discovery),
served at <https://data.orchid-project.org> and browsable at <https://orchid-project.org>.

**Release v2026.10. Version 1, machine-extracted: values were read from papers by language-model readers constrained to quote their source and checked automatically (quote verification, field-placement rule, printed-page sign checks, DFT and Kim et al. 2017 cross-checks); a hand-checked precision sample is in progress.**

| Folder | Content |
|---|---|

File: phases/systems/AG-HG.json
{"system":"AG-HG","release":"v2026.10","phases":[{"id":"phase:ag-hg:a10-rhombo","system":"AG-HG","elements":["AG","HG"],"preferred_name":"RHOMBO_A10","status":"assigned","structure":{"structure_type":"st:a10-alpha-hg-hr1","basis":"standard_name","tier":"A","confidence":"high","label":"from the standard phase name","prototype":"alpha-Hg","strukturbericht":"A10","pearson":"hR1","space_group":{"number":166,"symbol":"R-3m"}},"candidates":[],"review_reasons":[],"names":[{"name":"paper:10.1016/j.tca.2012.08.004:(Hg)","namespace":"paper","label":"(Hg)","basis":"corpus_mapping:confirmed"},{"name":"tdb:AgHg-12Liu.tdb:RHOMBO_A10","namespace":"tdb","label":"RHOMBO_A10","tdb_sha256":"39dc2bfee53e4124e77e582f6086c935e385083010df60383363770af64ac169"},{"name":"corpus:phase:ag-hg:a10-rhombo","namespace":"corpus","label":"phase:ag-hg:a10-rhombo","in_sgte_corpus":true},{"name":"corpus:phase:ag-hg:rhombo-a10","namespace":"corpus","label":"phase:ag-hg:rhombo-a10","alias_of":"phase:ag-hg:a10-rhombo"}],"models":[{"tdb":"AgHg-12Liu.tdb","path":"databases/sgte-binary/AgHg-12Liu.tdb","sha256":"39dc2bfee53e4124e77e582f6086c935e385083010df60383363770af64ac169","phase_name":"RHOMBO_A10","type_code":"%","sublattices":[{"site_ratio":1.0,"constituents":["HG"]}],"stoichiometric":true,"composition":{"HG":1.0},"tdb_definition":{"verbatim":{"phase":{"line_start":44,"line_end":44,"text":"PHASE RHOMBO_A10 % 1 1 !"},"constituent":{"line_start":45,"line_end":45,"text":"CONST RHOMBO_A10 : HG : !"},"type_definitions":[{"line_start":61,"line_end":61,"text":"TYPE-DEF % SEQ * !","type_code":"%","amends":null}]},"parsed":{"phase_name":"RHOMBO_A10","type_code":"%","type_codes":["%"],"n_sublattices":1,"site_ratios":[1],"constituents":[["HG"]],"major_constituents":[[]],"magnetic":null,"disordered_part":null,"ordered_partner":null},"parameters":{"total":1,"by_kind":{"G":1},"L_by_order":{},"interaction_orders":[],"endmember_G":1},"provenance":{"path":"databases/sgte-binary/AgHg-12Liu.tdb","sha256":"39dc2bfee53e4124e77e582f6086c935e385083010df60383363770af64ac169","decoded_as":"utf-8","website_url":"https://orchid-project.org/data/databases/sgte-binary/AgHg-12Liu.tdb","github_url":"https://github.com/orchid-calphad/orchid-pipeline/blob/main/databases/sgte-binary/AgHg-12Liu.tdb"}},"tdb_comment_structure":["Prototype Hg (hR1, R-3m)"]}],"stoichiometry":{"HG":1.0},"stability":[{"tdb":"AgHg-12Liu.tdb","tdb_sha256":"39dc2bfee53e4124e77e582f6086c935e385083010df60383363770af64ac169","diagram":"phase-diagrams/sgte/AgHg-12Liu.json","status":"ok","x_element":"HG","stable":false}],"literature":{"values":1,"accepted_values":1,"papers":1},"corpus":{"in_sgte_corpus":true,"phase_mappings":1,"mapping_basis":{"curator/confirmed":1},"printed_labels":["(Hg)"]},"references":[{"doi":"10.1016/j.tca.2012.08.004","citation":"Yajun Liu, Guan Wang, Jiang Wang, Yang Chen, Zhaohui Long, Phase equilibria and thermodynamic functions for Ag–Hg and Cu–Hg binary systems, Thermochimica Acta 547, 83-88 (2012).","roles":["assessment that models this phase","reports values for this phase"],"labels":["(Hg)","RHOMBO_A10"],"values":1,"tdb_files":["AgHg-12Liu.tdb"]}],"total_papers":1},{"id":"phase:ag-hg:ag11hg15","system":"AG-HG","elements":["AG","HG"],"preferred_name":"AG11HG15","status":"assigned","structure":{"structure_type":"st:ag11hg15-ci52","basis":"assessment_declared","tier":"C","confidence":"assessor-stated","label":"assessment-declared (Hallstedt 2025, mmc2)","source":{"citation":"B. Hallstedt, The SGTE collection of binary datasets, Calphad 89 (2025) 102833, supplementary crystallographic table (mmc2)","doi":"10.1016/j.calphad.2025.102833","license":"CC BY 4.0","table":"mmc2","rows":[{"actual":"Ag11Hg15 (gamma-brass related)","model":"Ag11Hg15","pearson":"cI52","phase_name":"AG11HG15","prototype":"Ag11Hg15","space_group":{"number":197,"symbol":"I23"},"strukturbericht":null}]},"prototype":"Ag11Hg15","strukturbericht":null,"pearson":"cI52","space_group":{"number":197,"symbol":"I23"},"caveats":["not certain from the name or DFT alone (no_on_hull_entry_in_both, no_structure_token); structure as stated in the SGTE crystallographic table for this phase name and system"]},"candidates":[],"review_reasons":[],"names":[{"name":"paper:10.1016/j.tca.2012.08.004:Ag11Hg15","namespace":"paper","label":"Ag11Hg15","basis":"corpus_mapping:confirmed"},{"name":"tdb:AgHg-12Liu.tdb:AG11HG15","namespace":"tdb","label":"AG11HG15","tdb_sha256":"39dc2bfee53e4124e77e582f6086c935e385083010df60383363770af64ac169"},{"name":"corpus:phase:ag-hg:ag11hg15","namespace":"corpus","label":"phase:ag-hg:ag11hg15","in_sgte_corpus":true}],"models":[{"tdb":"AgHg-12Liu.tdb","path":"databases/sgte-binary/AgHg-12Liu.tdb","sha256":"39dc2bfee53e4124e77e582f6086c935e385083010df60383363770af64ac169","phase_name":"AG11HG15","type_code":"%","sublattices":[{"site_ratio":11.0,"constituents":["AG"]},{"site_ratio":15.0,"constituents":["HG"]}],"stoichiometric":true,"composition":{"AG":0.4230769230769231,"HG":0.5769230769230769},"tdb_definition":{"verbatim":{"phase":{"line_start":54,"line_end":54,"text":"PHASE AG11HG15 % 2 11 15 !"},"constituent":{"line_start":55,"line_end":55,"text":"CONST AG11HG15 : AG : HG : !"},"type_definitions":[{"line_start":61,"line_end":61,"text":"TYPE-DEF % SEQ * !","type_code":"%","amends":null}]},"parsed":{"phase_name":"AG11HG15","type_code":"%","type_codes":["%"],"n_sublattices":2,"site_ratios":[11,15],"constituents":[["AG"],["HG"]],"major_constituents":[[],[]],"magnetic":null,"disordered_part":null,"ordered_partner":null},"parameters":{"total":1,"by_kind":{"G":1},"L_by_order":{},"interaction_orders":[],"endmember_G":1},"provenance":{"path":"databases/sgte-binary/AgHg-12Liu.tdb","sha256":"39dc2bfee53e4124e77e582f6086c935e385083010df60383363770af64ac169","decoded_as":"utf-8","website_url":"https://orchid-project.org/data/databases/sgte-binary/AgHg-12Liu.tdb","github_url":"https://github.com/orchid-calphad/orchid-pipeline/blob/main/databases/sgte-binary/AgHg-12Liu.tdb"}},"tdb_comment_structure":["Prototype Ag11Hg15 (cI52, I23, 197)"]}],"stoichiometry":{"AG":0.4230769230769231,"HG":0.5769230769230769},"stability":[{"tdb":"AgHg-12Liu.tdb","tdb_sha256":"39dc2bfee53e4124e77e582f6086c935e385083010df60383363770af64ac169","diagram":"phase-diagrams/sgte/AgHg-12Liu.json","status":"ok","x_element":"HG","stable":true,"T_min_K":300.0,"T_max_K":399.22,"x_min":0.57692,"x_max":0.57692,"stable_at_top_of_range":false}],"literature":{"values":2,"accepted_values":2,"papers":1},"corpus":{"in_sgte_corpus":true,"phase_mappings":1,"mapping_basis":{"curator/confirmed":1},"printed_labels":["Ag11Hg15"]},"references":[{"doi":"10.1016/j.tca.2012.08.004","citation":"Yajun Liu, Guan Wang, Jiang Wang, Yang Chen, Zhaohui Long, Phase equilibria and thermodynamic functions for Ag–Hg and Cu–Hg binary systems, Thermochimica Acta 547, 83-88 (2012).","roles":["assessment that models this phase","reports values for this phase"],"labels":["AG11HG15","Ag11Hg15"],"values":2,"tdb_files":["AgHg-12Liu.tdb"]}],"total_papers":1},{"id":"phase:ag-hg:ag11hg9-a3","system":"AG-HG","elements":["AG","HG"],"preferred_name":"AG11HG9_A3","status":"assigned","structure":{"structure_type":"st:a3-mg-hp2","basis":"standard_name","tier":"A","confidence":"high","label":"from the standard phase name","prototype":"Mg","strukturbericht":"A3","pearson":"hP2","space_group":{"number":194,"symbol":"P6_3/mmc"}},"candidates":[],"review_reasons":[],"names":[{"name":"paper:10.1016/j.tca.2012.08.004:Ag11Hg9","namespace":"paper","label":"Ag11Hg9","basis":"corpus_mapping:confirmed"},{"name":"tdb:AgHg-12Liu.tdb:AG11HG9_A3","namespace":"tdb","label":"AG11HG9_A3","tdb_sha256":"39dc2bfee53e4124e77e582f6086c935e385083010df60383363770af64ac169"},{"name":"corpus:phase:ag-hg:ag11hg9-a3","namespace":"corpus","label":"phase:ag-hg:ag11hg9-a3","in_sgte_corpus":true}],"models":[{"tdb":"AgHg-12Liu.tdb","path":"databases/sgte-binary/AgHg-12Liu.tdb","sha256":"39dc2bfee53e4124e77e582f6086c935e385083010df60383363770af64ac169","phase_name":"AG11HG9_A3","type_code":"%","sublattices":[{"site_ratio":11.0,"constituents":["AG"]},{"site_ratio":9.0,"constituents":["HG"]}],"stoichiometric":true,"composition":{"AG":0.55,"HG":0.45},"tdb_definition":{"verbatim":{"phase":{"line_start":49,"line_end":49,"text":"PHASE AG11HG9_A3 % 2 11 9 !"},"constituent":{"line_start":50,"line_end":50,"text":"CONST AG11HG9_A3 : AG : HG : !"},"type_definitions":[{"line_start":61,"line_end":61,"text":"TYPE-DEF % SEQ * !","type_code":"%","amends":null}]},"parsed":{"phase_name":"AG11HG9_A3","type_code":"%","type_codes":["%"],"n_sublattices":2,"site_ratios":[11,9],"constituents":[["AG"],["HG"]],"major_constituents":[[],[]],"magnetic":null,"disordered_part":null,"ordered_partner":null},"parameters":{"total":1,"by_kind":{"G":1},"L_by_order":{},"interaction_orders":[],"endmember_G":1},"provenance":{"path":"databases/sgte-binary/AgHg-12Liu.tdb","sha256":"39dc2bfee53e4124e77e582f6086c935e385083010df60383363770af64ac169","decoded_as":"utf-8","website_url":"https://orchid-project.org/data/databases/sgte-binary/AgHg-12Liu.tdb","github_url":"https://github.com/orchid-calphad/orchid-pipeline/blob/main/databases/sgte-binary/AgHg-12Liu.tdb"}},"tdb_comment_structure":["Prototype Mg (hP2, P6_3/mmc)"]}],"stoichiometry":{"AG":0.55,"HG":0.45},"stability":[{"tdb":"AgHg-12Liu.tdb","tdb_sha256":"39dc2bfee53e4124e77e582f6086c935e385083010df60383363770af64ac169","diagram":"phase-diagrams/sgte/AgHg-12Liu.json","status":"ok","x_element":"HG","stable":true,"T_min_K":300.0,"T_max_K":548.23,"x_min":0.45,"x_max":0.45,"stable_at_top_of_range":false}],"literature":{"values":2,"accepted_values":2,"papers":1},"corpus":{"in_sgte_corpus":true,"phase_mappings":1,"mapping_basis":{"formula_identity/confirmed":1},"printed_labels":["Ag11Hg9"]},"references":[{"doi":"10.1016/j.tca.2012.08.004","citation":"Yajun Liu, Guan Wang, Jiang Wang, Yang Chen, Zhaohui Long, Phase equilibria and thermodynamic functions for Ag–Hg and Cu–Hg binary systems, Thermochimica Acta 547, 83-88 (2012).","roles":["assessment that models this phase","reports values for this phase"],"labels":["AG11HG9_A3","Ag11Hg9"],"values":2,"tdb_files":["AgHg-12Liu.tdb"]}],"total_papers":1},{"id":"phase:ag-hg:bcc-a2","system":"AG-HG","elements":["AG","HG"],"preferred_name":"BCC_A2","status":"assigned","structure":{"structure_type":"st:a2-w-ci2","basis":"standard_name","tier":"A","confidence":"high","label":"from the standard phase name","prototype":"W","strukturbericht":"A2","pearson":"cI2","space_group":{"number":229,"symbol":"Im-3m"}},"candidates":[],"review_reasons":[],"names":[{"name":"tdb:AgHg-12Liu.tdb:BCC_A2","namespace":"tdb","label":"BCC_A2","tdb_sha256":"39dc2bfee53e4124e77e582f6086c935e385083010df60383363770af64ac169"},{"name":"corpus:phase:ag-hg:bcc-a2","namespace":"corpus","label":"phase:ag-hg:bcc-a2","in_sgte_corpus":false}],"models":[{"tdb":"AgHg-12Liu.tdb","path":"databases/sgte-binary/AgHg-12Liu.tdb","sha256":"39dc2bfee53e4124e77e582f6086c935e385083010df60383363770af64ac169","phase_name":"BCC_A2","type_code":"%B","sublattices":[{"site_ratio":1.0,"constituents":["AG"]},{"site_ratio":3.0,"constituents":["VA"]}],"stoichiometric":true,"composition":{"AG":1.0},"tdb_definition":{"verbatim":{"phase":{"line_start":34,"line_end":34,"text":"PHASE BCC_A2 %B 2 1 3 !"},"constituent":{"line_start":35,"line_end":35,"text":"CONST BCC_A2 : AG : VA : !"},"type_definitions":[{"line_start":61,"line_end":61,"text":"TYPE-DEF % SEQ * !","type_code":"%","amends":null},{"line_start":63,"line_end":63,"text":"TYPE-DEF B GES AMEND_PHASE_DESCRIPTION @ MAGNETIC -1 0.4 !","type_code":"B","amends":"@"}]},"parsed":{"phase_name":"BCC_A2","type_code":"%B","type_codes":["%","B"],"n_sublattices":2,"site_ratios":[1,3],"constituents":[["AG"],["VA"]],"major_constituents":[[],[]],"magnetic":{"type_code":"B","afm_factor":-1,"structure_fraction":0.4,"line":63},"disordered_part":null,"ordered_partner":null},"parameters":{"total":1,"by_kind":{"G":1},"L_by_order":{},"interaction_orders":[],"endmember_G":1},"provenance":{"path":"databases/sgte-binary/AgHg-12Liu.tdb","sha256":"39dc2bfee53e4124e77e582f6086c935e385083010df60383363770af64ac169","decoded_as":"utf-8","website_url":"https://orchid-project.org/data/databases/sgte-binary/AgHg-12Liu.tdb","github_url":"https://github.com/orchid-calphad/orchid-pipeline/blob/main/databases/sgte-binary/AgHg-12Liu.tdb"}}}],"stoichiometry":{"AG":1.0},"stability":[{"tdb":"AgHg-12Liu.tdb","tdb_sha256":"39dc2bfee53e4124e77e582f6086c935e385083010df60383363770af64ac169","diagram":"phase-diagrams/sgte/AgHg-12Liu.json","status":"ok","x_element":"HG","stable":false}],"literature":{"values":0,"accepted_values":0,"papers":0},"corpus":{"in_sgte_corpus":false,"phase_mappings":0,"mapping_basis":{},"printed_labels":[]},"references":[{"doi":"10.1016/j.tca.2012.08.004","citation":"Yajun Liu, Guan Wang, Jiang Wang, Yang Chen, Zhaohui Long, Phase equilibria and thermodynamic functions for Ag–Hg and Cu–Hg binary systems, Thermochimica Acta 547, 83-88 (2012).","roles":["assessment that models this phase"],"labels":["BCC_A2"],"values":0,"tdb_files":["AgHg-12Liu.tdb"]}],"total_papers":1},{"id":"phase:ag-hg:fcc-a1","system":"AG-HG","elements":["AG","HG"],"preferred_name":"FCC_A1","status":"assigned","structure":{"structure_type":"st:a1-cu-cf4","basis":"standard_name","tier":"A","confidence":"high","label":"from the standard phase name","prototype":"Cu","strukturbericht":"A1","pearson":"cF4","space_group":{"number":225,"symbol":"Fm-3m"}},"candidates":[],"review_reasons":[],"names":[{"name":"paper:10.1016/j.tca.2012.08.004:fcc","namespace":"paper","label":"fcc","basis":"corpus_mapping:confirmed"},{"name":"tdb:AgHg-12Liu.tdb:FCC_A1","namespace":"tdb","label":"FCC_A1","tdb_sha256":"39dc2bfee53e4124e77e582f6086c935e385083010df60383363770af64ac169"},{"name":"corpus:phase:ag-hg:fcc-a1","namespace":"corpus","label":"phase:ag-hg:fcc-a1","in_sgte_corpus":true}],"models":[{"tdb":"AgHg-12Liu.tdb","path":"databases/sgte-binary/AgHg-12Liu.tdb","sha256":"39dc2bfee53e4124e77e582f6086c935e385083010df60383363770af64ac169","phase_name":"FCC_A1","type_code":"%A","sublattices":[{"site_ratio":1.0,"constituents":["AG","HG"]},{"site_ratio":1.0,"constituents":["VA"]}],"stoichiometric":false,"composition":null,"tdb_definition":{"verbatim":{"phase":{"line_start":29,"line_end":29,"text":"PHASE FCC_A1 %A 2 1 1 !"},"constituent":{"line_start":30,"line_end":30,"text":"CONST FCC_A1 : AG% HG : VA : !"},"type_definitions":[{"line_start":61,"line_end":61,"text":"TYPE-DEF % SEQ * !","type_code":"%","amends":null},{"line_start":62,"line_end":62,"text":"TYPE-DEF A GES AMEND_PHASE_DESCRIPTION @ MAGNETIC -3 0.28 !","type_code":"A","amends":"@"}]},"parsed":{"phase_name":"FCC_A1","type_code":"%A","type_codes":["%","A"],"n_sublattices":2,"site_ratios":[1,1],"constituents":[["AG%","HG"],["VA"]],"major_constituents":[["AG"],[]],"magnetic":{"type_code":"A","afm_factor":-3,"structure_fraction":0.28,"line":62},"disordered_part":null,"ordered_partner":null},"parameters":{"total":4,"by_kind":{"G":2,"L":2},"L_by_order":{"0":1,"1":1},"interaction_orders":[0,1],"endmember_G":2},"provenance":{"path":"databases/sgte-binary/AgHg-12Liu.tdb","sha256":"39dc2bfee53e4124e77e582f6086c935e385083010df60383363770af64ac169","decoded_as":"utf-8","website_url":"https://orchid-project.org/data/databases/sgte-binary/AgHg-12Liu.tdb","github_url":"https://github.com/orchid-calphad/orchid-pipeline/blob/main/databases/sgte-binary/AgHg-12Liu.tdb"}}}],"stoichiometry":null,"stability":[{"tdb":"AgHg-12Liu.tdb","tdb_sha256":"39dc2bfee53e4124e77e582f6086c935e385083010df60383363770af64ac169","diagram":"phase-diagrams/sgte/AgHg-12Liu.json","status":"ok","x_element":"HG","stable":true,"T_min_K":300.0,"T_max_K":1234.93,"x_min":0.0,"x_max":0.37508,"stable_at_top_of_range":false}],"literature":{"values":2,"accepted_values":2,"papers":1},"corpus":{"in_sgte_corpus":true,"phase_mappings":1,"mapping_basis":{"curator/confirmed":1},"printed_labels":["fcc"]},"references":[{"doi":"10.1016/j.tca.2012.08.004","citation":"Yajun Liu, Guan Wang, Jiang Wang, Yang Chen, Zhaohui Long, Phase equilibria and thermodynamic functions for Ag–Hg and Cu–Hg binary systems, Thermochimica Acta 547, 83-88 (2012).","roles":["assessment that models this phase","reports values for this phase"],"labels":["FCC_A1","fcc"],"values":2,"tdb_files":["AgHg-12Liu.tdb"]}],"total_papers":1},{"id":"phase:ag-hg:hcp-a3","system":"AG-HG","elements":["AG","HG"],"preferred_name":"HCP_A3","status":"assigned","structure":{"structure_type":"st:a3-mg-hp2","basis":"standard_name","tier":"A","confidence":"high","label":"from the standard phase name","prototype":"Mg","strukturbericht":"A3","pearson":"hP2","space_group":{"number":194,"symbol":"P6_3/mmc"}},"candidates":[],"review_reasons":[],"names":[{"name":"tdb:AgHg-12Liu.tdb:HCP_A3","namespace":"tdb","label":"HCP_A3","tdb_sha256":"39dc2bfee53e4124e77e582f6086c935e385083010df60383363770af64ac169"},{"name":"corpus:phase:ag-hg:hcp-a3","namespace":"corpus","label":"phase:ag-hg:hcp-a3","in_sgte_corpus":false}],"models":[{"tdb":"AgHg-12Liu.tdb","path":"databases/sgte-binary/AgHg-12Liu.tdb","sha256":"39dc2bfee53e4124e77e582f6086c935e385083010df60383363770af64ac169","phase_name":"HCP_A3","type_code":"%A","sublattices":[{"site_ratio":1.0,"constituents":["AG"]},{"site_ratio":0.5,"constituents":["VA"]}],"stoichiometric":true,"composition":{"AG":1.0},"tdb_definition":{"verbatim":{"phase":{"line_start":39,"line_end":39,"text":"PHASE HCP_A3 %A 2 1 0.5 !"},"constituent":{"line_start":40,"line_end":40,"text":"CONST HCP_A3 : AG : VA : !"},"type_definitions":[{"line_start":61,"line_end":61,"text":"TYPE-DEF % SEQ * !","type_code":"%","amends":null},{"line_start":62,"line_end":62,"text":"TYPE-DEF A GES AMEND_PHASE_DESCRIPTION @ MAGNETIC -3 0.28 !","type_code":"A","amends":"@"}]},"parsed":{"phase_name":"HCP_A3","type_code":"%A","type_codes":["%","A"],"n_sublattices":2,"site_ratios":[1,0.5],"constituents":[["AG"],["VA"]],"major_constituents":[[],[]],"magnetic":{"type_code":"A","afm_factor":-3,"structure_fraction":0.28,"line":62},"disordered_part":null,"ordered_partner":null},"parameters":{"total":1,"by_kind":{"G":1},"L_by_order":{},"interaction_orders":[],"endmember_G":1},"provenance":{"path":"databases/sgte-binary/AgHg-12Liu.tdb","sha256":"39dc2bfee53e4124e77e582f6086c935e385083010df60383363770af64ac169","decoded_as":"utf-8","website_url":"https://orchid-project.org/data/databases/sgte-binary/AgHg-12Liu.tdb","github_url":"https://github.com/orchid-calphad/orchid-pipeline/blob/main/databases/sgte-binary/AgHg-12Liu.tdb"}}}],"stoichiometry":{"AG":1.0},"stability":[{"tdb":"AgHg-12Liu.tdb","tdb_sha256":"39dc2bfee53e4124e77e582f6086c935e385083010df60383363770af64ac169","diagram":"phase-diagrams/sgte/AgHg-12Liu.json","status":"ok","x_element":"HG","stable":false}],"literature":{"values":0,"accepted_values":0,"papers":0},"corpus":{"in_sgte_corpus":false,"phase_mappings":0,"mapping_basis":{},"printed_labels":[]},"references":[{"doi":"10.1016/j.tca.2012.08.004","citation":"Yajun Liu, Guan Wang, Jiang Wang, Yang Chen, Zhaohui Long, Phase equilibria and thermodynamic functions for Ag–Hg and Cu–Hg binary systems, Thermochimica Acta 547, 83-88 (2012).","roles":["assessment that models this phase"],"labels":["HCP_A3"],"values":0,"tdb_files":["AgHg-12Liu.tdb"]}],"total_papers":1},{"id":"phase:ag-hg:liquid","system":"AG-HG","elements":["AG","HG"],"preferred_name":"LIQUID","status":"assigned","structure":{"structure_type":"st:liquid","basis":"liquid","confidence":"high","label":"liquid","prototype":null,"strukturbericht":null,"pearson":null,"space_group":null},"candidates":[],"review_reasons":[],"names":[{"name":"paper:10.1016/j.tca.2012.08.004:liq","namespace":"paper","label":"liq","basis":"corpus_mapping:confirmed"},{"name":"tdb:AgHg-12Liu.tdb:LIQUID","namespace":"tdb","label":"LIQUID","tdb_sha256":"39dc2bfee53e4124e77e582f6086c935e385083010df60383363770af64ac169"},{"name":"corpus:phase:ag-hg:liquid","namespace":"corpus","label":"phase:ag-hg:liquid","in_sgte_corpus":true}],"models":[{"tdb":"AgHg-12Liu.tdb","path":"databases/sgte-binary/AgHg-12Liu.tdb","sha256":"39dc2bfee53e4124e77e582f6086c935e385083010df60383363770af64ac169","phase_name":"LIQUID","type_code":"%","sublattices":[{"site_ratio":1.0,"constituents":["AG","HG"]}],"stoichiometric":false,"composition":null,"tdb_definition":{"verbatim":{"phase":{"line_start":24,"line_end":24,"text":"PHASE LIQUID:L % 1 1 !"},"constituent":{"line_start":25,"line_end":25,"text":"CONST LIQUID:L : AG HG : !"},"type_definitions":[{"line_start":61,"line_end":61,"text":"TYPE-DEF % SEQ * !","type_code":"%","amends":null}]},"parsed":{"phase_name":"LIQUID","type_code":"%","type_codes":["%"],"n_sublattices":1,"site_ratios":[1],"constituents":[["AG","HG"]],"major_constituents":[[]],"magnetic":null,"disordered_part":null,"ordered_partner":null},"parameters":{"total":5,"by_kind":{"G":2,"L":3},"L_by_order":{"0":1,"1":1,"2":1},"interaction_orders":[0,1,2],"endmember_G":2},"provenance":{"path":"databases/sgte-binary/AgHg-12Liu.tdb","sha256":"39dc2bfee53e4124e77e582f6086c935e385083010df60383363770af64ac169","decoded_as":"utf-8","website_url":"https://orchid-project.org/data/databases/sgte-binary/AgHg-12Liu.tdb","github_url":"https://github.com/orchid-calphad/orchid-pipeline/blob/main/databases/sgte-binary/AgHg-12Liu.tdb"}}}],"stoichiometry":null,"stability":[{"tdb":"AgHg-12Liu.tdb","tdb_sha256":"39dc2bfee53e4124e77e582f6086c935e385083010df60383363770af64ac169","diagram":"phase-diagrams/sgte/AgHg-12Liu.json","status":"ok","x_element":"HG","stable":true,"T_min_K":300.0,"T_max_K":2500.0,"x_min":0.0,"x_max":1.0,"stable_at_top_of_range":true}],"literature":{"values":4,"accepted_values":4,"papers":1},"corpus":{"in_sgte_corpus":true,"phase_mappings":1,"mapping_basis":{"curator/confirmed":1},"printed_labels":["liq"]},"references":[{"doi":"10.1016/j.tca.2012.08.004","citation":"Yajun Liu, Guan Wang, Jiang Wang, Yang Chen, Zhaohui Long, Phase equilibria and thermodynamic functions for Ag–Hg and Cu–Hg binary systems, Thermochimica Acta 547, 83-88 (2012).","roles":["assessment that models this phase","reports values for this phase"],"labels":["LIQUID","liq"],"values":4,"tdb_files":["AgHg-12Liu.tdb"]}],"total_papers":1}],"structure_types":{"st:a1-cu-cf4":{"id":"st:a1-cu-cf4","prototype":"Cu","prototype_spellings":[],"strukturbericht":"A1","pearson":"cF4","space_group":{"number":225,"symbol":"Fm-3m"},"stoichiometry":null,"sources":[{"citation":"B. Hallstedt, The SGTE collection of binary datasets, Calphad 89 (2025) 102833, supplementary crystallographic table (mmc2)","doi":"10.1016/j.calphad.2025.102833","license":"CC BY 4.0","rows":4},{"citation":"P. Villars, L. D. Calvert, Pearson's Handbook of Crystallographic Data for Intermetallic Phases, 2nd ed., ASM International (1991)","doi":null},{"citation":"M. J. Mehl et al., The AFLOW Library of Crystallographic Prototypes: Part 1, Comput. Mater. Sci. 136 (2017) S1-S828","doi":"10.1016/j.commatsci.2017.01.017"}],"verification":"built-in row confirmed by Hallstedt 2025 mmc2 (Strukturbericht, Pearson, space group)","registry_phases":1177},"st:a10-alpha-hg-hr1":{"id":"st:a10-alpha-hg-hr1","prototype":"alpha-Hg","prototype_spellings":["Hg"],"strukturbericht":"A10","pearson":"hR1","space_group":{"number":166,"symbol":"R-3m"},"stoichiometry":null,"sources":[{"citation":"B. Hallstedt, The SGTE collection of binary datasets, Calphad 89 (2025) 102833, supplementary crystallographic table (mmc2)","doi":"10.1016/j.calphad.2025.102833","license":"CC BY 4.0","rows":1},{"citation":"P. Villars, L. D. Calvert, Pearson's Handbook of Crystallographic Data for Intermetallic Phases, 2nd ed., ASM International (1991)","doi":null},{"citation":"M. J. Mehl et al., The AFLOW Library of Crystallographic Prototypes: Part 1, Comput. Mater. Sci. 136 (2017) S1-S828","doi":"10.1016/j.commatsci.2017.01.017"}],"verification":"built-in row confirmed by Hallstedt 2025 mmc2 (Strukturbericht, Pearson, space group)","registry_phases":13},"st:a2-w-ci2":{"id":"st:a2-w-ci2","prototype":"W","prototype_spellings":[],"strukturbericht":"A2","pearson":"cI2","space_group":{"number":229,"symbol":"Im-3m"},"stoichiometry":null,"sources":[{"citation":"B. Hallstedt, The SGTE collection of binary datasets, Calphad 89 (2025) 102833, supplementary crystallographic table (mmc2)","doi":"10.1016/j.calphad.2025.102833","license":"CC BY 4.0","rows":7},{"citation":"P. Villars, L. D. Calvert, Pearson's Handbook of Crystallographic Data for Intermetallic Phases, 2nd ed., ASM International (1991)","doi":null},{"citation":"M. J. Mehl et al., The AFLOW Library of Crystallographic Prototypes: Part 1, Comput. Mater. Sci. 136 (2017) S1-S828","doi":"10.1016/j.commatsci.2017.01.017"}],"verification":"built-in row confirmed by Hallstedt 2025 mmc2 (Strukturbericht, Pearson, space group)","registry_phases":1216},"st:a3-mg-hp2":{"id":"st:a3-mg-hp2","prototype":"Mg","prototype_spellings":[],"strukturbericht":"A3","pearson":"hP2","space_group":{"number":194,"symbol":"P6_3/mmc"},"stoichiometry":null,"sources":[{"citation":"B. Hallstedt, The SGTE collection of binary datasets, Calphad 89 (2025) 102833, supplementary crystallographic table (mmc2)","doi":"10.1016/j.calphad.2025.102833","license":"CC BY 4.0","rows":15},{"citation":"P. Villars, L. D. Calvert, Pearson's Handbook of Crystallographic Data for Intermetallic Phases, 2nd ed., ASM International (1991)","doi":null},{"citation":"M. J. Mehl et al., The AFLOW Library of Crystallographic Prototypes: Part 1, Comput. Mater. Sci. 136 (2017) S1-S828","doi":"10.1016/j.commatsci.2017.01.017"}],"verification":"built-in row confirmed by Hallstedt 2025 mmc2 (Strukturbericht, Pearson, space group)","registry_phases":1210},"st:ag11hg15-ci52":{"id":"st:ag11hg15-ci52","prototype":"Ag11Hg15","prototype_spellings":[],"strukturbericht":null,"pearson":"cI52","space_group":{"number":197,"symbol":"I23"},"stoichiometry":"Ag11Hg15","sources":[{"citation":"B. Hallstedt, The SGTE collection of binary datasets, Calphad 89 (2025) 102833, supplementary crystallographic table (mmc2)","doi":"10.1016/j.calphad.2025.102833","license":"CC BY 4.0","rows":1}],"verification":"in Hallstedt 2025 mmc2","registry_phases":1},"st:liquid":{"id":"st:liquid","prototype":null,"prototype_spellings":[],"strukturbericht":null,"pearson":null,"space_group":null,"stoichiometry":null,"sources":[],"verification":"definition (non-crystalline)","registry_phases":1304}},"cite_as":{"dataset":"phase-registry","version":"2026.10","release_tag":"v2026.10","license":"CC-BY-4.0","status":"Version 1, machine-extracted: values were read by language-model readers constrained to quote their source and checked automatically, and the release was then audited on the printed pages by adversarial audits, an independent second review of fit-facing records and a preliminary human review of a frozen sample. Flags such as accepted and ESPEI-ready record screening results, not certification; known issues are listed in the release notes.","title":"ORCHID-Registry: phase registry of binary systems","doi":"10.5281/zenodo.PENDING-phase-registry","url":"https://doi.org/10.5281/zenodo.PENDING-phase-registry","text":"R. Arróyave, J. Saal, D. Shin, ORCHID-Registry: phase registry of binary systems (version 2026.10; Version 1, machine-extracted), Zenodo (2026). https://doi.org/10.5281/zenodo.PENDING-phase-registry","bibtex":"@misc{orchid_phase_registry_2026,\n  author    = {Arr{\\'o}yave, Raymundo and Saal, James and Shin, Dongwon},\n  title     = {{ORCHID-Registry: phase registry of binary systems}},\n  version   = {2026.10},\n  publisher = {Zenodo},\n  year      = {2026},\n  doi       = {10.5281/zenodo.PENDING-phase-registry},\n  url       = {https://doi.org/10.5281/zenodo.PENDING-phase-registry},\n  note      = {Version 1, machine-extracted}\n}","also_cite":["B. Hallstedt, The SGTE collection of binary datasets, Calphad 89 (2025) 102833, https://doi.org/10.1016/j.calphad.2025.102833 (CC BY 4.0), and the original assessment named in each file","A. Jain et al., The Materials Project: A materials genome approach to accelerating materials innovation, APL Materials 1 (2013) 011002, https://doi.org/10.1063/1.4812323 (CC BY 4.0)","J. E. Saal et al., JOM 65 (2013) 1501, https://doi.org/10.1007/s11837-013-0755-4 and S. Kirklin et al., npj Comput. Mater. 1 (2015) 15010, https://doi.org/10.1038/npjcompumats.2015.10 (CC BY 4.0)","the original source of every value you use (paper_citation / paper_doi, and cited_dois for values the paper cites from earlier work)"],"part_of":{"title":"ORCHID data: umbrella record of the ORCHID datasets","doi":"10.5281/zenodo.PENDING-orchid-data","url":"https://doi.org/10.5281/zenodo.PENDING-orchid-data","text":"R. Arróyave, J. Saal, D. Shin, ORCHID data: umbrella record of the ORCHID datasets (version 2026.10; Version 1, machine-extracted), Zenodo (2026). https://doi.org/10.5281/zenodo.PENDING-orchid-data","bibtex":"@misc{orchid_data_2026,\n  author    = {Arr{\\'o}yave, Raymundo and Saal, James and Shin, Dongwon},\n  title     = {{ORCHID data: umbrella record of the ORCHID datasets}},\n  version   = {2026.10},\n  publisher = {Zenodo},\n  year      = {2026},\n  doi       = {10.5281/zenodo.PENDING-orchid-data},\n  url       = {https://doi.org/10.5281/zenodo.PENDING-orchid-data},\n  note      = {Version 1, machine-extracted}\n}"}}}
