Repository: orchid-calphad/orchid-data

# ORCHID data

Open data of the **ORCHID** project (Open Repository for CALPHAD Hypotheses, Intelligence, and Discovery),
served at <https://data.orchid-project.org> and browsable at <https://orchid-project.org>.

**Release v2026.10. Version 1, machine-extracted: values were read from papers by language-model readers constrained to quote their source and checked automatically (quote verification, field-placement rule, printed-page sign checks, DFT and Kim et al. 2017 cross-checks); a hand-checked precision sample is in progress.**

| Folder | Content |
|---|---|

File: phases/review_queue.json (part 1 of 45)
{
 "dataset": "ORCHID phase registry (binary systems)",
 "registry_version": "0.1.0",
 "description": "Phases without an assigned structure type that have candidates. A decision records structure_type, reviewer identity and basis.",
 "n": 1240,
 "reasons": {
  "assessment_declared_blocked_by": 199,
  "assessment_declared_compound_differs_from_model_composition": 36,
  "assessment_declared_compound_differs_from_site_ratios": 21,
  "assessment_declared_conflicts_with_dft": 2,
  "assessment_declared_order_disorder_ambiguity": 2,
  "dft_space_group_140_matches_3_structure_types": 1,
  "dft_space_group_141_matches_3_structure_types": 1,
  "dft_space_group_14_matches_0_structure_types": 1,
  "dft_space_group_14_matches_2_structure_types": 1,
  "dft_space_group_15_matches_0_structure_types": 1,
  "dft_space_group_164_matches_2_structure_types": 1,
  "dft_space_group_194_matches_2_structure_types": 1,
  "dft_space_group_198_matches_2_structure_types": 1,
  "dft_space_group_216_matches_2_structure_types": 1,
  "dft_space_group_227_matches_0_structure_types": 1,
  "dft_space_group_55_matches_0_structure_types": 1,
  "dft_space_group_58_matches_0_structure_types": 1,
  "dft_space_group_58_matches_3_structure_types": 1,
  "dft_space_group_61_matches_3_structure_types": 1,
  "dft_space_group_62_matches_0_structure_types": 1,
  "dft_space_group_62_matches_2_structure_types": 2,
  "dft_space_group_62_matches_5_structure_types": 1,
  "dft_space_group_62_matches_6_structure_types": 1,
  "dft_space_group_63_matches_4_structure_types": 1,
  "dft_space_group_63_matches_5_structure_types": 1,
  "dft_space_group_63_matches_6_structure_types": 2,
  "dft_space_group_64_matches_2_structure_types": 1,
  "dft_space_group_74_matches_2_structure_types": 3,
  "lattice_word_FCC_contradicts_B1": 2,
  "lattice_word_HCP_contradicts_D024": 2,
  "models_disagree_on_composition": 69,
  "mp_oqmd_space_groups_differ": 14,
  "name_has_descriptive_tokens": 259,
  "name_suggests_B18_but_dft_space_group_63": 1,
  "name_suggests_B27_but_dft_space_group_63": 1,
  "name_suggests_B2_but_dft_space_group_62": 1,
  "name_suggests_B2_but_dft_space_group_63": 1,
  "name_suggests_B33_but_dft_space_group_166": 1,
  "name_suggests_C15_but_dft_space_group_194": 3,
  "name_suggests_C34_but_dft_space_group_28": 1,
  "name_suggests_C36_but_dft_space_group_166": 1,
  "name_suggests_C54_but_dft_space_group_63": 1,
  "name_suggests_D0_22_but_dft_space_group_225": 1,
  "name_suggests_L1_2_but_dft_space_group_194": 1,
  "no_bundled_tdb_model": 26,
  "no_on_hull_entry_in_both": 265,
  "no_on_hull_entry_in_mp": 37,
  "no_on_hull_entry_in_oqmd": 3,
  "no_structure_token": 1051,
  "off_stoichiometric_model": 164,
  "order_disorder_ambiguity": 78,
  "polymorph_family": 174,
  "several_structure_tokens": 1,
  "sgte_mmc2_row_disagrees_with_dft": 36,
  "sgte_mmc2_row_disagrees_with_name": 35,
  "sgte_mmc2_row_incomplete": 338,
  "sgte_mmc2_rows_disagree": 113,
  "site_ratios_contradict_A_f": 1,
  "site_ratios_contradict_B1": 1,
  "site_ratios_contradict_B32": 1,
  "site_ratios_contradict_B8_2": 5,
  "site_ratios_contradict_B_b": 3,
  "site_ratios_contradict_C11_a": 7,
  "site_ratios_contradict_C15_b": 2,
  "site_ratios_contradict_C19": 1,
  "site_ratios_contradict_C32": 1,
  "site_ratios_contradict_D1_a": 1,
  "site_ratios_contradict_D1_g": 4,
  "site_ratios_contradict_D2_d": 1,
  "site_ratios_contradict_D5_c": 1,
  "site_ratios_contradict_D8_3": 1,
  "site_ratios_contradict_D8_5": 1,
  "site_ratios_contradict_D8_8": 1,
  "site_ratios_contradict_D8_i": 1,
  "site_ratios_contradict_H1_1": 1,
  "stoichiometry_contradicts_A15": 13,
  "stoichiometry_contradicts_B2": 7,
  "stoichiometry_contradicts_B27": 2,
  "stoichiometry_contradicts_B31": 1,
  "stoichiometry_contradicts_B32": 2,
  "stoichiometry_contradicts_B8_1": 3,
  "stoichiometry_contradicts_B8_2": 7,
  "stoichiometry_contradicts_C1": 1,
  "stoichiometry_contradicts_C14": 6,
  "stoichiometry_contradicts_C15": 3,
  "stoichiometry_contradicts_C15_b": 7,
  "stoichiometry_contradicts_C16": 7,
  "stoichiometry_contradicts_C18": 3,
  "stoichiometry_contradicts_C32": 23,
  "stoichiometry_contradicts_C36": 6,
  "stoichiometry_contradicts_C37": 5,
  "stoichiometry_contradicts_C38": 5,
  "stoichiometry_contradicts_C49": 2,
  "stoichiometry_contradicts_C_b": 3,
  "stoichiometry_contradicts_C_c": 5,
  "stoichiometry_contradicts_D0_18": 1,
  "stoichiometry_contradicts_D0_19": 3,
  "stoichiometry_contradicts_D0_22": 2,
  "stoichiometry_contradicts_D0_23": 1,
  "stoichiometry_contradicts_D0_24": 1,
  "stoichiometry_contradicts_D0_3": 3,
  "stoichiometry_contradicts_D1_3": 11,
  "stoichiometry_contradicts_D1_g": 3,
  "stoichiometry_contradicts_D2_3": 3,
  "stoichiometry_contradicts_D2_b": 2,
  "stoichiometry_contradicts_D2_d": 2,
  "stoichiometry_contradicts_D5_13": 1,
  "stoichiometry_contradicts_D5_3": 4,
  "stoichiometry_contradicts_D7_b": 1,
  "stoichiometry_contradicts_D8_10": 3,
  "stoichiometry_contradicts_D8_11": 1,
  "stoichiometry_contradicts_D8_2": 2,
  "stoichiometry_contradicts_D8_3": 5,
  "stoichiometry_contradicts_D8_5": 10,
  "stoichiometry_contradicts_D8_a": 3,
  "stoichiometry_contradicts_D8_b": 3,
  "stoichiometry_contradicts_D8_f": 1,
  "stoichiometry_contradicts_D8_i": 2,
  "stoichiometry_contradicts_L1_0": 2,
  "stoichiometry_contradicts_L1_2": 4,
  "structure_token_is_also_a_formula": 3,
  "unary_composition": 32,
  "unrecognised_name_tokens": 82
 },
 "phases": [
  {
   "id": "phase:ag-b:b-alpha-rhombo",
   "system": "AG-B",
   "preferred_name": "ALPHA_RHOMBO_B",
   "tdb_names": [
    "ALPHA_RHOMBO_B"
   ],
   "stoichiometry": null,
   "review_reasons": [
    "name_has_descriptive_tokens:RHOMBO",
    "no_structure_token"
   ],
   "candidates": [
    {
     "source": "sgte_mmc2",
     "structure_type": "st:alpha-b-hr12",
     "prototype": "alpha-B",
     "strukturbericht": null,
     "pearson": "hR12",
     "space_group": {
      "number": 166,
      "symbol": "R-3m"
     },
     "detail": "Hallstedt 2025 mmc2 row for ALPHA_RHOMBO_B: Si_nB"
    },
    {
     "source": "tdb_comment",
     "structure_type": null,
     "prototype": "alpha-B",
     "strukturbericht": null,
     "pearson": "hR12",
     "space_group": {
      "number": null,
      "symbol": "R-3m"
     },
     "detail": "AgB-20Zho.tdb: 'Prototype alpha-B (hR12, R-3m)'"
    }
   ],
   "literature_values": 0
  },
  {
   "id": "phase:ag-b:b-beta-rhombo",
   "system": "AG-B",
   "preferred_name": "BETA_RHOMBO_B",
   "tdb_names": [
    "BETA_RHOMBO_B"
   ],
   "stoichiometry": null,
   "review_reasons": [
    "name_has_descriptive_tokens:RHOMBO",
    "no_structure_token"
   ],
   "candidates": [
    {
     "source": "sgte_mmc2",
     "structure_type": "st:beta-b-hr105",
     "prototype": "beta-B",
     "strukturbericht": null,
     "pearson": "hR105",
     "space_group": {
      "number": 166,
      "symbol": "R-3m"
     },
     "detail": "Hallstedt 2025 mmc2 row for BETA_RHOMBO_B: beta-B"
    },
    {
     "source": "tdb_comment",
     "structure_type": null,
     "prototype": "beta-B",
     "strukturbericht": null,
     "pearson": "hR105",
     "space_group": {
      "number": null,
      "symbol": "R-3m"
     },
     "detail": "AgB-04Kor-LB.tdb: 'Prototype beta-B (hR105, R-3m)'"
    },
    {
     "source": "tdb_comment",
     "structure_type": null,
     "prototype": "beta-B",
     "strukturbericht": null,
     "pearson": "hR105",
     "space_group": {
      "number": null,
      "symbol": "R-3m"
     },
     "detail": "AgB-20Zho.tdb: 'Prototype beta-B (hR105, R-3m)'"
    }
   ],
   "literature_values": 4
  },
  {
   "id": "phase:ag-be:ag3be8-c15",
   "system": "AG-BE",
   "preferred_name": "AG3BE8_C15",
   "tdb_names": [
    "AG3BE8_C15"
   ],
   "stoichiometry": {
    "AG": 0.27,
    "BE": 0.73
   },
   "review_reasons": [
    "assessment_declared_blocked_by:stoichiometry_contradicts_C15",
    "stoichiometry_contradicts_C15:AgBe-04Kor-LB.tdb"
   ],
   "candidates": [
    {
     "source": "name_token",
     "structure_type": "st:c15-cu2mg-cf24",
     "prototype": "Cu2Mg",
     "strukturbericht": "C15",
     "pearson": "cF24",
     "space_group": {
      "number": 227,
      "symbol": "Fd-3m"
     },
     "detail": "Strukturbericht/word 'C15' in the TDB name"
    },
    {
     "source": "sgte_mmc2",
     "structure_type": "st:c15-cu2mg-cf24",
     "prototype": "Cu2Mg",
     "strukturbericht": "C15",
     "pearson": "cF24",
     "space_group": {
      "number": 227,
      "symbol": "Fd-3m"
     },
     "detail": "Hallstedt 2025 mmc2 row for AG3BE8_C15: Ag3Be8"
    },
    {
     "source": "tdb_comment",
     "structure_type": null,
     "prototype": "Cu2Mg",
     "strukturbericht": null,
     "pearson": "cF24",
     "space_group": {
      "number": null,
      "symbol": "Fd-3m"
     },
     "detail": "AgBe-04Kor-LB.tdb: 'Prototype Cu2Mg (cF24, Fd-3m)'"
    }
   ],
   "literature_values": 0
  },
  {
   "id": "phase:ag-ca:ag9ca2-c15b",
   "system": "AG-CA",
   "preferred_name": "AG9CA2_C15B",
   "tdb_names": [
    "AG9CA2_C15B"
   ],
   "stoichiometry": {
    "AG": 0.8181818181818182,
    "CA": 0.18181818181818182
   },
   "review_reasons": [
    "assessment_declared_blocked_by:stoichiometry_contradicts_C15_b",
    "stoichiometry_contradicts_C15_b:AgCa-08Hua.tdb",
    "stoichiometry_contradicts_C15_b:AgCa-14Bra.tdb",
    "stoichiometry_contradicts_C15_b:AgCa-96Che-LB.tdb"
   ],
   "candidates": [
    {
     "source": "literature_printed",
     "structure_type": null,
     "prototype": "AuBe5",
     "strukturbericht": null,
     "pearson": "cF24",
     "space_group": null,
     "detail": "printed with a label mapped to this phase",
     "count": 10
    },
    {
     "source": "name_token",
     "structure_type": "st:c15-b-aube5-cf24",
     "prototype": "AuBe5",
     "strukturbericht": "C15_b",
     "pearson": "cF24",
     "space_group": {
      "number": 216,
      "symbol": "F-43m"
     },
     "detail": "Strukturbericht/word 'C15B' in the TDB name"
    },
    {
     "source": "sgte_mmc2",
     "structure_type": "st:c15-b-aube5-cf24",
     "prototype": "AuBe5",
     "strukturbericht": "C15_b",
     "pearson": "cF24",
     "space_group": {
      "number": 216,
      "symbol": "F-43m"
     },
     "detail": "Hallstedt 2025 mmc2 row for AG9CA2_C15B: Ag9Ca2"
    },
    {
     "source": "tdb_comment",
     "structure_type": null,
     "prototype": "AuBe5",
     "strukturbericht": null,
     "pearson": "cF24",
     "space_group": {
      "number": null,
      "symbol": "F-43m"
     },
     "detail": "AgCa-08Hua.tdb: 'Prototype AuBe5 (cF24, F-43m)'"
    },
    {
     "source": "tdb_comment",
     "structure_type": null,
     "prototype": "AuBe5",
     "strukturbericht": null,
     "pearson": "cF24",
     "space_group": {
      "number": null,
      "symbol": "F-43m"
     },
     "detail": "AgCa-14Bra.tdb: 'Prototype AuBe5 (cF24, F-43m)'"
    },
    {
     "source": "tdb_comment",
     "structure_type": null,
     "prototype": "AuBe5",
     "strukturbericht": null,
     "pearson": "cF24",
     "space_group": {
      "number": null,
      "symbol": "F-43m"
     },
     "detail": "AgCa-96Che-LB.tdb: 'Prototype AuBe5 (cF24, F-43m)'"
    }
   ],
   "literature_values": 14
  },
  {
   "id": "phase:ag-cd:ag2cd3-d82",
   "system": "AG-CD",
   "preferred_name": "AG2CD3_D82",
   "tdb_names": [
    "AG2CD3_D82"
   ],
   "stoichiometry": {
    "AG": 0.4,
    "CD": 0.6
   },
   "review_reasons": [
    "assessment_declared_blocked_by:stoichiometry_contradicts_D8_2",
    "stoichiometry_contradicts_D8_2:AgCd-04Che-LB.tdb",
    "stoichiometry_contradicts_D8_2:AgCd-19Fis.tdb"
   ],
   "candidates": [
    {
     "source": "name_token",
     "structure_type": "st:d8-2-cu5zn8-ci52",
     "prototype": "Cu5Zn8",
     "strukturbericht": "D8_2",
     "pearson": "cI52",
     "space_group": {
      "number": 217,
      "symbol": "I-43m"
     },
     "detail": "Strukturbericht/word 'D82' in the TDB name"
    },
    {
     "source": "sgte_mmc2",
     "structure_type": "st:d8-2-cu5zn8-ci52",
     "prototype": "Cu5Zn8",
     "strukturbericht": "D8_2",
     "pearson": "cI52",
     "space_group": {
      "number": 217,
      "symbol": "I-43m"
     },
     "detail": "Hallstedt 2025 mmc2 row for AG2CD3_D82: Ag2Cd3"
    },
    {
     "source": "tdb_comment",
     "structure_type": null,
     "prototype": "Cu5Zn8",
     "strukturbericht": null,
     "pearson": "cI52",
     "space_group": {
      "number": null,
      "symbol": "I-43m"
     },
     "detail": "AgCd-04Che-LB.tdb: 'Prototype Cu5Zn8 (cI52, I-43m)'"
    },
    {
     "source": "tdb_comment",
     "structure_type": null,
     "prototype": "Cu5Zn8",
     "strukturbericht": null,
     "pearson": "cI52",
     "space_group": {
      "number": null,
      "symbol": "I-43m"
     },
     "detail": "AgCd-19Fis.tdb: 'Prototype Cu5Zn8 (cI52, I-43m)'"
    }
   ],
   "literature_values": 0
  },
  {
   "id": "phase:ag-ce:ag2ce",
   "system": "AG-CE",
   "preferred_name": "AG2CE",
   "tdb_names": [
    "AG2CE"
   ],
   "stoichiometry": {
    "AG": 0.6666666666666666,
    "CE": 0.3333333333333333
   },
   "review_reasons": [
    "dft_space_group_74_matches_2_structure_types",
    "no_structure_token"
   ],
   "candidates": [
    {
     "source": "dft_mp",
     "structure_type": null,
     "prototype": null,
     "strukturbericht": null,
     "pearson": null,
     "space_group": {
      "number": 74,
      "symbol": "Imma"
     },
     "detail": "on-hull MP CeAg2 at x(CE)=0.3333",
     "material_id": "mp-aaacqqna"
    },
    {
     "source": "dft_oqmd",
     "structure_type": null,
     "prototype": null,
     "strukturbericht": null,
     "pearson": null,
     "space_group": {
      "number": 74,
      "symbol": "Imma"
     },
     "detail": "on-hull OQMD Ag2 Ce1 at x(CE)=0.3333",
     "material_id": "oqmd-2025594"
    },
    {
     "source": "dft_space_group_and_stoichiometry",
     "structure_type": "st:cecu2-oi12",
     "prototype": "CeCu2",
     "strukturbericht": null,
     "pearson": "oI12",
     "space_group": {
      "number": 74,
      "symbol": "Imma"
     },
     "detail": "space group 74 and stoichiometry match"
    },
    {
     "source": "dft_space_group_and_stoichiometry",
     "structure_type": "st:hg2k-oi12",
     "prototype": "Hg2K",
     "strukturbericht": null,
     "pearson": "oI12",
     "space_group": {
      "number": 74,
      "symbol": "Imma"
     },
     "detail": "space group 74 and stoichiometry match"
    },
    {
     "source": "sgte_mmc2",
     "structure_type": "st:hg2k-oi12",
     "prototype": "Hg2K",
     "strukturbericht": null,
     "pearson": "oI12",
     "space_group": {
      "number": 74,
      "symbol": "Imma"
     },
     "detail": "Hallstedt 2025 mmc2 row for AG2CE: Ag2Ce-alpha"
    },
    {
     "source": "tdb_comment",
     "structure_type": null,
     "prototype": "Hg2K",
     "strukturbericht": null,
     "pearson": "oI12",
     "space_group": {
      "number": null,
      "symbol": "Imma"
     },
     "detail": "AgCe-02Yin-LB.tdb: 'Prototype Hg2K (oI12, Imma), alpha'"
    }
   ],
   "literature_values": 8
  },
  {
   "id": "phase:ag-ce:ag4ce",
   "system": "AG-CE",
   "preferred_name": "AG4CE",
   "tdb_names": [
    "AG4CE"
   ],
   "stoichiometry": {
    "AG": 0.8,
    "CE": 0.2
   },
   "review_reasons": [
    "no_on_hull_entry_in_mp",
    "no_structure_token",
    "sgte_mmc2_row_incomplete"
   ],
   "candidates": [
    {
     "source": "dft_oqmd",
     "structure_type": null,
     "prototype": null,
     "strukturbericht": null,
     "pearson": null,
     "space_group": {
      "number": 2,
      "symbol": "P-1"
     },
     "detail": "on-hull OQMD Ag4 Ce1 at x(CE)=0.2000",
     "material_id": "oqmd-1964214"
    },
    {
     "source": "literature_printed",
     "structure_type": null,
     "prototype": "(Ag4Ce)",
     "strukturbericht": null,
     "pearson": "?",
     "space_group": null,
     "detail": "printed with a label mapped to this phase",
     "count": 8
    },
    {
     "source": "sgte_mmc2",
     "structure_type": "st:ag4ce",
     "prototype": "(Ag4Ce)",
     "strukturbericht": null,
     "pearson": null,
     "space_group": null,
     "detail": "Hallstedt 2025 mmc2 row for AG4CE: Ag4Ce"
    }
   ],
   "literature_values": 8
  },
  {
   "id": "phase:ag-ce:agce",
   "system": "AG-CE",
   "preferred_name": "AGCE",
   "tdb_names": [
    "AGCE"
   ],
   "stoichiometry": {
    "AG": 0.5,
    "CE": 0.5
   },
   "review_reasons": [
    "no_on_hull_entry_in_mp",
    "no_structure_token"
   ],
   "candidates": [
    {
     "source": "dft_oqmd",
     "structure_type": null,
     "prototype": null,
     "strukturbericht": null,
     "pearson": null,
     "space_group": {
      "number": 221,
      "symbol": "Pm-3m"
     },
     "detail": "on-hull OQMD Ag1 Ce1 at x(CE)=0.5000",
     "material_id": "oqmd-10361"
    },
    {
     "source": "sgte_mmc2",
     "structure_type": "st:b2-cscl-cp2",
     "prototype": "CsCl",
     "strukturbericht": "B2",
     "pearson": "cP2",
     "space_group": {
      "number": 221,
      "symbol": "Pm-3m"
     },
     "detail": "Hallstedt 2025 mmc2 row for AGCE: AgCe-alpha"
    },
    {
     "source": "tdb_comment",
     "structure_type": null,
     "prototype": "CsCl",
     "strukturbericht": null,
     "pearson": "cP2",
     "space_group": {
      "number": null,
      "symbol": "Pm-3m"
     },
     "detail": "AgCe-02Yin-LB.tdb: 'Prototype CsCl (cP2, Pm-3m), alpha'"
    }
   ],
   "literature_values": 11
  },
  {
   "id": "phase:ag-ga:ag3ga2-b2",
   "system": "AG-GA",
   "preferred_name": "AG3GA2_B2",
   "tdb_names": [
    "AG3GA2_B2"
   ],
   "stoichiometry": {
    "AG": 0.6,
    "GA": 0.4
   },
   "review_reasons": [
    "assessment_declared_blocked_by:stoichiometry_contradicts_B2",
    "stoichiometry_contradicts_B2:AgGa-06Zha.tdb",
    "stoichiometry_contradicts_B2:AgGa-11Gie.tdb"
   ],
   "candidates": [
    {
     "source": "literature_printed",
     "structure_type": null,
     "prototype": "CsCl",
     "strukturbericht": null,
     "pearson": "cP2",
     "space_group": null,
     "detail": "printed with a label mapped to this phase",
     "count": 3
    },
    {
     "source": "name_token",
     "structure_type": "st:b2-cscl-cp2",
     "prototype": "CsCl",
     "strukturbericht": "B2",
     "pearson": "cP2",
     "space_group": {
      "number": 221,
      "symbol": "Pm-3m"
     },
     "detail": "Strukturbericht/word 'B2' in the TDB name"
    },
    {
     "source": "sgte_mmc2",
     "structure_type": "st:b2-cscl-cp2",
     "prototype": "CsCl",
     "strukturbericht": "B2",
     "pearson": "cP2",
     "space_group": {
      "number": 221,
      "symbol": "Pm-3m"
     },
     "detail": "Hallstedt 2025 mmc2 row for AG3GA2_B2: Ag3Ga2"
    },
    {
     "source": "tdb_comment",
     "structure_type": null,
     "prototype": "CsCl",
     "strukturbericht": null,
     "pearson": "cP2",
     "space_group": {
      "number": null,
      "symbol": "Pm-3m"
     },
     "detail": "AgGa-06Zha.tdb: 'Prototype CsCl (cP2, Pm-3m)'"
    },
    {
     "source": "tdb_comment",
     "structure_type": null,
     "prototype": "CsCl",
     "strukturbericht": null,
     "pearson": "cP2",
     "space_group": {
      "number": null,
      "symbol": "Pm-3m"
     },
     "detail": "AgGa-11Gie.tdb: 'Prototype CsCl (cP2, Pm-3m)'"
    }
   ],
   "literature_values": 3
  },
  {
   "id": "phase:ag-in:ag2in-d83",
   "system": "AG-IN",
   "preferred_name": "AG2IN_D83",
   "tdb_names": [
    "AG2IN_D83"
   ],
   "stoichiometry": null,
   "review_reasons": [
    "assessment_declared_blocked_by:models_disagree_on_composition",
    "models_disagree_on_composition",
    "stoichiometry_contradicts_D8_3:AgIn-01Che-LB.tdb",
    "stoichiometry_contradicts_D8_3:AgIn-01Mos.tdb",
    "stoichiometry_contradicts_D8_3:AgIn-19Fis.tdb",
    "stoichiometry_contradicts_D8_3:AgIn-98Kor.tdb"
   ],
   "candidates": [
    {
     "source": "name_token",
     "structure_type": "st:d8-3-al4cu9-cp52",
     "prototype": "Al4Cu9",
     "strukturbericht": "D8_3",
     "pearson": "cP52",
     "space_group": {
      "number": 215,
      "symbol": "P-43m"
     },
     "detail": "Strukturbericht/word 'D83' in the TDB name"
    },
    {
     "source": "sgte_mmc2",
     "structure_type": "st:d8-3-al4cu9-cp52",
     "prototype": "Al4Cu9",
     "strukturbericht": "D8_3",
     "pearson": "cP52",
     "space_group": {
      "number": 215,
      "symbol": "P-43m"
     },
     "detail": "Hallstedt 2025 mmc2 row for AG2IN_D83: Ag2In"
    },
    {
     "source": "tdb_comment",
     "structure_type": null,
     "prototype": "Al4Cu9",
     "strukturbericht": null,
     "pearson": "cP52",
     "space_group": {
      "number": null,
      "symbol": "P-43m"
     },
     "detail": "AgIn-01Che-LB.tdb: 'Prototype Al4Cu9 (cP52, P-43m), D0_3 suggested in LB'"
    },
    {
     "source": "tdb_comment",
     "structure_type": null,
     "prototype": "Al4Cu9",
     "strukturbericht": null,
     "pearson": "cP52",
     "space_group": {
      "number": null,
      "symbol": "P-43m"
     },
     "detail": "AgIn-01Mos.tdb: 'Prototype Al4Cu9 (cP52, P-43m)'"
    },
    {
     "source": "tdb_comment",
     "structure_type": null,
     "prototype": "Al4Cu9",
     "strukturbericht": null,
     "pearson": "cP52",
     "space_group": {
      "number": null,
      "symbol": "P-43m"
     },
     "detail": "AgIn-12Gie.tdb: 'Prototype Al4Cu9 (cP52, P-43m)'"
    },
    {
     "source": "tdb_comment",
     "structure_type": null,
     "prototype": "Al4Cu9",
     "strukturbericht": null,
     "pearson": "cP52",
     "space_group": {
      "number": null,
      "symbol": "P-43m"
     },
     "detail": "AgIn-19Fis.tdb: 'Prototype Al4Cu9 (cP52, P-43m)'"
    },
    {
     "source": "tdb_comment",
     "structure_type": null,
     "prototype": "Al4Cu9",
     "strukturbericht": null,
     "pearson": "cP52",
     "space_group": {
      "number": null,
      "symbol": "P-43m"
     },
     "detail": "AgIn-98Kor.tdb: 'Prototype Al4Cu9 (cP52, P-43m)'"
    }
   ],
   "literature_values": 0
  },
  {
   "id": "phase:ag-la:ag5la-c14",
   "system": "AG-LA",
   "preferred_name": "AG5LA_C14",
   "tdb_names": [
    "AG5LA_C14"
   ],
   "stoichiometry": {
    "AG": 0.8333333333333334,
    "LA": 0.16666666666666666
   },
   "review_reasons": [
    "assessment_declared_blocked_by:stoichiometry_contradicts_C14",
    "stoichiometry_contradicts_C14:AgLa-00Li.tdb"
   ],
   "candidates": [
    {
     "source": "literature_printed",
     "structure_type": null,
     "prototype": "MgZn2",
     "strukturbericht": null,
     "pearson": "hP12",
     "space_group": null,
     "detail": "printed with a label mapped to this phase",
     "count": 6
    },
    {
     "source": "name_token",
     "structure_type": "st:c14-mgzn2-hp12",
     "prototype": "MgZn2",
     "strukturbericht": "C14",
     "pearson": "hP12",
     "space_group": {
      "number": 194,
      "symbol": "P6_3/mmc"
     },
     "detail": "Strukturbericht/word 'C14' in the TDB name"
    },
    {
     "source": "sgte_mmc2",
     "structure_type": "st:c14-mgzn2-hp12",
     "prototype": "MgZn2",
     "strukturbericht": "C14",
     "pearson": "hP12",
     "space_group": {
      "number": 194,
      "symbol": "P6_3/mmc"
     },
     "detail": "Hallstedt 2025 mmc2 row for AG5LA_C14: Ag5La"
    },
    {
     "source": "tdb_comment",
     "structure_type": null,
     "prototype": "MgZn2",
     "strukturbericht": null,
     "pearson": "hP12",
     "space_group": {
      "number": null,
      "symbol": "P6_3/mmc"
     },
     "detail": "AgLa-00Li.tdb: 'Prototype MgZn2 (hP12, P6_3/mmc)'"
    }
   ],
   "literature_values": 6
  },
  {
   "id": "phase:ag-mg:ag3mg-l12",
   "system": "AG-MG",
   "preferred_name": "AG3MG_L12",
   "tdb_names": [
    "AG3MG_L12"
   ],
   "stoichiometry": {
    "AG": 0.75,
    "MG": 0.25
   },
   "review_reasons": [
    "name_suggests_L1_2_but_dft_space_group_194"
   ],
   "candidates": [
    {
     "source": "dft_mp",
     "structure_type": null,
     "prototype": null,
     "strukturbericht": null,
     "pearson": null,
     "space_group": {
      "number": 194,
      "symbol": "P6_3/mmc"
     },
     "detail": "on-hull MP MgAg3 at x(MG)=0.2500",
     "material_id": "mp-aaabxfms"
    },
    {
     "source": "dft_oqmd",
     "structure_type": null,
     "prototype": null,
     "strukturbericht": null,
     "pearson": null,
     "space_group": {
      "number": 194,
      "symbol": "P63/mmc"
     },
     "detail": "on-hull OQMD Ag3 Mg1 at x(MG)=0.2500",
     "material_id": "oqmd-322743"
    },
    {
     "source": "name_token",
     "structure_type": "st:l1-2-aucu3-cp4",
     "prototype": "AuCu3",
     "strukturbericht": "L1_2",
     "pearson": "cP4",
     "space_group": {
      "number": 221,
      "symbol": "Pm-3m"
     },
     "detail": "Strukturbericht/word 'L12' in the TDB name"
    },
    {
     "source": "tdb_comment",
     "structure_type": null,
     "prototype": "AuCu3",
     "strukturbericht": null,
     "pearson": "cP4",
     "space_group": {
      "number": null,
      "symbol": "Pm-3m, L1_2"
     },
     "detail": "AgMg-98Spe.tdb: 'Prototype AuCu3 (cP4, Pm-3m, L1_2)'"
    }
   ],
   "literature_values": 0
  },
  {
   "id": "phase:ag-mg:agmg3",
   "system": "AG-MG",
   "preferred_name": "AGMG3",
   "tdb_names": [
    "AGMG3"
   ],
   "stoichiometry": null,
   "review_reasons": [
    "models_disagree_on_composition",
    "no_structure_token",
    "sgte_mmc2_rows_disagree"
   ],
   "candidates": [
    {
     "source": "dft_mp",
     "structure_type": null,
     "prototype": null,
     "strukturbericht": null,
     "pearson": null,
     "space_group": {
      "number": 71,
      "symbol": "Immm"
     },
     "detail": "on-hull MP Mg54Ag17 at x(MG)=0.7606",
     "material_id": "mp-aaaaabac"
    },
    {
     "source": "dft_oqmd",
     "structure_type": null,
     "prototype": null,
     "strukturbericht": null,
     "pearson": null,
     "space_group": {
      "number": 71,
      "symbol": "Immm"
     },
     "detail": "on-hull OQMD Ag17 Mg54 at x(MG)=0.7606",
     "material_id": "oqmd-671454"
    },
    {
     "source": "literature_printed",
     "structure_type": null,
     "prototype": "Ag8Mg25",
     "strukturbericht": null,
     "pearson": "cF264",
     "space_group": null,
     "detail": "printed with a label mapped to this phase",
     "count": 6
    },
    {
     "source": "sgte_mmc2",
     "structure_type": "st:ag8mg25-cf264",
     "prototype": "Ag8Mg25",
     "strukturbericht": null,
     "pearson": "cF264",
     "space_group": {
      "number": 202,
      "symbol": "Fm-3"
     },
     "detail": "Hallstedt 2025 mmc2 row for AGMG3: AgMg3 (epsilon)"
    },
    {
     "source": "sgte_mmc2",
     "structure_type": "st:hf54os17-oi142",
     "prototype": "Hf54Os17",
     "strukturbericht": null,
     "pearson": "oI142",
     "space_group": {
      "number": 71,
      "symbol": "Immm"
     },
     "detail": "Hallstedt 2025 mmc2 row for AGMG3: Ag23Mg77"
    },
    {
     "source": "tdb_comment",
     "structure_type": null,
     "prototype": "Hf54Os17",
     "strukturbericht": null,
     "pearson": "oI142",
     "space_group": {
      "number": null,
      "symbol": "Immm"
     },
     "detail": "AgMg-15Dai.tdb: 'Prototype Hf54Os17 (oI142, Immm), also Ag17Mg54'"
    },
    {
     "source": "tdb_comment",
     "structure_type": null,
     "prototype": "Ag8Mg25",
     "strukturbericht": null,
     "pearson": "cF264",
     "space_group": {
      "number": null,
      "symbol": "Fm-3, 202"
     },
     "detail": "AgMg-21Deb.tdb: 'Prototype Ag8Mg25 (cF264, Fm-3, 202), epsilon'"
    },
    {
     "source": "tdb_comment",
     "structure_type": null,
     "prototype": "Hf54Os17",
     "strukturbericht": null,
     "pearson": "oI142",
     "space_group": {
      "number": null,
      "symbol": "Immm"
     },
     "detail": "AgMg-98Spe.tdb: 'Prototype Hf54Os17 (oI142, Immm), also Ag17Mg54'"
    }
   ],
   "literature_values": 6
  },
  {
   "id": "phase:ag-mg:agmg3-prime",
   "system": "AG-MG",
   "preferred_name": "AGMG3_PRIME",
   "tdb_names": [
    "AGMG3_PRIME"
   ],
   "stoichiometry": {
    "AG": 0.23,
    "MG": 0.77
   },
   "review_reasons": [
    "name_has_descriptive_tokens:PRIME",
    "no_structure_token"
   ],
   "candidates": [
    {
     "source": "tdb_comment",
     "structure_type": null,
     "prototype": "Hf54Os17",
     "strukturbericht": null,
     "pearson": "oI142",
     "space_group": {
      "number": null,
      "symbol": "Immm"
     },
     "detail": "AgMg-21Deb.tdb: 'Prototype Hf54Os17 (oI142, Immm), epsilon-prime (ht!)'"
    }
   ],
   "literature_values": 0
  },
  {
   "id": "phase:ag-mg:fcc-4sl",
   "system": "AG-MG",
   "preferred_name": "FCC_4SL",
   "tdb_names": [
    "FCC_4SL"
   ],
   "stoichiometry": null,
   "review_reasons": [
    "assessment_declared_blocked_by:order_disorder_ambiguity",
    "order_disorder_ambiguity:AgMg-15Dai.tdb_model_is_partitioned",
    "order_disorder_ambiguity:AgMg-97Lim-LB.tdb_model_is_partitioned",
    "sgte_mmc2_row_disagrees_with_name:FCC_4SL",
    "unrecognised_name_tokens:4SL"
   ],
   "candidates": [
    {
     "source": "dft_mp",
     "structure_type": null,
     "prototype": null,
     "strukturbericht": null,
     "pearson": null,
     "space_group": {
      "number": 194,
      "symbol": "P6_3/mmc"
     },
     "detail": "on-hull MP MgAg3 at x(MG)=0.2500",
     "material_id": "mp-aaabxfms"
    },
    {
     "source": "dft_oqmd",
     "structure_type": null,
     "prototype": null,
     "strukturbericht": null,
     "pearson": null,
     "space_group": {
      "number": 194,
      "symbol": "P63/mmc"
     },
     "detail": "on-hull OQMD Ag3 Mg1 at x(MG)=0.2500",
     "material_id": "oqmd-322743"
    },
    {
     "source": "name_token",
     "structure_type": "st:a1-cu-cf4",
     "prototype": "Cu",
     "strukturbericht": "A1",
     "pearson": "cF4",
     "space_group": {
      "number": 225,
      "symbol": "Fm-3m"
     },
     "detail": "Strukturbericht/word 'A1' in the TDB name"
    },
    {
     "source": "sgte_mmc2",
     "structure_type": "st:l1-2-aucu3-cp4",
     "prototype": "AuCu3",
     "strukturbericht": "L1_2",
     "pearson": "cP4",
     "space_group": {
      "number": 221,
      "symbol": "Pm-3m"
     },
     "detail": "Hallstedt 2025 mmc2 row for FCC_4SL: Ag3Mg, Al3Li, AlNi3, AlPt3, Au3Cu, AuCu3, Co3Pt, CoPt3, Cr3Pt, CrPt3, Cu3Pt, FeNi3, Fe3Pt, FePt3, MnNi3, Ni3Pt, NiPt3, Ni3Si (beta-1)"
    },
    {
     "source": "tdb_comment",
     "structure_type": null,
     "prototype": "AuCu3",
     "strukturbericht": null,
     "pearson": "cP4",
     "space_group": {
      "number": null,
      "symbol": "Pm-3m, L1_2"
     },
     "detail": "AgMg-15Dai.tdb: 'Prototype AuCu3 (cP4, Pm-3m, L1_2) and AuCu (tP4, P4/mmm, L1_0)'"
    },
    {
     "source": "tdb_comment",
     "structure_type": null,
     "prototype": "AuCu3",
     "strukturbericht": null,
     "pearson": "cP4",
     "space_group": {
      "number": null,
      "symbol": "Pm-3m, L1_2"
     },
     "detail": "AgMg-97Lim-LB.tdb: 'Prototype AuCu3 (cP4, Pm-3m, L1_2) and AuCu (tP4, P4/mmm, L1_0)'"
    }
   ],
   "literature_values": 0
  },
  {
   "id": "phase:ag-nd:ag2nd-alpha",
   "system": "AG-ND",
   "preferred_name": "AG2ND_ALPHA",
   "tdb_names": [
    "AG2ND_ALPHA"
   ],
   "stoichiometry": {
    "AG": 0.6666666666666666,
    "ND": 0.3333333333333333
   },
   "review_reasons": [
    "no_structure_token",
    "polymorph_family:other phases of this system have the same composition"
   ],
   "candidates": [
    {
     "source": "dft_mp",
     "structure_type": null,
     "prototype": null,
     "strukturbericht": null,
     "pearson": null,
     "space_group": {
      "number": 74,
      "symbol": "Imma"
     },
     "detail": "on-hull MP NdAg2 at x(ND)=0.3333",
     "material_id": "mp-aaacjaxd"
    },
    {
     "source": "dft_oqmd",
     "structure_type": null,
     "prototype": null,
     "strukturbericht": null,
     "pearson": null,
     "space_group": {
      "number": 74,
      "symbol": "Imma"
     },
     "detail": "on-hull OQMD Ag2 Nd1 at x(ND)=0.3333",
     "material_id": "oqmd-27623"
    },
    {
     "source": "sgte_mmc2",
     "structure_type": "st:hg2k-oi12",
     "prototype": "Hg2K",
     "strukturbericht": null,
     "pearson": "oI12",
     "space_group": {
      "number": 74,
      "symbol": "Imma"
     },
     "detail": "Hallstedt 2025 mmc2 row for AG2ND_ALPHA: Ag2Nd-alpha"
    },
    {
     "source": "tdb_comment",
     "structure_type": null,
     "prototype": "Hg2K",
     "strukturbericht": null,
     "pearson": "oI12",
     "space_group": {
      "number": null,
      "symbol": "Imma"
     },
     "detail": "AgNd-09Hua.tdb: 'Prototype Hg2K (oI12, Imma)'"
    },
    {
     "source": "tdb_comment",
     "structure_type": null,
     "prototype": "Hg2K",
     "strukturbericht": null,
     "pearson": "oI12",
     "space_group": {
      "number": null,
      "symbol": "Imma"
     },
     "detail": "AgNd-09Wan.tdb: 'Prototype Hg2K (oI12, Imma)'"
    }
   ],
   "literature_values": 10
  },
  {
   "id": "phase:ag-nd:ag2nd-beta",
   "system": "AG-ND",
   "preferred_name": "AG2ND_BETA",
   "tdb_names": [
    "AG2ND_BETA"
   ],
   "stoichiometry": {
    "AG": 0.6666666666666666,
    "ND": 0.3333333333333333
   },
   "review_reasons": [
    "no_structure_token",
    "polymorph_family:other phases of this system have the same composition"
   ],
   "candidates": [
    {
     "source": "dft_mp",
     "structure_type": null,
     "prototype": null,
     "strukturbericht": null,
     "pearson": null,
     "space_group": {
      "number": 74,
      "symbol": "Imma"
     },
     "detail": "on-hull MP NdAg2 at x(ND)=0.3333",
     "material_id": "mp-aaacjaxd"
    },
    {
     "source": "dft_oqmd",
     "structure_type": null,
     "prototype": null,
     "strukturbericht": null,
     "pearson": null,
     "space_group": {
      "number": 74,
      "symbol": "Imma"
     },
     "detail": "on-hull OQMD Ag2 Nd1 at x(ND)=0.3333",
     "material_id": "oqmd-27623"
    },
    {
     "source": "sgte_mmc2",
     "structure_type": "st:ag2nd",
     "prototype": "(Ag2Nd)",
     "strukturbericht": null,
     "pearson": null,
     "space_group": null,
     "detail": "Hallstedt 2025 mmc2 row for AG2ND_BETA: Ag2Nd-beta"
    }
   ],
   "literature_values": 30
  },
  {
   "id": "phase:ag-p:p-red",
   "system": "AG-P",
   "preferred_name": "RED_P",
   "tdb_names": [
    "RED_P"
   ],
   "stoichiometry": null,
   "review_reasons": [
    "name_has_descriptive_tokens:RED",
    "no_structure_token"
   ],
   "candidates": [
    {
     "source": "sgte_mmc2",
     "structure_type": "st:red-p",
     "prototype": "(Red P)",
     "strukturbericht": null,
     "pearson": null,
     "space_group": null,
     "detail": "Hallstedt 2025 mmc2 row for RED_P: Red P"
    }
   ],
   "literature_values": 0
  },
  {
   "id": "phase:ag-p:p-white",
   "system": "AG-P",
   "preferred_name": "WHITE_P",
   "tdb_names": [
    "WHITE_P"
   ],
   "stoichiometry": null,
   "review_reasons": [
    "name_has_descriptive_tokens:WHITE",
    "no_structure_token"
   ],
   "candidates": [
    {
     "source": "sgte_mmc2",
     "structure_type": "st:white-p",
     "prototype": "(White P)",
     "strukturbericht": null,
     "pearson": null,
     "space_group": null,
     "detail": "Hallstedt 2025 mmc2 row for WHITE_P: White P"
    }
   ],
   "literature_values": 0
  },
  {
   "id": "phase:ag-pr:ag5pr",
   "system": "AG-PR",
   "preferred_name": "AG5PR",
   "tdb_names": [
    "AG5PR"
   ],
   "stoichiometry": {
    "AG": 0.8333333333333334,
    "PR": 0.16666666666666666
   },
   "review_reasons": [
    "no_on_hull_entry_in_both",
    "no_structure_token",
    "sgte_mmc2_row_incomplete"
   ],
   "candidates": [
    {
     "source": "literature_printed",
     "structure_type": null,
     "prototype": "(Ag5Pr)",
     "strukturbericht": null,
     "pearson": "?",
     "space_group": null,
     "detail": "printed with a label mapped to this phase",
     "count": 4
    },
    {
     "source": "sgte_mmc2",
     "structure_type": "st:ag5pr",
     "prototype": "(Ag5Pr)",
     "strukturbericht": null,
     "pearson": null,
     "space_group": null,
     "detail": "Hallstedt 2025 mmc2 row for AG5PR: Ag5Pr"
    }
   ],
   "literature_values": 4
  },
  {
   "id": "phase:ag-pu:ag2pu",
   "system": "AG-PU",
   "preferred_name": "AG2PU",
   "tdb_names": [
    "AG2PU"
   ],
   "stoichiometry": {
    "AG": 0.6666666666666666,
    "PU": 0.3333333333333333
   },
   "review_reasons": [
    "no_on_hull_entry_in_both",
    "no_structure_token",
    "sgte_mmc2_row_incomplete"
   ],
   "candidates": [
    {
     "source": "literature_printed",
     "structure_type": null,
     "prototype": "(Ag2Pu)",
     "strukturbericht": null,
     "pearson": "?",
     "space_group": null,
     "detail": "printed with a label mapped to this phase",
     "count": 16
    },
    {
     "source": "sgte_mmc2",
     "structure_type": "st:ag2pu",
     "prototype": "(Ag2Pu)",
     "strukturbericht": null,
     "pearson": null,
     "space_group": null,
     "detail": "Hallstedt 2025 mmc2 row for AG2PU: Ag2Pu"
    }
   ],
   "literature_values": 17
  },
  {
   "id": "phase:ag-pu:pu-alpha",
   "system": "AG-PU",
   "preferred_name": "ALPHA_PU",
   "tdb_names": [
    "ALPHA_PU"
   ],
   "stoichiometry": {
    "PU": 1.0
   },
   "review_reasons": [
    "no_structure_token",
    "unary_composition"
   ],
   "candidates": [
    {
     "source": "literature_printed",
     "structure_type": null,
     "prototype": "alpha-Pu",
     "strukturbericht": null,
     "pearson": "mP16",
     "space_group": null,
     "detail": "printed with a label mapped to this phase",
     "count": 2
    },
    {
     "source": "sgte_mmc2",
     "structure_type": "st:alpha-pu-mp16",
     "prototype": "alpha-Pu",
     "strukturbericht": null,
     "pearson": "mP16",
     "space_group": {
      "number": 11,
      "symbol": "P2_1/m"
     },
     "detail": "Hallstedt 2025 mmc2 row for ALPHA_PU: Pu (alpha)"
    },
    {
     "source": "tdb_comment",
     "structure_type": null,
     "prototype": "alpha-Pu",
     "strukturbericht": null,
     "pearson": "mP16",
     "space_group": {
      "number": null,
      "symbol": "P2_1/m"
     },
     "detail": "AgPu-20Zho.tdb: 'Prototype alpha-Pu (mP16, P2_1/m)'"
    }
   ],
   "literature_values": 2
  },
  {
   "id": "phase:ag-pu:pu-beta",
   "system": "AG-PU",
   "preferred_name": "BETA_PU",
   "tdb_names": [
    "BETA_PU"
   ],
   "stoichiometry": {
    "PU": 1.0
   },
   "review_reasons": [
    "no_structure_token",
    "unary_composition"
   ],
   "candidates": [
    {
     "source": "literature_printed",
     "structure_type": null,
     "prototype": "beta-Pu",
     "strukturbericht": null,
     "pearson": "mC34",
     "space_group": null,
     "detail": "printed with a label mapped to this phase",
     "count": 4
    },
    {
     "source": "sgte_mmc2",
     "structure_type": "st:beta-pu-mc34",
     "prototype": "beta-Pu",
     "strukturbericht": null,
     "pearson": "mC34",
     "space_group": {
      "number": 12,
      "symbol": "C2/m"
     },
     "detail": "Hallstedt 2025 mmc2 row for BETA_PU: Pu (beta)"
    },
    {
     "source": "tdb_comment",
     "structure_type": null,
     "prototype": "beta-Pu",
     "strukturbericht": null,
     "pearson": "mC34",
     "space_group": {
      "number": null,
      "symbol": "C2/m"
     },
     "detail": "AgPu-20Zho.tdb: 'Prototype beta-Pu (mC34, C2/m)'"
    }
   ],
   "literature_values": 4
  },
  {
   "id": "phase:ag-pu:pu-gamma",
   "system": "AG-PU",
   "preferred_name": "GAMMA_PU",
   "tdb_names": [
    "GAMMA_PU"
   ],
   "stoichiometry": {
    "PU": 1.0
   },
   "review_reasons": [
    "no_structure_token",
    "unary_composition"
   ],
   "candidates": [
    {
     "source": "literature_printed",
     "structure_type": null,
     "prototype": "gamma-Pu",
     "strukturbericht": null,
     "pearson": "oF8",
     "space_group": null,
