Repository: orchid-calphad/orchid-data

# ORCHID data

Open data of the **ORCHID** project (Open Repository for CALPHAD Hypotheses, Intelligence, and Discovery),
served at <https://data.orchid-project.org> and browsable at <https://orchid-project.org>.

**Release v2026.10. Version 1, machine-extracted: values were read from papers by language-model readers constrained to quote their source and checked automatically (quote verification, field-placement rule, printed-page sign checks, DFT and Kim et al. 2017 cross-checks); a hand-checked precision sample is in progress.**

| Folder | Content |
|---|---|

File: phases/structure_types.json (part 1 of 23)
{
 "dataset": "ORCHID phase registry (binary systems)",
 "registry_version": "0.1.0",
 "release": "v2026.10",
 "license": "CC-BY-4.0",
 "description": "One entry per (binary system, phase). Structure types are assigned only when the stored evidence supports an assignment under the stated tier rules (tier A: standard phase name; tier B: unique MP+OQMD on-hull match; tier C: one structure stated by the assessment's crystallographic table, assessor-stated); otherwise candidates are listed and the phase is marked needs_review. Field reference: SCHEMA.md.",
 "id_rule": "phase:<sorted lower-case elements>:<slug>, the SGTE-corpus canonical id convention",
 "stability_rule": "calculated diagrams: pycalphad 0.11.2, 300-2500 K unless calc_T_range_K is given, 1 atm, 0.01 composition grid (orchid-data phase-diagrams/sgte)",
 "inputs": {
  "Hallstedt 2025 mmc2.xlsx": "d30013e7f64976150fa1d383a941674c45d59f1d62ea3b5033230aa2e4ac97a8",
  "open-tdb/catalog/catalog.json": "d7000a40a0e0c875e6a9ee686d37db3d29f41ad7e609d2f469b6d451af48d2a4",
  "open-tdb/catalog/model-audit/bundled-summary.json": "9c19776be6d50437ff6a92dd8dea018d4e966fc81407ac6851173627a61db7ee",
  "open-tdb/databases (sha256 of 'sha256  path' lines, bundled confirmed binaries)": "2de57249211525cb0b549bf4a96c9cbd8b0bb376712a6dd963dcafbc41d7e1be",
  "open-tdb/hulls/dft-mp/catalog.json": "d5cbcdd8535214082b4fe7256af1d426edd1770c3df8253b69fb6b92a099d302",
  "open-tdb/hulls/dft-oqmd/catalog.json": "442f2fd62b3acb628c29b600e30443728d290ce7d06ce77dd574eb92ae967d2c",
  "orchid-data/literature/papers.json": "6575cf6f500e572a344305c3f9a80385d17727c544a84402ced615841fc670d7",
  "orchid-data/literature/systems/*.json (sha256 of 'sha256  name' lines)": "3cd1334c40631fb029e469f82b39707a0dd8fc8a0afeee8e7b06d73144330d33",
  "orchid-data/phase-diagrams/sgte/*.json (sha256 of 'sha256  name' lines)": "498e3bae997846e9d749e8e7ea481c7bdffc2ba2b6dd812c4da8a958898450d1",
  "orchid-pipeline origin/main:databases (git tree id)": "a8ed3aa4252a581510fb06fff73d87ab32b57024",
  "orchid-project.org/tools/doi_corrections.json": "1406a2c1b91197ce810bbced42af8ecf80fe2c58b53e5bef60091cdf47655d96",
  "orchid-project.org/tools/phase_aliases.json (sha256)": "e2248b4cd23184a3f2e7b0a176929507b6f8585a76906e38d1e512deac7b36ea",
  "sgte-corpus phase_mapping records (sha256 of the linked lines)": "1f808c0c1996185b84a338e67739c35b0209540bfbac40dd20c081f397678e16",
  "sgte-corpus/db-v2.1/canonical_phase_aliases.json": "8c5568b3e840441045a0d3118abb0ee74d9c0f6782cb1d676d44f775d847745c",
  "sgte-corpus/tdb_pdf_links.json": "8251f23d41e0be8d1d8b1365baa90944683c0adb5ff164c054c30bb578b649fa"
 },
 "counts": {
  "structure_types": 1563
 },
 "cite_as": {
  "dataset": "phase-registry",
  "version": "2026.10",
  "release_tag": "v2026.10",
  "license": "CC-BY-4.0",
  "status": "Version 1, machine-extracted: values were read by language-model readers constrained to quote their source and checked automatically, and the release was then audited on the printed pages by adversarial audits, an independent second review of fit-facing records and a preliminary human review of a frozen sample. Flags such as accepted and ESPEI-ready record screening results, not certification; known issues are listed in the release notes.",
  "title": "ORCHID-Registry: phase registry of binary systems",
  "doi": "10.5281/zenodo.23735970",
  "url": "https://doi.org/10.5281/zenodo.23735970",
  "text": "R. Arróyave, J. Saal, D. Shin, ORCHID-Registry: phase registry of binary systems (version 2026.10; Version 1, machine-extracted), Zenodo (2026). https://doi.org/10.5281/zenodo.23735970",
  "bibtex": "@misc{orchid_phase_registry_2026,\n  author    = {Arr{\\'o}yave, Raymundo and Saal, James and Shin, Dongwon},\n  title     = {{ORCHID-Registry: phase registry of binary systems}},\n  version   = {2026.10},\n  publisher = {Zenodo},\n  year      = {2026},\n  doi       = {10.5281/zenodo.23735970},\n  url       = {https://doi.org/10.5281/zenodo.23735970},\n  note      = {Version 1, machine-extracted}\n}",
  "also_cite": [
   "B. Hallstedt, The SGTE collection of binary datasets, Calphad 89 (2025) 102833, https://doi.org/10.1016/j.calphad.2025.102833 (CC BY 4.0), and the original assessment named in each file",
   "A. Jain et al., The Materials Project: A materials genome approach to accelerating materials innovation, APL Materials 1 (2013) 011002, https://doi.org/10.1063/1.4812323 (CC BY 4.0)",
   "J. E. Saal et al., JOM 65 (2013) 1501, https://doi.org/10.1007/s11837-013-0755-4 and S. Kirklin et al., npj Comput. Mater. 1 (2015) 15010, https://doi.org/10.1038/npjcompumats.2015.10 (CC BY 4.0)",
   "the original source of every value you use (paper_citation / paper_doi, and cited_dois for values the paper cites from earlier work)"
  ],
  "part_of": {
   "title": "ORCHID data: umbrella record of the ORCHID datasets",
   "doi": "10.5281/zenodo.23736065",
   "url": "https://doi.org/10.5281/zenodo.23736065",
   "text": "R. Arróyave, J. Saal, D. Shin, ORCHID data: umbrella record of the ORCHID datasets (version 2026.10; Version 1, machine-extracted), Zenodo (2026). https://doi.org/10.5281/zenodo.23736065",
   "bibtex": "@misc{orchid_data_2026,\n  author    = {Arr{\\'o}yave, Raymundo and Saal, James and Shin, Dongwon},\n  title     = {{ORCHID data: umbrella record of the ORCHID datasets}},\n  version   = {2026.10},\n  publisher = {Zenodo},\n  year      = {2026},\n  doi       = {10.5281/zenodo.23736065},\n  url       = {https://doi.org/10.5281/zenodo.23736065},\n  note      = {Version 1, machine-extracted}\n}"
  }
 },
 "structure_types": [
  {
   "id": "st:ag11hg15-ci52",
   "prototype": "Ag11Hg15",
   "prototype_spellings": [],
   "strukturbericht": null,
   "pearson": "cI52",
   "space_group": {
    "number": 197,
    "symbol": "I23"
   },
   "stoichiometry": "Ag11Hg15",
   "sources": [
    {
     "citation": "B. Hallstedt, The SGTE collection of binary datasets, Calphad 89 (2025) 102833, supplementary crystallographic table (mmc2)",
     "doi": "10.1016/j.calphad.2025.102833",
     "license": "CC BY 4.0",
     "rows": 1
    }
   ],
   "verification": "in Hallstedt 2025 mmc2",
   "registry_phases": 1
  },
  {
   "id": "st:ag19te10",
   "prototype": "(Ag19Te10)",
   "prototype_spellings": [],
   "strukturbericht": null,
   "pearson": null,
   "space_group": null,
   "stoichiometry": "Ag19Te10",
   "sources": [
    {
     "citation": "B. Hallstedt, The SGTE collection of binary datasets, Calphad 89 (2025) 102833, supplementary crystallographic table (mmc2)",
     "doi": "10.1016/j.calphad.2025.102833",
     "license": "CC BY 4.0",
     "rows": 2
    }
   ],
   "verification": "in Hallstedt 2025 mmc2",
   "registry_phases": 0
  },
  {
   "id": "st:agca3-oc16",
   "prototype": "(AgCa3)",
   "prototype_spellings": [],
   "strukturbericht": null,
   "pearson": "oC16",
   "space_group": {
    "number": 63,
    "symbol": "Cmcm"
   },
   "stoichiometry": "Ag1Ca3",
   "sources": [
    {
     "citation": "B. Hallstedt, The SGTE collection of binary datasets, Calphad 89 (2025) 102833, supplementary crystallographic table (mmc2)",
     "doi": "10.1016/j.calphad.2025.102833",
     "license": "CC BY 4.0",
     "rows": 1
    }
   ],
   "verification": "in Hallstedt 2025 mmc2",
   "registry_phases": 1
  },
  {
   "id": "st:agcu4zr",
   "prototype": "AgCu4Zr",
   "prototype_spellings": [],
   "strukturbericht": null,
   "pearson": null,
   "space_group": null,
   "stoichiometry": "Ag1Cu4Zr1",
   "sources": [
    {
     "citation": "B. Hallstedt, The SGTE collection of binary datasets, Calphad 89 (2025) 102833, supplementary crystallographic table (mmc2)",
     "doi": "10.1016/j.calphad.2025.102833",
     "license": "CC BY 4.0",
     "rows": 1
    }
   ],
   "verification": "in Hallstedt 2025 mmc2",
   "registry_phases": 0
  },
  {
   "id": "st:agmg4-hp9",
   "prototype": "(AgMg4)",
   "prototype_spellings": [],
   "strukturbericht": null,
   "pearson": "hP9",
   "space_group": {
    "number": 173,
    "symbol": "P6_3"
   },
   "stoichiometry": "Ag1Mg4",
   "sources": [
    {
     "citation": "B. Hallstedt, The SGTE collection of binary datasets, Calphad 89 (2025) 102833, supplementary crystallographic table (mmc2)",
     "doi": "10.1016/j.calphad.2025.102833",
     "license": "CC BY 4.0",
     "rows": 1
    }
   ],
   "verification": "in Hallstedt 2025 mmc2",
   "registry_phases": 1
  },
  {
   "id": "st:agsr-op16",
   "prototype": "AgSr",
   "prototype_spellings": [],
   "strukturbericht": null,
   "pearson": "oP16",
   "space_group": {
    "number": 62,
    "symbol": "Pnma"
   },
   "stoichiometry": "Ag1Sr1",
   "sources": [
    {
     "citation": "B. Hallstedt, The SGTE collection of binary datasets, Calphad 89 (2025) 102833, supplementary crystallographic table (mmc2)",
     "doi": "10.1016/j.calphad.2025.102833",
     "license": "CC BY 4.0",
     "rows": 2
    }
   ],
   "verification": "in Hallstedt 2025 mmc2",
   "registry_phases": 2
  },
  {
   "id": "st:ag28al36sc36",
   "prototype": "(Ag28Al36Sc36)",
   "prototype_spellings": [],
   "strukturbericht": null,
   "pearson": null,
   "space_group": null,
   "stoichiometry": "Ag28Al36Sc36",
   "sources": [
    {
     "citation": "B. Hallstedt, The SGTE collection of binary datasets, Calphad 89 (2025) 102833, supplementary crystallographic table (mmc2)",
     "doi": "10.1016/j.calphad.2025.102833",
     "license": "CC BY 4.0",
     "rows": 1
    }
   ],
   "verification": "in Hallstedt 2025 mmc2",
   "registry_phases": 0
  },
  {
   "id": "st:ag2nd",
   "prototype": "(Ag2Nd)",
   "prototype_spellings": [],
   "strukturbericht": null,
   "pearson": null,
   "space_group": null,
   "stoichiometry": "Ag2Nd1",
   "sources": [
    {
     "citation": "B. Hallstedt, The SGTE collection of binary datasets, Calphad 89 (2025) 102833, supplementary crystallographic table (mmc2)",
     "doi": "10.1016/j.calphad.2025.102833",
     "license": "CC BY 4.0",
     "rows": 1
    }
   ],
   "verification": "in Hallstedt 2025 mmc2",
   "registry_phases": 0
  },
  {
   "id": "st:ag2pu",
   "prototype": "(Ag2Pu)",
   "prototype_spellings": [],
   "strukturbericht": null,
   "pearson": null,
   "space_group": null,
   "stoichiometry": "Ag2Pu1",
   "sources": [
    {
     "citation": "B. Hallstedt, The SGTE collection of binary datasets, Calphad 89 (2025) 102833, supplementary crystallographic table (mmc2)",
     "doi": "10.1016/j.calphad.2025.102833",
     "license": "CC BY 4.0",
     "rows": 1
    }
   ],
   "verification": "in Hallstedt 2025 mmc2",
   "registry_phases": 0
  },
  {
   "id": "st:ag2te-mp12",
   "prototype": "Ag2Te",
   "prototype_spellings": [],
   "strukturbericht": null,
   "pearson": "mP12",
   "space_group": {
    "number": 14,
    "symbol": "P2_1/c"
   },
   "stoichiometry": "Ag2Te1",
   "sources": [
    {
     "citation": "B. Hallstedt, The SGTE collection of binary datasets, Calphad 89 (2025) 102833, supplementary crystallographic table (mmc2)",
     "doi": "10.1016/j.calphad.2025.102833",
     "license": "CC BY 4.0",
     "rows": 2
    }
   ],
   "verification": "in Hallstedt 2025 mmc2",
   "registry_phases": 1
  },
  {
   "id": "st:ag3p11-mc28",
   "prototype": "Ag3P11",
   "prototype_spellings": [],
   "strukturbericht": null,
   "pearson": "mC28",
   "space_group": {
    "number": 8,
    "symbol": "Cm"
   },
   "stoichiometry": "Ag3P11",
   "sources": [
    {
     "citation": "B. Hallstedt, The SGTE collection of binary datasets, Calphad 89 (2025) 102833, supplementary crystallographic table (mmc2)",
     "doi": "10.1016/j.calphad.2025.102833",
     "license": "CC BY 4.0",
     "rows": 1
    }
   ],
   "verification": "in Hallstedt 2025 mmc2",
   "registry_phases": 1
  },
  {
   "id": "st:ag3sb-op4",
   "prototype": "Ag3Sb",
   "prototype_spellings": [],
   "strukturbericht": null,
   "pearson": "oP4",
   "space_group": {
    "number": 25,
    "symbol": "Pmm2"
   },
   "stoichiometry": "Ag3Sb1",
   "sources": [
    {
     "citation": "B. Hallstedt, The SGTE collection of binary datasets, Calphad 89 (2025) 102833, supplementary crystallographic table (mmc2)",
     "doi": "10.1016/j.calphad.2025.102833",
     "license": "CC BY 4.0",
     "rows": 1
    }
   ],
   "verification": "in Hallstedt 2025 mmc2",
   "registry_phases": 1
  },
  {
   "id": "st:ag4ce",
   "prototype": "(Ag4Ce)",
   "prototype_spellings": [],
   "strukturbericht": null,
   "pearson": null,
   "space_group": null,
   "stoichiometry": "Ag4Ce1",
   "sources": [
    {
     "citation": "B. Hallstedt, The SGTE collection of binary datasets, Calphad 89 (2025) 102833, supplementary crystallographic table (mmc2)",
     "doi": "10.1016/j.calphad.2025.102833",
     "license": "CC BY 4.0",
     "rows": 1
    }
   ],
   "verification": "in Hallstedt 2025 mmc2",
   "registry_phases": 0
  },
  {
   "id": "st:ag4sr",
   "prototype": "(Ag4Sr)",
   "prototype_spellings": [],
   "strukturbericht": null,
   "pearson": null,
   "space_group": null,
   "stoichiometry": "Ag4Sr1",
   "sources": [
    {
     "citation": "B. Hallstedt, The SGTE collection of binary datasets, Calphad 89 (2025) 102833, supplementary crystallographic table (mmc2)",
     "doi": "10.1016/j.calphad.2025.102833",
     "license": "CC BY 4.0",
     "rows": 1
    }
   ],
   "verification": "in Hallstedt 2025 mmc2",
   "registry_phases": 0
  },
  {
   "id": "st:ag51gd14-hp68",
   "prototype": "Ag51Gd14",
   "prototype_spellings": [],
   "strukturbericht": null,
   "pearson": "hP68",
   "space_group": {
    "number": 175,
    "symbol": "P6/m"
   },
   "stoichiometry": "Ag51Gd14",
   "sources": [
    {
     "citation": "B. Hallstedt, The SGTE collection of binary datasets, Calphad 89 (2025) 102833, supplementary crystallographic table (mmc2)",
     "doi": "10.1016/j.calphad.2025.102833",
     "license": "CC BY 4.0",
     "rows": 27
    }
   ],
   "verification": "in Hallstedt 2025 mmc2",
   "registry_phases": 24
  },
  {
   "id": "st:ag55al27sc18",
   "prototype": "(Ag55Al27Sc18)",
   "prototype_spellings": [],
   "strukturbericht": null,
   "pearson": null,
   "space_group": null,
   "stoichiometry": "Ag55Al27Sc18",
   "sources": [
    {
     "citation": "B. Hallstedt, The SGTE collection of binary datasets, Calphad 89 (2025) 102833, supplementary crystallographic table (mmc2)",
     "doi": "10.1016/j.calphad.2025.102833",
     "license": "CC BY 4.0",
     "rows": 1
    }
   ],
   "verification": "in Hallstedt 2025 mmc2",
   "registry_phases": 0
  },
  {
   "id": "st:ag5pr",
   "prototype": "(Ag5Pr)",
   "prototype_spellings": [],
   "strukturbericht": null,
   "pearson": null,
   "space_group": null,
   "stoichiometry": "Ag5Pr1",
   "sources": [
    {
     "citation": "B. Hallstedt, The SGTE collection of binary datasets, Calphad 89 (2025) 102833, supplementary crystallographic table (mmc2)",
     "doi": "10.1016/j.calphad.2025.102833",
     "license": "CC BY 4.0",
     "rows": 1
    }
   ],
   "verification": "in Hallstedt 2025 mmc2",
   "registry_phases": 0
  },
  {
   "id": "st:ag5te3",
   "prototype": "(Ag5Te3)",
   "prototype_spellings": [],
   "strukturbericht": null,
   "pearson": null,
   "space_group": null,
   "stoichiometry": "Ag5Te3",
   "sources": [
    {
     "citation": "B. Hallstedt, The SGTE collection of binary datasets, Calphad 89 (2025) 102833, supplementary crystallographic table (mmc2)",
     "doi": "10.1016/j.calphad.2025.102833",
     "license": "CC BY 4.0",
     "rows": 1
    }
   ],
   "verification": "in Hallstedt 2025 mmc2",
   "registry_phases": 0
  },
  {
   "id": "st:ag5te3-hp155",
   "prototype": "Ag5Te3",
   "prototype_spellings": [],
   "strukturbericht": null,
   "pearson": "hP155",
   "space_group": {
    "number": 189,
    "symbol": "P-62m"
   },
   "stoichiometry": "Ag5Te3",
   "sources": [
    {
     "citation": "B. Hallstedt, The SGTE collection of binary datasets, Calphad 89 (2025) 102833, supplementary crystallographic table (mmc2)",
     "doi": "10.1016/j.calphad.2025.102833",
     "license": "CC BY 4.0",
     "rows": 2
    }
   ],
   "verification": "in Hallstedt 2025 mmc2",
   "registry_phases": 0
  },
  {
   "id": "st:ag7yb2-oc36",
   "prototype": "Ag7Yb2",
   "prototype_spellings": [],
   "strukturbericht": null,
   "pearson": "oC36",
   "space_group": {
    "number": 63,
    "symbol": "Cmcm"
   },
   "stoichiometry": "Ag7Yb2",
   "sources": [
    {
     "citation": "B. Hallstedt, The SGTE collection of binary datasets, Calphad 89 (2025) 102833, supplementary crystallographic table (mmc2)",
     "doi": "10.1016/j.calphad.2025.102833",
     "license": "CC BY 4.0",
     "rows": 2
    }
   ],
   "verification": "in Hallstedt 2025 mmc2",
   "registry_phases": 2
  },
  {
   "id": "st:ag8mg25-cf264",
   "prototype": "Ag8Mg25",
   "prototype_spellings": [],
   "strukturbericht": null,
   "pearson": "cF264",
   "space_group": {
    "number": 202,
    "symbol": "Fm-3"
   },
   "stoichiometry": "Ag8Mg25",
   "sources": [
    {
     "citation": "B. Hallstedt, The SGTE collection of binary datasets, Calphad 89 (2025) 102833, supplementary crystallographic table (mmc2)",
     "doi": "10.1016/j.calphad.2025.102833",
     "license": "CC BY 4.0",
     "rows": 1
    }
   ],
   "verification": "in Hallstedt 2025 mmc2",
   "registry_phases": 0
  },
  {
   "id": "st:ag9mg37-hp116",
   "prototype": "Ag9Mg37",
   "prototype_spellings": [],
   "strukturbericht": null,
   "pearson": "hP116",
   "space_group": {
    "number": 176,
    "symbol": "P6_3/m"
   },
   "stoichiometry": "Ag9Mg37",
   "sources": [
    {
     "citation": "B. Hallstedt, The SGTE collection of binary datasets, Calphad 89 (2025) 102833, supplementary crystallographic table (mmc2)",
     "doi": "10.1016/j.calphad.2025.102833",
     "license": "CC BY 4.0",
     "rows": 1
    }
   ],
   "verification": "in Hallstedt 2025 mmc2",
   "registry_phases": 1
  },
  {
   "id": "st:ag9yb2",
   "prototype": "(Ag9Yb2)",
   "prototype_spellings": [],
   "strukturbericht": null,
   "pearson": null,
   "space_group": null,
   "stoichiometry": "Ag9Yb2",
   "sources": [
    {
     "citation": "B. Hallstedt, The SGTE collection of binary datasets, Calphad 89 (2025) 102833, supplementary crystallographic table (mmc2)",
     "doi": "10.1016/j.calphad.2025.102833",
     "license": "CC BY 4.0",
     "rows": 1
    }
   ],
   "verification": "in Hallstedt 2025 mmc2",
   "registry_phases": 0
  },
  {
   "id": "st:al10v-cf176",
   "prototype": "Al10V",
   "prototype_spellings": [],
   "strukturbericht": null,
   "pearson": "cF176",
   "space_group": {
    "number": 227,
    "symbol": "Fd-3m"
   },
   "stoichiometry": "Al10V1",
   "sources": [
    {
     "citation": "B. Hallstedt, The SGTE collection of binary datasets, Calphad 89 (2025) 102833, supplementary crystallographic table (mmc2)",
     "doi": "10.1016/j.calphad.2025.102833",
     "license": "CC BY 4.0",
     "rows": 3
    }
   ],
   "verification": "in Hallstedt 2025 mmc2",
   "registry_phases": 2
  },
  {
   "id": "st:al2-75ir-cp60",
   "prototype": "Al2.75Ir",
   "prototype_spellings": [],
   "strukturbericht": null,
   "pearson": "cP60",
   "space_group": {
    "number": 195,
    "symbol": "P23"
   },
   "stoichiometry": "Al11/4Ir1",
   "sources": [
    {
     "citation": "B. Hallstedt, The SGTE collection of binary datasets, Calphad 89 (2025) 102833, supplementary crystallographic table (mmc2)",
     "doi": "10.1016/j.calphad.2025.102833",
     "license": "CC BY 4.0",
     "rows": 2
    }
   ],
   "verification": "in Hallstedt 2025 mmc2",
   "registry_phases": 0
  },
  {
   "id": "st:al11la3-oi28",
   "prototype": "Al11La3",
   "prototype_spellings": [],
   "strukturbericht": null,
   "pearson": "oI28",
   "space_group": {
    "number": 71,
    "symbol": "Immm"
   },
   "stoichiometry": "Al11La3",
   "sources": [
    {
     "citation": "B. Hallstedt, The SGTE collection of binary datasets, Calphad 89 (2025) 102833, supplementary crystallographic table (mmc2)",
     "doi": "10.1016/j.calphad.2025.102833",
     "license": "CC BY 4.0",
     "rows": 15
    }
   ],
   "verification": "in Hallstedt 2025 mmc2",
   "registry_phases": 13
  },
  {
   "id": "st:al11mn4-ap15",
   "prototype": "Al11Mn4",
   "prototype_spellings": [],
   "strukturbericht": null,
   "pearson": "aP15",
   "space_group": {
    "number": 2,
    "symbol": "P-1"
   },
   "stoichiometry": "Al11Mn4",
   "sources": [
    {
     "citation": "B. Hallstedt, The SGTE collection of binary datasets, Calphad 89 (2025) 102833, supplementary crystallographic table (mmc2)",
     "doi": "10.1016/j.calphad.2025.102833",
     "license": "CC BY 4.0",
     "rows": 4
    }
   ],
   "verification": "in Hallstedt 2025 mmc2",
   "registry_phases": 4
  },
  {
   "id": "st:al11nd3-oi28",
   "prototype": "Al11Nd3",
   "prototype_spellings": [],
   "strukturbericht": null,
   "pearson": "oI28",
   "space_group": {
    "number": 71,
    "symbol": "Immm"
   },
   "stoichiometry": "Al11Nd3",
   "sources": [
    {
     "citation": "B. Hallstedt, The SGTE collection of binary datasets, Calphad 89 (2025) 102833, supplementary crystallographic table (mmc2)",
     "doi": "10.1016/j.calphad.2025.102833",
     "license": "CC BY 4.0",
     "rows": 2
    }
   ],
   "verification": "in Hallstedt 2025 mmc2",
   "registry_phases": 2
  },
  {
   "id": "st:al12er3ni2",
   "prototype": "(Al12Er3Ni2)",
   "prototype_spellings": [],
   "strukturbericht": null,
   "pearson": null,
   "space_group": null,
   "stoichiometry": "Al12Er3Ni2",
   "sources": [
    {
     "citation": "B. Hallstedt, The SGTE collection of binary datasets, Calphad 89 (2025) 102833, supplementary crystallographic table (mmc2)",
     "doi": "10.1016/j.calphad.2025.102833",
     "license": "CC BY 4.0",
     "rows": 1
    }
   ],
   "verification": "in Hallstedt 2025 mmc2",
   "registry_phases": 0
  },
  {
   "id": "st:al12w-ci26",
   "prototype": "Al12W",
   "prototype_spellings": [],
   "strukturbericht": null,
   "pearson": "cI26",
   "space_group": {
    "number": 204,
    "symbol": "Im-3"
   },
   "stoichiometry": "Al12W1",
   "sources": [
    {
     "citation": "B. Hallstedt, The SGTE collection of binary datasets, Calphad 89 (2025) 102833, supplementary crystallographic table (mmc2)",
     "doi": "10.1016/j.calphad.2025.102833",
     "license": "CC BY 4.0",
     "rows": 4
    }
   ],
   "verification": "in Hallstedt 2025 mmc2",
   "registry_phases": 4
  },
  {
   "id": "st:al13ba7-hp20",
   "prototype": "Al13Ba7",
   "prototype_spellings": [],
   "strukturbericht": null,
   "pearson": "hP20",
   "space_group": {
    "number": 164,
    "symbol": "P-3m1"
   },
   "stoichiometry": "Al13Ba7",
   "sources": [
    {
     "citation": "B. Hallstedt, The SGTE collection of binary datasets, Calphad 89 (2025) 102833, supplementary crystallographic table (mmc2)",
     "doi": "10.1016/j.calphad.2025.102833",
     "license": "CC BY 4.0",
     "rows": 1
    }
   ],
   "verification": "in Hallstedt 2025 mmc2",
   "registry_phases": 1
  },
  {
   "id": "st:al13co4",
   "prototype": "(Al13Co4)",
   "prototype_spellings": [],
   "strukturbericht": null,
   "pearson": null,
   "space_group": {
    "number": 12,
    "symbol": "C2/m"
   },
   "stoichiometry": "Al13Co4",
   "sources": [
    {
     "citation": "B. Hallstedt, The SGTE collection of binary datasets, Calphad 89 (2025) 102833, supplementary crystallographic table (mmc2)",
     "doi": "10.1016/j.calphad.2025.102833",
     "license": "CC BY 4.0",
     "rows": 2
    }
   ],
   "verification": "in Hallstedt 2025 mmc2",
   "registry_phases": 0
  },
  {
   "id": "st:al13co4-op102",
   "prototype": "Al13Co4",
   "prototype_spellings": [],
   "strukturbericht": null,
   "pearson": "oP102",
   "space_group": {
    "number": 31,
    "symbol": "Pmn2_1"
   },
   "stoichiometry": "Al13Co4",
   "sources": [
    {
     "citation": "B. Hallstedt, The SGTE collection of binary datasets, Calphad 89 (2025) 102833, supplementary crystallographic table (mmc2)",
     "doi": "10.1016/j.calphad.2025.102833",
     "license": "CC BY 4.0",
     "rows": 2
    }
   ],
   "verification": "in Hallstedt 2025 mmc2",
   "registry_phases": 0
  },
  {
   "id": "st:al13fe4-mc102",
   "prototype": "Al13Fe4",
   "prototype_spellings": [],
   "strukturbericht": null,
   "pearson": "mC102",
   "space_group": {
    "number": 12,
    "symbol": "C2/m"
   },
   "stoichiometry": "Al13Fe4",
   "sources": [
    {
     "citation": "B. Hallstedt, The SGTE collection of binary datasets, Calphad 89 (2025) 102833, supplementary crystallographic table (mmc2)",
     "doi": "10.1016/j.calphad.2025.102833",
     "license": "CC BY 4.0",
     "rows": 7
    }
   ],
   "verification": "in Hallstedt 2025 mmc2",
   "registry_phases": 2
  },
  {
   "id": "st:al13ir4",
   "prototype": "(Al13Ir4)",
   "prototype_spellings": [],
   "strukturbericht": null,
   "pearson": null,
   "space_group": null,
   "stoichiometry": "Al13Ir4",
   "sources": [
    {
     "citation": "B. Hallstedt, The SGTE collection of binary datasets, Calphad 89 (2025) 102833, supplementary crystallographic table (mmc2)",
     "doi": "10.1016/j.calphad.2025.102833",
     "license": "CC BY 4.0",
     "rows": 1
    }
   ],
   "verification": "in Hallstedt 2025 mmc2",
   "registry_phases": 0
  },
  {
   "id": "st:al14ca12o33-ci152",
   "prototype": "Al14Ca12O33",
   "prototype_spellings": [],
   "strukturbericht": null,
   "pearson": "cI152",
   "space_group": {
    "number": 220,
    "symbol": "I-43d"
   },
   "stoichiometry": "Al14Ca12O33",
   "sources": [
    {
     "citation": "B. Hallstedt, The SGTE collection of binary datasets, Calphad 89 (2025) 102833, supplementary crystallographic table (mmc2)",
     "doi": "10.1016/j.calphad.2025.102833",
     "license": "CC BY 4.0",
     "rows": 1
    }
   ],
   "verification": "in Hallstedt 2025 mmc2",
   "registry_phases": 0
  },
  {
   "id": "st:al14ca13-mc54",
   "prototype": "Al14Ca13",
   "prototype_spellings": [],
   "strukturbericht": null,
   "pearson": "mC54",
   "space_group": {
    "number": 12,
    "symbol": "C2/m"
   },
   "stoichiometry": "Al14Ca13",
   "sources": [
    {
     "citation": "B. Hallstedt, The SGTE collection of binary datasets, Calphad 89 (2025) 102833, supplementary crystallographic table (mmc2)",
     "doi": "10.1016/j.calphad.2025.102833",
     "license": "CC BY 4.0",
     "rows": 2
    }
   ],
   "verification": "in Hallstedt 2025 mmc2",
   "registry_phases": 2
  },
  {
   "id": "st:al14gd3ni7-hp72",
   "prototype": "Al14Gd3Ni7",
   "prototype_spellings": [],
   "strukturbericht": null,
   "pearson": "hP72",
   "space_group": {
    "number": 189,
    "symbol": "P-62m"
   },
   "stoichiometry": "Al14Gd3Ni7",
   "sources": [
    {
     "citation": "B. Hallstedt, The SGTE collection of binary datasets, Calphad 89 (2025) 102833, supplementary crystallographic table (mmc2)",
     "doi": "10.1016/j.calphad.2025.102833",
     "license": "CC BY 4.0",
     "rows": 1
    }
   ],
   "verification": "in Hallstedt 2025 mmc2",
   "registry_phases": 0
  },
  {
   "id": "st:al17mo4-mc84",
   "prototype": "Al17Mo4",
   "prototype_spellings": [],
   "strukturbericht": null,
   "pearson": "mC84",
   "space_group": {
    "number": 5,
    "symbol": "C2"
   },
   "stoichiometry": "Al17Mo4",
   "sources": [
    {
     "citation": "B. Hallstedt, The SGTE collection of binary datasets, Calphad 89 (2025) 102833, supplementary crystallographic table (mmc2)",
     "doi": "10.1016/j.calphad.2025.102833",
     "license": "CC BY 4.0",
     "rows": 2
    }
   ],
   "verification": "in Hallstedt 2025 mmc2",
   "registry_phases": 1
  },
  {
   "id": "st:al18co5ni3-mc26",
   "prototype": "Al18Co5Ni3",
   "prototype_spellings": [],
   "strukturbericht": null,
   "pearson": "mC26",
   "space_group": {
    "number": 12,
    "symbol": "C2/m"
   },
   "stoichiometry": "Al18Co5Ni3",
   "sources": [
    {
     "citation": "B. Hallstedt, The SGTE collection of binary datasets, Calphad 89 (2025) 102833, supplementary crystallographic table (mmc2)",
     "doi": "10.1016/j.calphad.2025.102833",
     "license": "CC BY 4.0",
     "rows": 1
    }
   ],
   "verification": "in Hallstedt 2025 mmc2",
   "registry_phases": 0
  },
  {
   "id": "st:al18cr2mg3-cf184",
   "prototype": "Al18Cr2Mg3",
   "prototype_spellings": [],
   "strukturbericht": null,
   "pearson": "cF184",
   "space_group": {
    "number": 227,
    "symbol": "Fd-3m"
   },
   "stoichiometry": "Al18Cr2Mg3",
   "sources": [
    {
     "citation": "B. Hallstedt, The SGTE collection of binary datasets, Calphad 89 (2025) 102833, supplementary crystallographic table (mmc2)",
     "doi": "10.1016/j.calphad.2025.102833",
     "license": "CC BY 4.0",
     "rows": 1
    }
   ],
   "verification": "in Hallstedt 2025 mmc2",
   "registry_phases": 0
  },
  {
   "id": "st:al19gd3ni5-oc108",
   "prototype": "Al19Gd3Ni5",
   "prototype_spellings": [],
   "strukturbericht": null,
   "pearson": "oC108",
   "space_group": {
    "number": 63,
    "symbol": "Cmcm"
   },
   "stoichiometry": "Al19Gd3Ni5",
   "sources": [
    {
     "citation": "B. Hallstedt, The SGTE collection of binary datasets, Calphad 89 (2025) 102833, supplementary crystallographic table (mmc2)",
     "doi": "10.1016/j.calphad.2025.102833",
     "license": "CC BY 4.0",
     "rows": 1
    }
   ],
   "verification": "in Hallstedt 2025 mmc2",
   "registry_phases": 0
  },
  {
   "id": "st:alau-mp8",
   "prototype": "AlAu",
   "prototype_spellings": [],
   "strukturbericht": null,
   "pearson": "mP8",
   "space_group": {
    "number": 11,
    "symbol": "P2_1/m"
   },
   "stoichiometry": "Al1Au1",
   "sources": [
    {
     "citation": "B. Hallstedt, The SGTE collection of binary datasets, Calphad 89 (2025) 102833, supplementary crystallographic table (mmc2)",
     "doi": "10.1016/j.calphad.2025.102833",
     "license": "CC BY 4.0",
     "rows": 1
    }
   ],
   "verification": "in Hallstedt 2025 mmc2",
   "registry_phases": 1
  },
  {
   "id": "st:alau2-op12",
   "prototype": "AlAu2",
   "prototype_spellings": [],
   "strukturbericht": null,
   "pearson": "oP12",
   "space_group": {
    "number": 62,
    "symbol": "Pnma"
   },
   "stoichiometry": "Al1Au2",
   "sources": [
    {
     "citation": "B. Hallstedt, The SGTE collection of binary datasets, Calphad 89 (2025) 102833, supplementary crystallographic table (mmc2)",
     "doi": "10.1016/j.calphad.2025.102833",
     "license": "CC BY 4.0",
     "rows": 2
    }
   ],
   "verification": "in Hallstedt 2025 mmc2",
   "registry_phases": 1
  },
  {
   "id": "st:alau2-op30",
   "prototype": "AlAu2",
   "prototype_spellings": [],
   "strukturbericht": null,
   "pearson": "oP30",
   "space_group": {
    "number": 58,
    "symbol": "Pnnm"
   },
   "stoichiometry": "Al1Au2",
   "sources": [
    {
     "citation": "B. Hallstedt, The SGTE collection of binary datasets, Calphad 89 (2025) 102833, supplementary crystallographic table (mmc2)",
     "doi": "10.1016/j.calphad.2025.102833",
     "license": "CC BY 4.0",
     "rows": 2
    }
   ],
   "verification": "in Hallstedt 2025 mmc2",
   "registry_phases": 1
  },
  {
   "id": "st:alau4-cp20",
   "prototype": "AlAu4",
   "prototype_spellings": [],
   "strukturbericht": null,
   "pearson": "cP20",
   "space_group": {
    "number": 198,
    "symbol": "P2_13"
   },
   "stoichiometry": "Al1Au4",
   "sources": [
    {
     "citation": "B. Hallstedt, The SGTE collection of binary datasets, Calphad 89 (2025) 102833, supplementary crystallographic table (mmc2)",
     "doi": "10.1016/j.calphad.2025.102833",
     "license": "CC BY 4.0",
     "rows": 3
    }
   ],
   "verification": "in Hallstedt 2025 mmc2",
   "registry_phases": 1
  },
  {
   "id": "st:almgb4-hp6",
   "prototype": "AlMgB4",
   "prototype_spellings": [],
   "strukturbericht": null,
   "pearson": "hP6",
   "space_group": {
    "number": 191,
    "symbol": "P6/mmm"
   },
   "stoichiometry": "Al1B4Mg1",
   "sources": [
    {
     "citation": "B. Hallstedt, The SGTE collection of binary datasets, Calphad 89 (2025) 102833, supplementary crystallographic table (mmc2)",
     "doi": "10.1016/j.calphad.2025.102833",
     "license": "CC BY 4.0",
     "rows": 1
    }
   ],
   "verification": "in Hallstedt 2025 mmc2",
   "registry_phases": 0
  },
  {
   "id": "st:alcr2c-hp8",
   "prototype": "AlCr2C",
   "prototype_spellings": [],
   "strukturbericht": null,
   "pearson": "hP8",
   "space_group": {
    "number": 194,
    "symbol": "P6_3/mmc"
   },
   "stoichiometry": "Al1C1Cr2",
   "sources": [
    {
     "citation": "B. Hallstedt, The SGTE collection of binary datasets, Calphad 89 (2025) 102833, supplementary crystallographic table (mmc2)",
     "doi": "10.1016/j.calphad.2025.102833",
     "license": "CC BY 4.0",
     "rows": 3
    }
   ],
   "verification": "in Hallstedt 2025 mmc2",
   "registry_phases": 0
  },
  {
   "id": "st:alce-oc16",
   "prototype": "AlCe",
   "prototype_spellings": [],
   "strukturbericht": null,
   "pearson": "oC16",
   "space_group": {
    "number": 63,
    "symbol": "Cmcm"
   },
   "stoichiometry": "Al1Ce1",
   "sources": [
    {
     "citation": "B. Hallstedt, The SGTE collection of binary datasets, Calphad 89 (2025) 102833, supplementary crystallographic table (mmc2)",
     "doi": "10.1016/j.calphad.2025.102833",
     "license": "CC BY 4.0",
     "rows": 2
    }
   ],
   "verification": "in Hallstedt 2025 mmc2",
   "registry_phases": 2
  },
  {
   "id": "st:aldy-op16",
   "prototype": "AlDy",
   "prototype_spellings": [],
   "strukturbericht": null,
   "pearson": "oP16",
   "space_group": {
    "number": 57,
    "symbol": "Pbcm"
   },
   "stoichiometry": "Al1Dy1",
   "sources": [
    {
     "citation": "B. Hallstedt, The SGTE collection of binary datasets, Calphad 89 (2025) 102833, supplementary crystallographic table (mmc2)",
     "doi": "10.1016/j.calphad.2025.102833",
     "license": "CC BY 4.0",
     "rows": 7
    }
   ],
   "verification": "in Hallstedt 2025 mmc2",
   "registry_phases": 6
  },
  {
   "id": "st:aler13ni6",
   "prototype": "(AlEr13Ni6)",
   "prototype_spellings": [],
   "strukturbericht": null,
   "pearson": null,
   "space_group": null,
   "stoichiometry": "Al1Er13Ni6",
   "sources": [
    {
     "citation": "B. Hallstedt, The SGTE collection of binary datasets, Calphad 89 (2025) 102833, supplementary crystallographic table (mmc2)",
     "doi": "10.1016/j.calphad.2025.102833",
     "license": "CC BY 4.0",
     "rows": 1
    }
   ],
   "verification": "in Hallstedt 2025 mmc2",
   "registry_phases": 0
  },
  {
   "id": "st:alerni2",
   "prototype": "(AlErNi2)",
   "prototype_spellings": [],
   "strukturbericht": null,
   "pearson": null,
   "space_group": null,
   "stoichiometry": "Al1Er1Ni2",
   "sources": [
    {
     "citation": "B. Hallstedt, The SGTE collection of binary datasets, Calphad 89 (2025) 102833, supplementary crystallographic table (mmc2)",
     "doi": "10.1016/j.calphad.2025.102833",
     "license": "CC BY 4.0",
     "rows": 1
    }
   ],
   "verification": "in Hallstedt 2025 mmc2",
   "registry_phases": 0
  },
  {
   "id": "st:aler4ni",
   "prototype": "(AlEr4Ni)",
   "prototype_spellings": [],
   "strukturbericht": null,
   "pearson": null,
   "space_group": null,
   "stoichiometry": "Al1Er4Ni1",
   "sources": [
    {
     "citation": "B. Hallstedt, The SGTE collection of binary datasets, Calphad 89 (2025) 102833, supplementary crystallographic table (mmc2)",
     "doi": "10.1016/j.calphad.2025.102833",
     "license": "CC BY 4.0",
     "rows": 1
    }
   ],
   "verification": "in Hallstedt 2025 mmc2",
   "registry_phases": 0
  },
  {
   "id": "st:alh3-op24",
   "prototype": "AlH3",
   "prototype_spellings": [],
   "strukturbericht": null,
   "pearson": "oP24",
   "space_group": {
    "number": 58,
    "symbol": "Pnnm"
   },
   "stoichiometry": "Al1H3",
   "sources": [
    {
     "citation": "B. Hallstedt, The SGTE collection of binary datasets, Calphad 89 (2025) 102833, supplementary crystallographic table (mmc2)",
     "doi": "10.1016/j.calphad.2025.102833",
     "license": "CC BY 4.0",
     "rows": 1
    }
   ],
   "verification": "in Hallstedt 2025 mmc2",
   "registry_phases": 0
  },
  {
   "id": "st:allani2",
   "prototype": "(AlLaNi2)",
   "prototype_spellings": [],
   "strukturbericht": null,
   "pearson": null,
   "space_group": null,
   "stoichiometry": "Al1La1Ni2",
   "sources": [
    {
     "citation": "B. Hallstedt, The SGTE collection of binary datasets, Calphad 89 (2025) 102833, supplementary crystallographic table (mmc2)",
     "doi": "10.1016/j.calphad.2025.102833",
     "license": "CC BY 4.0",
     "rows": 1
    }
   ],
   "verification": "in Hallstedt 2025 mmc2",
   "registry_phases": 0
  },
  {
   "id": "st:laalo3-hr10",
   "prototype": "LaAlO3",
   "prototype_spellings": [],
   "strukturbericht": null,
   "pearson": "hR10",
   "space_group": {
    "number": 167,
    "symbol": "R-3c"
   },
   "stoichiometry": "Al1La1O3",
   "sources": [
    {
     "citation": "B. Hallstedt, The SGTE collection of binary datasets, Calphad 89 (2025) 102833, supplementary crystallographic table (mmc2)",
     "doi": "10.1016/j.calphad.2025.102833",
     "license": "CC BY 4.0",
     "rows": 2
    }
   ],
   "verification": "in Hallstedt 2025 mmc2",
   "registry_phases": 0
  },
  {
   "id": "st:alti4n3-hp16",
   "prototype": "AlTi4N3",
   "prototype_spellings": [],
   "strukturbericht": null,
   "pearson": "hP16",
   "space_group": {
    "number": 194,
    "symbol": "P6_3/mmc"
   },
   "stoichiometry": "Al1N3Ti4",
   "sources": [
    {
     "citation": "B. Hallstedt, The SGTE collection of binary datasets, Calphad 89 (2025) 102833, supplementary crystallographic table (mmc2)",
     "doi": "10.1016/j.calphad.2025.102833",
     "license": "CC BY 4.0",
     "rows": 1
    }
   ],
   "verification": "in Hallstedt 2025 mmc2",
   "registry_phases": 0
  },
  {
   "id": "st:alndo3-hr10",
   "prototype": "AlNdO3",
   "prototype_spellings": [],
   "strukturbericht": null,
   "pearson": "hR10",
   "space_group": {
    "number": 167,
    "symbol": "R-3c"
   },
   "stoichiometry": "Al1Nd1O3",
   "sources": [
    {
     "citation": "B. Hallstedt, The SGTE collection of binary datasets, Calphad 89 (2025) 102833, supplementary crystallographic table (mmc2)",
     "doi": "10.1016/j.calphad.2025.102833",
     "license": "CC BY 4.0",
     "rows": 1
    }
   ],
   "verification": "in Hallstedt 2025 mmc2",
   "registry_phases": 0
  },
  {
   "id": "st:alni16si9-oc104",
   "prototype": "AlNi16Si9",
   "prototype_spellings": [],
   "strukturbericht": null,
   "pearson": "oC104",
   "space_group": {
    "number": 63,
    "symbol": "Cmcm"
   },
   "stoichiometry": "Al1Ni16Si9",
   "sources": [
    {
     "citation": "B. Hallstedt, The SGTE collection of binary datasets, Calphad 89 (2025) 102833, supplementary crystallographic table (mmc2)",
     "doi": "10.1016/j.calphad.2025.102833",
     "license": "CC BY 4.0",
     "rows": 1
    }
   ],
   "verification": "in Hallstedt 2025 mmc2",
   "registry_phases": 0
  },
  {
   "id": "st:alnizr-hp9",
   "prototype": "AlNiZr",
   "prototype_spellings": [],
   "strukturbericht": null,
   "pearson": "hP9",
   "space_group": {
    "number": 189,
    "symbol": "P-62m"
   },
   "stoichiometry": "Al1Ni1Zr1",
   "sources": [
    {
     "citation": "B. Hallstedt, The SGTE collection of binary datasets, Calphad 89 (2025) 102833, supplementary crystallographic table (mmc2)",
     "doi": "10.1016/j.calphad.2025.102833",
     "license": "CC BY 4.0",
     "rows": 3
    }
   ],
   "verification": "in Hallstedt 2025 mmc2",
   "registry_phases": 0
  },
  {
   "id": "st:alni2-hp6",
   "prototype": "AlNi2",
   "prototype_spellings": [],
   "strukturbericht": null,
   "pearson": "hP6",
   "space_group": {
    "number": 164,
    "symbol": "P-3m1"
   },
   "stoichiometry": "Al1Ni2",
   "sources": [
    {
     "citation": "B. Hallstedt, The SGTE collection of binary datasets, Calphad 89 (2025) 102833, supplementary crystallographic table (mmc2)",
     "doi": "10.1016/j.calphad.2025.102833",
     "license": "CC BY 4.0",
     "rows": 2
    }
   ],
   "verification": "in Hallstedt 2025 mmc2",
   "registry_phases": 1
  },
  {
