Repository: orchid-calphad/orchid-data

# ORCHID data

Open data of the **ORCHID** project (Open Repository for CALPHAD Hypotheses, Intelligence, and Discovery),
served at <https://data.orchid-project.org> and browsable at <https://orchid-project.org>.

**Release v2026.10. Version 1, machine-extracted: values were read from papers by language-model readers constrained to quote their source and checked automatically (quote verification, field-placement rule, printed-page sign checks, DFT and Kim et al. 2017 cross-checks); a hand-checked precision sample is in progress.**

| Folder | Content |
|---|---|
| `literature/` | Thermodynamic and phase-equilibrium values read from published papers: one JSON per chemical system (`systems/`), full dumps (`orchid-literature.csv.gz`, `orchid-literature.jsonl.gz`), papers, experimental contexts, DFT-vs-experiment parity data. Fields are documented in `literature/SCHEMA.md`. |
| `phase-diagrams/` | Binary phase diagrams calculated with pycalphad from the SGTE binary collection (Hallstedt 2025, CC BY 4.0), each tied to its TDB file by SHA-256. |
| `hulls/` | Binary convex hulls from the Materials Project and OQMD (CC BY 4.0) and assessed CALPHAD isotherms. |
| `phases/` | Phase registry (binary systems): one entry per phase with its names (TDB, papers, corpus, Materials Project, OQMD), CALPHAD models, stability in the calculated diagrams, example references, and a structure type only when certain. Fields in `phases/SCHEMA.md`. |
| `assessed-phase-assemblages/` | Assessed phase assemblages: one (T, x, P) point deep inside each named phase field of the expert-drawn (assessed) binary diagrams compiled in Okamoto's Desk Handbook, with the assemblage, phase-registry ids, basis, confidence, SGTE cross-check and ESPEI ZPF datasets; evidence class `assessed_phase_diagram`. Data only (no page images or handbook text). Fields in `assessed-phase-assemblages/SCHEMA.md`. |
| `espei/` | ESPEI 0.9.1 datasets built from the literature values and from DFT, one folder per evidence class (`experimental/`, `model/`, `invariants/`, `dft/literature`, `dft/mp`, `dft/oqmd`), every value with its ORCHID observation id, source DOI, uncertainty and ESPEI weight; `index.csv`, `references.bib`, `VALIDATION.md`, `UNCERTAINTY_SUMMARY.md`, `dft/CALIBRATION.md`. Fields in `espei/SCHEMA.md`. |
| `bibliography/` | Every paper ORCHID knows: Crossref bibliographic metadata (CC0), roles in ORCHID, evidence counts and typed relations with provenance (papers and edges as JSONL / CSV / Parquet, one JSON per paper and per system, BibTeX, CSL-JSON, JSON-LD); DOIs matched from printed references checked against Crossref (`DOI_MISMATCHES.md`). `pages/` are static web views. Fields in `bibliography/SCHEMA.md`. |
| `parquet/` | Analysis-ready Parquet tables of the same release (see Formats). |
| `zenodo/` | Zenodo deposition metadata and file manifests of the nine release records; DOIs in `zenodo/dois.json`. |
| `systems/`, `compounds/`, `papers/`, `bibliography/pages/` | Static no-JavaScript pages (HTML, Markdown, CSV) generated from the data; not part of the Zenodo records. |

## Machine-learning use
Literature values, DFT parity rows and assessed phase-assemblage points carry `chemical_system`, `paper_id` and two
deterministic 5-fold assignments: `fold_lso` = int(sha256(chemical_system), 16) mod 5 (leave-chemical-system-out) and
`fold_lpo` = int(sha256(paper_id), 16) mod 5 (leave-paper-out). Do not split rows at random: values of one table, paper
or system are correlated and many are re-listed from the same original measurement. Subsystems (unaries, binaries of a
ternary) are systems of their own; drop them from training for strict extrapolation to unseen chemistry. Details:
`DATASET_CARD.md`, "Machine-learning use".

## Citing
Release v2026.10 is archived on Zenodo as eight citable datasets, each its own record and DOI, plus an umbrella
record that links them (`isPartOf` / `hasPart`). Cite the dataset you use and the umbrella record, and the original
source of every value (its paper and DOI).

| Dataset | Content | DOI |
|---|---|---|
| ORCHID literature values | `literature/` (except the DFT benchmark files), Parquet `literature_values`, `papers`, `experimental_context` | [10.5281/zenodo.PENDING-literature](https://doi.org/10.5281/zenodo.PENDING-literature) |
| ORCHID calculated binary phase diagrams | `phase-diagrams/`, Parquet `phase_diagram_index`, `phase_diagram_invariants` | [10.5281/zenodo.PENDING-phase-diagrams](https://doi.org/10.5281/zenodo.PENDING-phase-diagrams) |
| ORCHID binary convex hulls (Materials Project, OQMD, assessed CALPHAD) | `hulls/`, Parquet `hull_vertices` | [10.5281/zenodo.PENDING-hulls](https://doi.org/10.5281/zenodo.PENDING-hulls) |
| ORCHID DFT-vs-experiment formation-enthalpy benchmark | `literature/dft_parity.json`, `literature/kim2017_crosscheck.*`, Parquet `dft_parity` | [10.5281/zenodo.PENDING-dft-benchmark](https://doi.org/10.5281/zenodo.PENDING-dft-benchmark) |

File: systems/AG-AL-CU.html
Ag–Al–Cu system — ORCHID

ORCHID dataSystemsCompoundsPapersExplorerorchid-project.org

Ag–Al–Cu system

0 accepted literature values from 0 paper(s); 0 calculated phase diagram(s). 1 further extracted value(s) not accepted by the reader-agreement checks are only in the JSON/CSV.

Data: JSON · CSV · interactive explorer · papers (bibliography) · Markdown

Please cite

R. Arróyave, J. Saal, D. Shin, ORCHID literature values (version 2026.10; Version 1, machine-extracted), Zenodo (2026). doi:10.5281/zenodo.PENDING-literature

R. Arróyave, J. Saal, D. Shin, ORCHID data (version 2026.10; Version 1, machine-extracted), Zenodo (2026). doi:10.5281/zenodo.PENDING-orchid-data

Also cite the original source of every value you use (paper_citation / paper_doi, and cited_dois for values the paper cites from earlier work); B. Hallstedt, The SGTE collection of binary datasets, Calphad 89 (2025) 102833, https://doi.org/10.1016/j.calphad.2025.102833 (CC BY 4.0), and the original assessment named in each file; A. Jain et al., The Materials Project: A materials genome approach to accelerating materials innovation, APL Materials 1 (2013) 011002, https://doi.org/10.1063/1.4812323 (CC BY 4.0); J. E. Saal et al., JOM 65 (2013) 1501, https://doi.org/10.1007/s11837-013-0755-4 and S. Kirklin et al., npj Comput. Mater. 1 (2015) 15010, https://doi.org/10.1038/npjcompumats.2015.10 (CC BY 4.0). Version 1, machine-extracted: values were read from papers by language-model readers constrained to quote their source and checked automatically (quote verification, field-placement rule, printed-page sign checks, DFT and Kim et al. 2017 cross-checks); a hand-checked precision sample is in progress.

@misc{orchid_literature_2026,
  author  = {Arr{\'o}yave, Raymundo and Saal, James and Shin, Dongwon},
  title  = {{ORCHID literature values}},
  version  = {2026.10},
  publisher = {Zenodo},
  year  = {2026},
  doi  = {10.5281/zenodo.PENDING-literature},
  url  = {https://doi.org/10.5281/zenodo.PENDING-literature},
  note  = {Version 1, machine-extracted}
}

@misc{orchid_data_2026,
  author  = {Arr{\'o}yave, Raymundo and Saal, James and Shin, Dongwon},
  title  = {{ORCHID data}},
  version  = {2026.10},
  publisher = {Zenodo},
  year  = {2026},
  doi  = {10.5281/zenodo.PENDING-orchid-data},
  url  = {https://doi.org/10.5281/zenodo.PENDING-orchid-data},
  note  = {Version 1, machine-extracted}
}

Derived data CC BY 4.0 (licence): cite ORCHID (CITATION.cff) and the original sources. Quotes are short excerpts kept so that each value can be checked; they remain under the publishers' copyright and are not relicensed. Source papers, page images and full text are not redistributed. Field reference: SCHEMA.md. Machine-readable guide: llms.txt. Found an error? The report link of a value (Markdown: its id, ORC-..., in the Location column) opens a pre-filled GitHub issue, https://github.com/orchid-calphad/orchid-data/issues/new?template=report-value-error.yml&record_id=<id>, carrying only the record id, source and value; how to contribute.

File: systems/AG-AS.html
Ag–As system — ORCHID

ORCHID dataSystemsCompoundsPapersExplorerorchid-project.org

Ag–As system

0 accepted literature values from 0 paper(s); 1 calculated phase diagram(s).

Data: interactive phase diagram · phases (5) · papers (bibliography) · Markdown

Calculated phase diagrams

Binary phase diagrams calculated with pycalphad 0.11.2 from the SGTE binary collection (Hallstedt 2025, CC BY 4.0). Evidence class: model.

Assessments with a calculated phase diagram
TDB file	Assessment	SHA-256	Links	

AgAs-18Shi.tdb	C. Shi, Y. Du, B. Hu, B. Yang, Y. Pan, F. Guo, S. Liu, Q. Du, Calphad, 62, 207-14(2018). doi:10.1016/j.calphad.2018.07.004	19a5e9774eb5c78b7e1db39b268592f580c520ccd475b23d6a8ca4bbff30349c	viewer · TDB · JSON	

Calculated three-phase invariants (model, mole fraction of the second component)
TDB file	T (K)	Phases at the invariant	

AgAs-18Shi.tdb	859.8	FCC_A1 (x(As) 0.08932) + HCP_A3 (x(As) 0.09094) + LIQUID (x(As) 0.22705)	

AgAs-18Shi.tdb	807.07	HCP_A3 (x(As) 0.11092) + FCC_A1 (x(As) 0.11717) + LIQUID (x(As) 0.25802)	

AgAs-18Shi.tdb	803.95	FCC_A1 (x(As) 0.119) + LIQUID (x(As) 0.26003) + RHOMBOHEDRAL_A7 (x(As) 1)	

AgAs-18Shi.tdb	803.18	HCP_A3 (x(As) 0.11212) + FCC_A1 (x(As) 0.11866) + RHOMBOHEDRAL_A7 (x(As) 1)	

AgAs-18Shi.tdb	714.52	FCC_A1 (x(As) 0.08024) + HCP_A3 (x(As) 0.09113) + RHOMBOHEDRAL_A7 (x(As) 1)	

AgAs-18Shi.tdb	714.52	FCC_A1 (x(As) 0.08023) + HCP_A3 (x(As) 0.09113) + RHOMBOHEDRAL_A7 (x(As) 1)	

Convex hulls: Materials Project DFT hull · OQMD DFT hull

Please cite

R. Arróyave, J. Saal, D. Shin, ORCHID-Diagrams: calculated binary phase diagrams (version 2026.10), Zenodo (2026). doi:10.5281/zenodo.PENDING-phase-diagrams

R. Arróyave, J. Saal, D. Shin, ORCHID-Hulls: binary convex hulls (Materials Project, OQMD, assessed CALPHAD) (version 2026.10), Zenodo (2026). doi:10.5281/zenodo.PENDING-hulls

R. Arróyave, J. Saal, D. Shin, ORCHID data: umbrella record of the ORCHID datasets (version 2026.10; Version 1, machine-extracted), Zenodo (2026). doi:10.5281/zenodo.PENDING-orchid-data

Also cite B. Hallstedt, The SGTE collection of binary datasets, Calphad 89 (2025) 102833, https://doi.org/10.1016/j.calphad.2025.102833 (CC BY 4.0), and the original assessment named in each file; A. Jain et al., The Materials Project: A materials genome approach to accelerating materials innovation, APL Materials 1 (2013) 011002, https://doi.org/10.1063/1.4812323 (CC BY 4.0); J. E. Saal et al., JOM 65 (2013) 1501, https://doi.org/10.1007/s11837-013-0755-4 and S. Kirklin et al., npj Comput. Mater. 1 (2015) 15010, https://doi.org/10.1038/npjcompumats.2015.10 (CC BY 4.0); the original source of every value you use (paper_citation / paper_doi, and cited_dois for values the paper cites from earlier work). Version 1, machine-extracted: values were read from papers by language-model readers constrained to quote their source and checked automatically (quote verification, field-placement rule, printed-page sign checks, DFT and Kim et al. 2017 cross-checks); a hand-checked precision sample is in progress.

@misc{orchid_phase_diagrams_2026,
  author  = {Arr{\'o}yave, Raymundo and Saal, James and Shin, Dongwon},
  title  = {{ORCHID-Diagrams: calculated binary phase diagrams}},
  version  = {2026.10},
  publisher = {Zenodo},
  year  = {2026},
  doi  = {10.5281/zenodo.PENDING-phase-diagrams},
  url  = {https://doi.org/10.5281/zenodo.PENDING-phase-diagrams}
}

@misc{orchid_hulls_2026,
  author  = {Arr{\'o}yave, Raymundo and Saal, James and Shin, Dongwon},
  title  = {{ORCHID-Hulls: binary convex hulls (Materials Project, OQMD, assessed CALPHAD)}},
  version  = {2026.10},
  publisher = {Zenodo},
  year  = {2026},
  doi  = {10.5281/zenodo.PENDING-hulls},
  url  = {https://doi.org/10.5281/zenodo.PENDING-hulls}
}

@misc{orchid_data_2026,
  author  = {Arr{\'o}yave, Raymundo and Saal, James and Shin, Dongwon},
  title  = {{ORCHID data: umbrella record of the ORCHID datasets}},
  version  = {2026.10},
  publisher = {Zenodo},
  year  = {2026},
  doi  = {10.5281/zenodo.PENDING-orchid-data},
  url  = {https://doi.org/10.5281/zenodo.PENDING-orchid-data},
  note  = {Version 1, machine-extracted}
}

Derived data CC BY 4.0 (licence): cite ORCHID (CITATION.cff) and the original sources. Quotes are short excerpts kept so that each value can be checked; they remain under the publishers' copyright and are not relicensed. Source papers, page images and full text are not redistributed. Field reference: SCHEMA.md. Machine-readable guide: llms.txt. Found an error? The report link of a value (Markdown: its id, ORC-..., in the Location column) opens a pre-filled GitHub issue, https://github.com/orchid-calphad/orchid-data/issues/new?template=report-value-error.yml&record_id=<id>, carrying only the record id, source and value; how to contribute.

File: systems/AG-AU-GE.html
Ag–Au–Ge system — ORCHID

ORCHID dataSystemsCompoundsPapersExplorerorchid-project.org

Ag–Au–Ge system

40 accepted literature values from 1 paper(s) (experimental 40); 0 calculated phase diagram(s).

Data: JSON · CSV · interactive explorer · papers (bibliography) · Markdown

Accepted values by evidence class
Evidence class	Values	

experimental	40	

Accepted values by property group
Property group	Values	

phase transition	23	

phase equilibrium	17	

Other properties

Phase transition (23)

Phase transition, Ag–Au–Ge system
Property	Value	T (K)	Phases / composition	Class	Source	Location	Quote	

Phase transition	771 K	771	other
alloy: Ag 0.183, Au 0.549, Ge 0.268	experimental	[1] Hassam 1988	Table VI, p. 4, row 14		

Phase transition	839 K	839	other
alloy: Ag 0.168, Au 0.506, Ge 0.325	experimental	[1] Hassam 1988	Table VI, p. 4, row 16		

Phase transition	894 K	894	other: Tliq
alloy: Ag 0.581, Au 0.193, Ge 0.225	experimental	[1] Hassam 1988	Table IV, p. 4, row 20		

Phase transition	899 K	899	other
alloy: Ag 0.203, Au 0.611, Ge 0.185	experimental	[1] Hassam 1988	Table VI, p. 4, row 9		

Phase transition	912 K	912	other
alloy: Ag 0.148, Au 0.445, Ge 0.406	experimental	[1] Hassam 1988	Table VI, p. 4, row 20		

Phase transition	915 K	915	other: Tliq
alloy: Ag 0.562, Au 0.187, Ge 0.25	experimental	[1] Hassam 1988	Table IV, p. 4, row 21		

Phase transition	919 K	919	other
alloy: Ag 0.142, Au 0.428, Ge 0.428	experimental	[1] Hassam 1988	Table VI, p. 4, row 22		

Phase transition	971 K	971	other: Tliq
alloy: Ag 0.525, Au 0.175, Ge 0.3	experimental	[1] Hassam 1988	Table IV, p. 4, row 22		

Phase transition	984 K	984	other
alloy: Ag 0.125, Au 0.375, Ge 0.5	experimental	[1] Hassam 1988	Table VI, p. 4, row 24		

Phase transition	1005 K	1005	other: Tliq
alloy: Ag 0.486, Au 0.162, Ge 0.351	experimental	[1] Hassam 1988	Table IV, p. 4, row 23		

Phase transition	1033 K	1033	other: Tliq
alloy: Ag 0.45, Au 0.15, Ge 0.4	experimental	[1] Hassam 1988	Table IV, p. 4, row 24		

Phase transition	1037 K	1037	other
alloy: Ag 0.1, Au 0.3, Ge 0.6	experimental	[1] Hassam 1988	Table VI, p. 4, row 26		

Phase transition	1039 K	1039	other: Tliq
alloy: Ag 0.428, Au 0.142, Ge 0.429	experimental	[1] Hassam 1988	Table IV, p. 4, row 25		

Phase transition	1040 K	1040	other
alloy: Ag 0.212, Au 0.637, Ge 0.15	experimental	[1] Hassam 1988	Table VI, p. 4, row 6		

Phase transition	1057 K	1057	other: Tliq
alloy: Ag 0.637, Au 0.212, Ge 0.15	experimental	[1] Hassam 1988	Table IV, p. 4, row 18		

Phase transition	1068 K	1068	other: Tliq
alloy: Ag 0.626, Au 0.208, Ge 0.165	experimental	[1] Hassam 1988	Table IV, p. 4, row 19		

Phase transition	1077 K	1077	other: Tliq
alloy: Ag 0.375, Au 0.125, Ge 0.5	experimental	[1] Hassam 1988	Table IV, p. 4, row 26		

Phase transition	1103 K	1103	other: Tliq
alloy: Ag 0.3, Au 0.1, Ge 0.6	experimental	[1] Hassam 1988	Table IV, p. 4, row 27		

Phase transition	1154 K	1154	other: Tliq
alloy: Ag 0.66, Au 0.22, Ge 0.12	experimental	[1] Hassam 1988	Table IV, p. 4, row 17		

Phase transition	1178 K	1178	other
alloy: Ag 0.225, Au 0.675, Ge 0.1	experimental	[1] Hassam 1988	Table VI, p. 4, row 4		

Phase transition	1188 K	1188	other: Tliq
alloy: Ag 0.696, Au 0.232, Ge 0.072	experimental	[1] Hassam 1988	Table IV, p. 4, row 16		

Phase transition	1216 K	1216	other: Tliq
alloy: Ag 0.712, Au 0.237, Ge 0.05	experimental	[1] Hassam 1988	Table IV, p. 4, row 15		

Phase transition	1260 K	1260	other
alloy: Ag 0.237, Au 0.712, Ge 0.05	experimental	[1] Hassam 1988	Table VI, p. 4, row 2		

Phase equilibrium (17)

Phase equilibrium, Ag–Au–Ge system
Property	Value	T (K)	Phases / composition	Class	Source	Location	Quote	

Phase composition		495	(Au) + solid Au
(Au): Ge 0.003; solid Au: Ge 0.003	experimental	[1] Hassam 1988
cites Owen 1945	Table II, p. 2, row 15		

Phase composition		543	(Ag) + solid Ag
(Ag): Ge 0.015; solid Ag: Ge 0.015	experimental	[1] Hassam 1988
cites Owen 1940	Table II, p. 2, row 8		

Phase composition		563	(Au) + solid Au
(Au): Ge 0.0081; solid Au: Ge 0.0081	experimental	[1] Hassam 1988
cites Owen 1945	Table II, p. 2, row 14		

Phase composition		581	(Ag) + solid Ag
(Ag): Ge 0.027; solid Ag: Ge 0.027	experimental	[1] Hassam 1988
cites Owen 1940	Table II, p. 2, row 7		

Phase composition		598	(Au) + solid Au
(Au): Ge 0.017; solid Au: Ge 0.017	experimental	[1] Hassam 1988
cites Muller 1959	Table II, p. 2, row 17		

Phase composition		609	(Au) + solid Au
(Au): Ge 0.0166; solid Au: Ge 0.0166	experimental	[1] Hassam 1988
cites Owen 1945	Table II, p. 2, row 13		

Phase composition		623	(Au) + solid Au
(Au): Ge 0.021; solid Au: Ge 0.021	experimental	[1] Hassam 1988
cites Jaffee 1945	Table II, p. 2, row 16		

Phase composition		636	(Au) + solid Au
(Au): Ge 0.0308; solid Au: Ge 0.0308	experimental	[1] Hassam 1988
cites Owen 1945	Table II, p. 2, row 12		

Phase composition		648	(Ag) + solid Ag
(Ag): Ge 0.0375; solid Ag: Ge 0.0375	experimental	[1] Hassam 1988
cites Owen 1940	Table II, p. 2, row 6		

Phase composition		655	(Au) + solid Au
(Au): Ge 0.0302; solid Au: Ge 0.0302	experimental	[1] Hassam 1988
cites Owen 1945	Table II, p. 2, row 11		

Phase composition		668	(Au) + solid Au
(Au): Ge 0.0279; solid Au: Ge 0.0279	experimental	[1] Hassam 1988
cites Owen 1945	Table II, p. 2, row 10		

Phase composition		716	(Au) + solid Au
(Au): Ge 0.0274; solid Au: Ge 0.0274	experimental	[1] Hassam 1988
cites Owen 1945	Table II, p. 2, row 9		

Phase composition		743	(Ag) + solid Ag
(Ag): Ge 0.0567; solid Ag: Ge 0.0567	experimental	[1] Hassam 1988
cites Owen 1940	Table II, p. 2, row 5		

Phase composition		848	(Ag) + solid Ag
(Ag): Ge 0.0792; solid Ag: Ge 0.0792	experimental	[1] Hassam 1988
cites Owen 1940	Table II, p. 2, row 4		

Phase composition		922	(Ag) + solid Ag
(Ag): Ge 0.08; solid Ag: Ge 0.08	experimental	[1] Hassam 1988
cites Maucher 1936	Table II, p. 2, row 2		

Phase composition		923	(Ag) + solid Ag
(Ag): Ge 0.081; solid Ag: Ge 0.081	experimental	[1] Hassam 1988
cites Briggs 1929 doi	Table II, p. 2, row 1		

Phase composition		924	(Ag) + solid Ag
(Ag): Ge 0.096; solid Ag: Ge 0.096	experimental	[1] Hassam 1988
cites Owen 1940	Table II, p. 2, row 3		

Sources

Reporting papers the values were read from (a value cited from another work names that work in its row).

S. Hassam, M. Gambino, M. Gaune-escard, J.P. Bros, J. ågren, Experimental and Calculated Ag + Au + Ge Phase Diagram, Metall Trans A 19, 409-416 (1988). doi:10.1007/bf02649254

Please cite

R. Arróyave, J. Saal, D. Shin, ORCHID literature values (version 2026.10; Version 1, machine-extracted), Zenodo (2026). doi:10.5281/zenodo.PENDING-literature

R. Arróyave, J. Saal, D. Shin, ORCHID data (version 2026.10; Version 1, machine-extracted), Zenodo (2026). doi:10.5281/zenodo.PENDING-orchid-data

Also cite the original source of every value you use (paper_citation / paper_doi, and cited_dois for values the paper cites from earlier work); B. Hallstedt, The SGTE collection of binary datasets, Calphad 89 (2025) 102833, https://doi.org/10.1016/j.calphad.2025.102833 (CC BY 4.0), and the original assessment named in each file; A. Jain et al., The Materials Project: A materials genome approach to accelerating materials innovation, APL Materials 1 (2013) 011002, https://doi.org/10.1063/1.4812323 (CC BY 4.0); J. E. Saal et al., JOM 65 (2013) 1501, https://doi.org/10.1007/s11837-013-0755-4 and S. Kirklin et al., npj Comput. Mater. 1 (2015) 15010, https://doi.org/10.1038/npjcompumats.2015.10 (CC BY 4.0). Version 1, machine-extracted: values were read from papers by language-model readers constrained to quote their source and checked automatically (quote verification, field-placement rule, printed-page sign checks, DFT and Kim et al. 2017 cross-checks); a hand-checked precision sample is in progress.

@misc{orchid_literature_2026,
  author  = {Arr{\'o}yave, Raymundo and Saal, James and Shin, Dongwon},
  title  = {{ORCHID literature values}},
  version  = {2026.10},
  publisher = {Zenodo},
  year  = {2026},
  doi  = {10.5281/zenodo.PENDING-literature},
  url  = {https://doi.org/10.5281/zenodo.PENDING-literature},
  note  = {Version 1, machine-extracted}
}

@misc{orchid_data_2026,
  author  = {Arr{\'o}yave, Raymundo and Saal, James and Shin, Dongwon},
  title  = {{ORCHID data}},
  version  = {2026.10},
  publisher = {Zenodo},
  year  = {2026},
  doi  = {10.5281/zenodo.PENDING-orchid-data},
  url  = {https://doi.org/10.5281/zenodo.PENDING-orchid-data},
  note  = {Version 1, machine-extracted}
}

Derived data CC BY 4.0 (licence): cite ORCHID (CITATION.cff) and the original sources. Quotes are short excerpts kept so that each value can be checked; they remain under the publishers' copyright and are not relicensed. Source papers, page images and full text are not redistributed. Field reference: SCHEMA.md. Machine-readable guide: llms.txt.

File: systems/AG-AU-PB.html
Ag–Au–Pb system — ORCHID

ORCHID dataSystemsCompoundsPapersExplorerorchid-project.org

Ag–Au–Pb system

9 accepted literature values from 1 paper(s) (experimental 6, model 3); 0 calculated phase diagram(s).

Data: JSON · CSV · interactive explorer · papers (bibliography) · Markdown

Accepted values by evidence class
Evidence class	Values	

experimental	6	

model	3	

Accepted values by property group
Property group	Values	

invariant reaction	9	

Invariant reactions (literature)

Invariant reactions reported in the literature for the Ag–Au–Pb system (9)
T (K)	Reaction / phases	Compositions (mole fraction)	Class	Source	Location	Quote	

524.5	quasi-peritectic: L + Au2Pb = α + AuPb2	L: Au 0.2597, Pb 0.7367	model	[1] Hassam 2010	Table 4, p. 7, row 3
report		

522	quasi-peritectic: L + Au2Pb = α + AuPb2	L: Au 0.261, Pb 0.7337	experimental	[1] Hassam 2010
cites Hassam 1995 doi	Table 4, p. 7, row 2
report		

493.7	quasi-peritectic: L + AuPb2 = α + AuPb3	L: Au 0.1739, Pb 0.8218	model	[1] Hassam 2010	Table 4, p. 7, row 6
report		

491	quasi-peritectic: L + AuPb2 = α + AuPb3	L: Au 0.1861, Pb 0.8091	experimental	[1] Hassam 2010
cites Hassam 1995 doi	Table 4, p. 7, row 5
report		

491	quasi-peritectic: L + Au2Pb = α + AuPb2		experimental	[1] Hassam 2010
cites Bros 1989 doi	Table 4, p. 7, row 1
report		

487	quasi-peritectic: L + AuPb2 = α + AuPb3		experimental	[1] Hassam 2010
cites Bros 1989 doi	Table 4, p. 7, row 4
report		

486.2	eutectic: L = (Pb) + α + AuPb3	L: Au 0.1519, Pb 0.8436	model	[1] Hassam 2010	Table 4, p. 7, row 9
report		

485	eutectic: L = (Pb) + α + AuPb3	L: Au 0.1696, Pb 0.8253	experimental	[1] Hassam 2010
cites Hassam 1995 doi	Table 4, p. 7, row 8
report		

482.5	eutectic: L = (Pb) + α + AuPb3		experimental	[1] Hassam 2010
cites Bros 1989 doi	Table 4, p. 7, row 7
report		

Sources

Reporting papers the values were read from (a value cited from another work names that work in its row).

S. Hassam, D. Boa, P. Benigni, J. Rogez, Critical assessment and optimization of the Ag–Au–Pb system, Thermochimica Acta 510, 37-45 (2010). doi:10.1016/j.tca.2010.06.020

Please cite

R. Arróyave, J. Saal, D. Shin, ORCHID-Values: thermodynamic and phase-equilibrium values read from the literature (version 2026.10; Version 1, machine-extracted), Zenodo (2026). doi:10.5281/zenodo.23735569

R. Arróyave, J. Saal, D. Shin, ORCHID data: umbrella record of the ORCHID datasets (version 2026.10; Version 1, machine-extracted), Zenodo (2026). doi:10.5281/zenodo.23736065

Also cite the original source of every value you use (paper_citation / paper_doi, and cited_dois for values the paper cites from earlier work); B. Hallstedt, The SGTE collection of binary datasets, Calphad 89 (2025) 102833, https://doi.org/10.1016/j.calphad.2025.102833 (CC BY 4.0), and the original assessment named in each file; A. Jain et al., The Materials Project: A materials genome approach to accelerating materials innovation, APL Materials 1 (2013) 011002, https://doi.org/10.1063/1.4812323 (CC BY 4.0); J. E. Saal et al., JOM 65 (2013) 1501, https://doi.org/10.1007/s11837-013-0755-4 and S. Kirklin et al., npj Comput. Mater. 1 (2015) 15010, https://doi.org/10.1038/npjcompumats.2015.10 (CC BY 4.0). Version 1, machine-extracted: values were read by language-model readers constrained to quote their source and checked automatically, and the release was then audited on the printed pages by adversarial audits, an independent second review of fit-facing records and a preliminary human review of a frozen sample. Flags such as accepted and ESPEI-ready record screening results, not certification; known issues are listed in the release notes.

@misc{orchid_literature_2026,
  author  = {Arr{\'o}yave, Raymundo and Saal, James and Shin, Dongwon},
  title  = {{ORCHID-Values: thermodynamic and phase-equilibrium values read from the literature}},
  version  = {2026.10},
  publisher = {Zenodo},
  year  = {2026},
  doi  = {10.5281/zenodo.23735569},
  url  = {https://doi.org/10.5281/zenodo.23735569},
  note  = {Version 1, machine-extracted}
}

@misc{orchid_data_2026,
  author  = {Arr{\'o}yave, Raymundo and Saal, James and Shin, Dongwon},
  title  = {{ORCHID data: umbrella record of the ORCHID datasets}},
  version  = {2026.10},
  publisher = {Zenodo},
  year  = {2026},
  doi  = {10.5281/zenodo.23736065},
  url  = {https://doi.org/10.5281/zenodo.23736065},
  note  = {Version 1, machine-extracted}
}

Derived data CC BY 4.0 (licence): cite ORCHID (CITATION.cff) and the original sources. Quotes are short excerpts kept so that each value can be checked; they remain under the publishers' copyright and are not relicensed. Source papers, page images and full text are not redistributed. Field reference: SCHEMA.md. Machine-readable guide: llms.txt. Found an error? The report link of a value (Markdown: its id, ORC-..., in the Location column) opens a pre-filled GitHub issue, https://github.com/orchid-calphad/orchid-data/issues/new?template=report-value-error.yml&record_id=<id>, carrying only the record id, source and value; how to contribute.

File: systems/AG-AU-SB.html
Ag–Au–Sb system — ORCHID

ORCHID dataSystemsCompoundsPapersExplorerorchid-project.org

Ag–Au–Sb system

6 accepted literature values from 1 paper(s) (experimental 3, model 3); 0 calculated phase diagram(s).

Data: JSON · CSV · interactive explorer · papers (bibliography) · Markdown

Accepted values by evidence class
Evidence class	Values	

experimental	3	

model	3	

Accepted values by property group
Property group	Values	

invariant reaction	6	

Invariant reactions (literature)

Invariant reactions reported in the literature for the Ag–Au–Sb system (6)
T (K)	Reaction / phases	Compositions (mole fraction)	Class	Source	Location	Quote	

690	quasi-peritectic: L + ε -> ζ + (Sb)		experimental	[1] Zoro 2007	Table 2, p. 3, row 2
report		

688.1	quasi-peritectic: L + ε -> ζ + (Sb)	L: Au 0.1544, Sb 0.3853; ε: Au 0.0952, Sb 0.2517; ζ: Au 0.1419, Sb 0.175; (Sb): Sb 1	model	[1] Zoro 2007	Table 2, p. 3, row 1
report		

663.1	eutectic: L -> AuSb2 + ζ + α	L: Au 0.3874, Sb 0.3634; AuSb2: Au 0.3284, Sb 0.6667; ζ: Au 0.4068, Sb 0.1057; α: Au 0.5669, Sb 0.0029	model	[1] Zoro 2007	Table 2, p. 3, row 5
report		

662	quasi-peritectic: L + (Sb) -> ζ + AuSb2		experimental	[1] Zoro 2007	Table 2, p. 3, row 4
report		

661.8	eutectic: L -> (Sb) + ζ + AuSb2	L: Au 0.2504, Sb 0.3943; (Sb): Sb 1; ζ: Au 0.2412, Sb 0.1579; AuSb2: Au 0.3117, Sb 0.6667	model	[1] Zoro 2007	Table 2, p. 3, row 3
report		

650	quasi-peritectic: L + ζ -> α + AuSb2		experimental	[1] Zoro 2007	Table 2, p. 3, row 6
report		

Sources

Reporting papers the values were read from (a value cited from another work names that work in its row).

E. Zoro, C. Servant, B. Legendre, Thermodynamic Modeling of the Ag-Au-Sb Ternary System, J Phs Eqil and Diff 28, 250-257 (2007). doi:10.1007/s11669-007-9085-y

Please cite

R. Arróyave, J. Saal, D. Shin, ORCHID literature values (version 2026.10; Version 1, machine-extracted), Zenodo (2026). doi:10.5281/zenodo.PENDING-literature

R. Arróyave, J. Saal, D. Shin, ORCHID data (version 2026.10; Version 1, machine-extracted), Zenodo (2026). doi:10.5281/zenodo.PENDING-orchid-data

Also cite the original source of every value you use (paper_citation / paper_doi, and cited_dois for values the paper cites from earlier work); B. Hallstedt, The SGTE collection of binary datasets, Calphad 89 (2025) 102833, https://doi.org/10.1016/j.calphad.2025.102833 (CC BY 4.0), and the original assessment named in each file; A. Jain et al., The Materials Project: A materials genome approach to accelerating materials innovation, APL Materials 1 (2013) 011002, https://doi.org/10.1063/1.4812323 (CC BY 4.0); J. E. Saal et al., JOM 65 (2013) 1501, https://doi.org/10.1007/s11837-013-0755-4 and S. Kirklin et al., npj Comput. Mater. 1 (2015) 15010, https://doi.org/10.1038/npjcompumats.2015.10 (CC BY 4.0). Version 1, machine-extracted: values were read from papers by language-model readers constrained to quote their source and checked automatically (quote verification, field-placement rule, printed-page sign checks, DFT and Kim et al. 2017 cross-checks); a hand-checked precision sample is in progress.

@misc{orchid_literature_2026,
  author  = {Arr{\'o}yave, Raymundo and Saal, James and Shin, Dongwon},
  title  = {{ORCHID literature values}},
  version  = {2026.10},
  publisher = {Zenodo},
  year  = {2026},
  doi  = {10.5281/zenodo.PENDING-literature},
  url  = {https://doi.org/10.5281/zenodo.PENDING-literature},
  note  = {Version 1, machine-extracted}
}

@misc{orchid_data_2026,
  author  = {Arr{\'o}yave, Raymundo and Saal, James and Shin, Dongwon},
  title  = {{ORCHID data}},
  version  = {2026.10},
  publisher = {Zenodo},
  year  = {2026},
  doi  = {10.5281/zenodo.PENDING-orchid-data},
  url  = {https://doi.org/10.5281/zenodo.PENDING-orchid-data},
  note  = {Version 1, machine-extracted}
}

Derived data CC BY 4.0 (licence): cite ORCHID (CITATION.cff) and the original sources. Quotes are short excerpts kept so that each value can be checked; they remain under the publishers' copyright and are not relicensed. Source papers, page images and full text are not redistributed. Field reference: SCHEMA.md. Machine-readable guide: llms.txt. Found an error? The report link of a value (Markdown: its id, ORC-..., in the Location column) opens a pre-filled GitHub issue, https://github.com/orchid-calphad/orchid-data/issues/new?template=report-value-error.yml&record_id=<id>, carrying only the record id, source and value; how to contribute.

File: systems/AG-AU-SN.html
Ag–Au–Sn system — ORCHID

ORCHID dataSystemsCompoundsPapersExplorerorchid-project.org

Ag–Au–Sn system

85 accepted literature values from 2 paper(s) (experimental 73, model 12); 0 calculated phase diagram(s).

Data: JSON · CSV · interactive explorer · papers (bibliography) · Markdown

Accepted values by evidence class
Evidence class	Values	

experimental	73	

model	12	

Accepted values by property group
Property group	Values	

invariant reaction	27	

phase transition	40	

phase equilibrium	18	

Invariant reactions (literature)

Invariant reactions reported in the literature for the Ag–Au–Sn system (27)
T (K)	Reaction / phases	Compositions (mole fraction)	Class	Source	Location	Quote	

799.15	quasi-peritectic: L + fcc -> Au10Sn + hcp	L: Ag 3.000e-4, Au 0.792	model	[1] Gao 2009	Table IV, p. 8, row 13		

799	quasi-peritectic: L + fcc_A1 -> D024 + hcp_A3	L: Ag 2.000e-4, Au 0.792	model	[2] Wang 2007	Table 2, p. 5, row 3		

649.45	peritectic: L -> hcp_A3 +AuSn	L: Ag 0.144, Au 0.459; hcp_A3: Ag 0.482, Au 0.368	model	[2] Wang 2007	Table 2, p. 5, row 2		

643.15	eutectic: L -> AuSn + hcp	L: Ag 0.168, Au 0.439	experimental	[1] Gao 2009
cites Prince 1988	Table IV, p. 8, row 14		

643.15	eutectic: L -> AuSn + hcp	L: Ag 0.127, Au 0.485	model	[1] Gao 2009	Table IV, p. 8, row 16		

643	peritectic: L -> hcp_A3 +AuSn	L: Ag 0.168, Au 0.439; hcp_A3: Ag 0.538, Au 0.301	experimental	[2] Wang 2007
cites Evans 1974 doi	Table 2, p. 5, row 1		

641.15	eutectic: L -> AuSn + hcp		experimental	[1] Gao 2009	Table IV, p. 8, row 15		

624.15	quasi-peritectic: L + hcp -> Ag3Sn + AuSn	L: Ag 0.185, Au 0.334	experimental	[1] Gao 2009
cites Prince 1988	Table IV, p. 8, row 10		

624	quasi-peritectic: L + hcp_A3 -> Ag3Sn + AuSn	L: Ag 0.185, Au 0.334; Ag3Sn: Ag 0.624, Au 0.161	experimental	[2] Wang 2007
cites Evans 1974 doi	Table 2, p. 5, row 4		

622.7	quasi-peritectic: L + hcp_A3 -> Ag3Sn + AuSn	L: Ag 0.191, Au 0.327; Ag3Sn: Ag 0.629, Au 0.123	model	[2] Wang 2007	Table 2, p. 5, row 5		

622.15	quasi-peritectic: L + hcp -> Ag3Sn + AuSn		experimental	[1] Gao 2009	Table IV, p. 8, row 11		

617.15	quasi-peritectic: L + hcp -> Ag3Sn + AuSn	L: Ag 0.197, Au 0.336	model	[1] Gao 2009	Table IV, p. 8, row 12		

568.6	quasi-peritectic: L + AuSn -> Ag3Sn + AuSn2	L: Ag 0.111, Au 0.256; Ag3Sn: Ag 0.669, Au 0.081	model	[2] Wang 2007	Table 2, p. 5, row 7		

567.15	quasi-peritectic: L + AuSn -> Ag3Sn + AuSn2	L: Ag 0.088, Au 0.28	experimental	[1] Gao 2009
cites Prince 1988	Table IV, p. 8, row 7		

567	quasi-peritectic: L + AuSn -> Ag3Sn + AuSn2	L: Ag 0.088, Au 0.28; Ag3Sn: Ag 0.662, Au 0.097	experimental	[2] Wang 2007
cites Evans 1974 doi	Table 2, p. 5, row 6		

566.85	quasi-peritectic: L + AuSn -> Ag3Sn + AuSn2	L: Ag 0.119, Au 0.257	model	[1] Gao 2009	Table IV, p. 8, row 9		

566.15	quasi-peritectic: L + AuSn -> Ag3Sn + AuSn2		experimental	[1] Gao 2009	Table IV, p. 8, row 8		

513.15	quasi-peritectic: L + AuSn2 -> Ag3Sn + AuSn4	L: Ag 0.056, Au 0.123	experimental	[1] Gao 2009
cites Prince 1988	Table IV, p. 8, row 4		

513	quasi-peritectic: L + AuSn2 -> Ag3Sn + AuSn4	L: Ag 0.057, Au 0.123; Ag3Sn: Ag 0.68, Au 0.065	experimental	[2] Wang 2007
cites Evans 1974 doi	Table 2, p. 5, row 8		

512.15	quasi-peritectic: L + AuSn2 -> Ag3Sn + AuSn4		experimental	[1] Gao 2009	Table IV, p. 8, row 5		

511.75	quasi-peritectic: L + AuSn2 -> Ag3Sn + AuSn4	L: Ag 0.054, Au 0.1	model	[1] Gao 2009	Table IV, p. 8, row 6		

511.2	quasi-peritectic: L + AuSn2 -> Ag3Sn + AuSn4	L: Ag 0.054, Au 0.099; Ag3Sn: Ag 0.728, Au 0.023	model	[2] Wang 2007	Table 2, p. 5, row 9		

480.15	eutectic: L -> Ag3Sn + AuSn4 + Sn		experimental	[1] Gao 2009	Table IV, p. 8, row 2		

479.75	eutectic: L -> Ag3Sn + AuSn4 + Sn	L: Ag 0.035, Au 0.041	model	[1] Gao 2009	Table IV, p. 8, row 3		

479.7	eutectic: L -> bct_A5 + Ag3Sn + AuSn4	L: Ag 0.035, Au 0.042; Ag3Sn: Ag 0.743, Au 0.007	model	[2] Wang 2007	Table 2, p. 5, row 11		

479.15	eutectic: L -> Ag3Sn + AuSn4 + Sn	L: Ag 0.04, Au 0.022	experimental	[1] Gao 2009
cites Prince 1988	Table IV, p. 8, row 1		

479	eutectic: L -> bct_A5 + Ag3Sn + AuSn4	L: Ag 0.04, Au 0.022; Ag3Sn: Ag 0.689, Au 0.041	experimental	[2] Wang 2007
cites Evans 1974 doi	Table 2, p. 5, row 10		

Other properties

Phase transition (40)

Phase transition, Ag–Au–Sn system
Property	Value	T (K)	Phases / composition	Class	Source	Location	Quote	

Phase transition	470.15 K	470.15	Ag30Au10Sn60
alloy: Ag 0.3, Au 0.1, Sn 0.6	experimental	[1] Gao 2009	Table II, p. 5, row 7		

Phase transition	480.15 K	480.15	Ag30Au10Sn60
alloy: Ag 0.3, Au 0.1, Sn 0.6	experimental	[1] Gao 2009	Table II, p. 5, row 5		

Phase transition	480.15 K	480.15	Ag53Au12Sn35
alloy: Ag 0.53, Au 0.12, Sn 0.35	experimental	[1] Gao 2009	Table II, p. 5, row 36		

Phase transition	501.15 K	501.15	Ag10Au45Sn45
alloy: Ag 0.1, Au 0.45, Sn 0.45	experimental	[1] Gao 2009	Table II, p. 5, row 17		

Phase transition	504.15 K	504.15	Ag30Au10Sn60
alloy: Ag 0.3, Au 0.1, Sn 0.6	experimental	[1] Gao 2009	Table II, p. 5, row 8		

Phase transition	509.15 K	509.15	Ag53Au12Sn35
alloy: Ag 0.53, Au 0.12, Sn 0.35	experimental	[1] Gao 2009	Table II, p. 5, row 37		

Phase transition	512.15 K	512.15	Ag30Au10Sn60
alloy: Ag 0.3, Au 0.1, Sn 0.6	experimental	[1] Gao 2009	Table II, p. 5, row 6		

Phase transition	512.15 K	512.15	Ag53Au12Sn35
alloy: Ag 0.53, Au 0.12, Sn 0.35	experimental	[1] Gao 2009	Table II, p. 5, row 31		

Phase transition	518.15 K	518.15	Ag10Au45Sn45
alloy: Ag 0.1, Au 0.45, Sn 0.45	experimental	[1] Gao 2009	Table II, p. 5, row 18		

Phase transition	566.15 K	566.15	Ag10Au45Sn45
alloy: Ag 0.1, Au 0.45, Sn 0.45	experimental	[1] Gao 2009	Table II, p. 5, row 14		

Phase transition	566.15 K	566.15	Ag53Au12Sn35
alloy: Ag 0.53, Au 0.12, Sn 0.35	experimental	[1] Gao 2009	Table II, p. 5, row 32		

Phase transition	575.15 K	575.15	Ag10Au45Sn45
alloy: Ag 0.1, Au 0.45, Sn 0.45	experimental	[1] Gao 2009	Table II, p. 5, row 19		

Phase transition	590.15 K	590.15	Ag53Au12Sn35
alloy: Ag 0.53, Au 0.12, Sn 0.35	experimental	[1] Gao 2009	Table II, p. 5, row 38		

Phase transition	597.15 K	597.15	Ag53Au12Sn35
alloy: Ag 0.53, Au 0.12, Sn 0.35	experimental	[1] Gao 2009	Table II, p. 5, row 33		

Phase transition	614.15 K	614.15	Ag10Au45Sn45
alloy: Ag 0.1, Au 0.45, Sn 0.45	experimental	[1] Gao 2009	Table II, p. 5, row 15		

Phase transition	614.15 K	614.15	Ag18Au52Sn30
alloy: Ag 0.18, Au 0.52, Sn 0.3	experimental	[1] Gao 2009	Table II, p. 5, row 21		

Phase transition	621.15 K	621.15	Ag35Au35Sn30
alloy: Ag 0.35, Au 0.35, Sn 0.3	experimental	[1] Gao 2009	Table II, p. 5, row 25		

Phase transition	622.15 K	622.15	Ag18Au52Sn30
alloy: Ag 0.18, Au 0.52, Sn 0.3	experimental	[1] Gao 2009	Table II, p. 5, row 20		

Phase transition	623.15 K	623.15	Ag35Au35Sn30
alloy: Ag 0.35, Au 0.35, Sn 0.3	experimental	[1] Gao 2009	Table II, p. 5, row 23		

Phase transition	630.15 K	630.15	Ag20Au45Sn35
alloy: Ag 0.2, Au 0.45, Sn 0.35	experimental	[1] Gao 2009	Table II, p. 5, row 12		

Phase transition	632.15 K	632.15	Ag45Au43Sn12
alloy: Ag 0.45, Au 0.43, Sn 0.12	experimental	[1] Gao 2009	Table II, p. 5, row 29		

Phase transition	633.15 K	633.15	Ag30Au45Sn25
alloy: Ag 0.3, Au 0.45, Sn 0.25	experimental	[1] Gao 2009	Table II, p. 5, row 3		

Phase transition	634.15 K	634.15	Ag10Au45Sn45
alloy: Ag 0.1, Au 0.45, Sn 0.45	experimental	[1] Gao 2009	Table II, p. 5, row 16		

Phase transition	636.15 K	636.15	Ag45Au43Sn12
alloy: Ag 0.45, Au 0.43, Sn 0.12	experimental	[1] Gao 2009	Table II, p. 5, row 27		

Phase transition	639.15 K	639.15	Ag18Au52Sn30
alloy: Ag 0.18, Au 0.52, Sn 0.3	experimental	[1] Gao 2009	Table II, p. 5, row 22		

Phase transition	639.15 K	639.15	Ag30Au45Sn25
alloy: Ag 0.3, Au 0.45, Sn 0.25	experimental	[1] Gao 2009	Table II, p. 5, row 1		

Phase transition	641.15 K	641.15	Ag20Au45Sn35
alloy: Ag 0.2, Au 0.45, Sn 0.35	experimental	[1] Gao 2009	Table II, p. 5, row 10		

Phase transition	671.15 K	671.15	Ag53Au12Sn35
alloy: Ag 0.53, Au 0.12, Sn 0.35	experimental	[1] Gao 2009	Table II, p. 5, row 39		

Phase transition	675.15 K	675.15	Ag53Au12Sn35
alloy: Ag 0.53, Au 0.12, Sn 0.35	experimental	[1] Gao 2009	Table II, p. 5, row 34		

Phase transition	678.15 K	678.15	Ag20Au45Sn35
alloy: Ag 0.2, Au 0.45, Sn 0.35	experimental	[1] Gao 2009	Table II, p. 5, row 13		

Phase transition	683.15 K	683.15	Ag30Au10Sn60
alloy: Ag 0.3, Au 0.1, Sn 0.6	experimental	[1] Gao 2009	Table II, p. 5, row 9		

Phase transition	703.15 K	703.15	Ag20Au45Sn35
alloy: Ag 0.2, Au 0.45, Sn 0.35	experimental	[1] Gao 2009	Table II, p. 5, row 11		

Phase transition	788.15 K	788.15	Ag35Au35Sn30
alloy: Ag 0.35, Au 0.35, Sn 0.3	experimental	[1] Gao 2009	Table II, p. 5, row 26		

Phase transition	802.15 K	802.15	Ag35Au35Sn30
alloy: Ag 0.35, Au 0.35, Sn 0.3	experimental	[1] Gao 2009	Table II, p. 5, row 24		

Phase transition	821.15 K	821.15	Ag53Au12Sn35
alloy: Ag 0.53, Au 0.12, Sn 0.35	experimental	[1] Gao 2009	Table II, p. 5, row 40		

Phase transition	830.15 K	830.15	Ag30Au45Sn25
alloy: Ag 0.3, Au 0.45, Sn 0.25	experimental	[1] Gao 2009	Table II, p. 5, row 4		

Phase transition	837.15 K	837.15	Ag53Au12Sn35
alloy: Ag 0.53, Au 0.12, Sn 0.35	experimental	[1] Gao 2009	Table II, p. 5, row 35		

Phase transition	840.15 K	840.15	Ag30Au45Sn25
alloy: Ag 0.3, Au 0.45, Sn 0.25	experimental	[1] Gao 2009	Table II, p. 5, row 2		

Phase transition	866.15 K	866.15	Ag45Au43Sn12
alloy: Ag 0.45, Au 0.43, Sn 0.12	experimental	[1] Gao 2009	Table II, p. 5, row 30		

Phase transition	875.15 K	875.15	Ag45Au43Sn12
alloy: Ag 0.45, Au 0.43, Sn 0.12	experimental	[1] Gao 2009	Table II, p. 5, row 28		

Phase equilibrium (18)

Phase equilibrium, Ag–Au–Sn system
Property	Value	T (K)	Phases / composition	Class	Source	Location	Quote	

Phase composition		573.15	Ag3Sn + hcp
Ag3Sn: Ag 0.59, Au 0.182, Sn 0.228; hcp: Ag 0.614, Au 0.198, Sn 0.188	experimental	[1] Gao 2009	Table I, p. 4, row 2		

Phase composition		573.15	AuSn + hcp
AuSn: Ag 0.005, Au 0.497, Sn 0.498; hcp: Ag 0.555, Au 0.256, Sn 0.189	experimental	[1] Gao 2009	Table I, p. 4, row 5		

Phase composition		573.15	AuSn + hcp
AuSn: Ag 0.005, Au 0.495, Sn 0.5; hcp: Ag 0.418, Au 0.418, Sn 0.164	experimental	[1] Gao 2009	Table I, p. 4, row 3		

Phase composition		573.15	AuSn + hcp
AuSn: Ag 0.015, Au 0.495, Sn 0.49; hcp: Ag 0.518, Au 0.283, Sn 0.199	experimental	[1] Gao 2009	Table I, p. 4, row 4		

Phase composition		573.15	Liquid + Ag3Sn
Liquid: Ag 0.058, Au 0.134, Sn 0.808; Ag3Sn: Ag 0.736, Au 0.028, Sn 0.236	experimental	[1] Gao 2009	Table I, p. 4, row 7		

Phase composition		573.15	Liquid + AuSn + Ag3Sn
Liquid: Ag 0.097, Au 0.236, Sn 0.667; AuSn: Ag 0.021, Au 0.461, Sn 0.518; Ag3Sn: Ag 0.644, Au 0.115, Sn 0.241	experimental	[1] Gao 2009	Table I, p. 4, row 6		

Phase composition		573.15	fcc + hcp + AuSn + liquid
fcc: Ag 0.207, Au 0.721, Sn 0.072; hcp: Ag 0.298, Au 0.55, Sn 0.152; AuSn: Ag 0.011, Au 0.487, Sn 0.502; liquid: Ag 0.082, Au 0.297, Sn 0.621	experimental	[1] Gao 2009	Table I, p. 4, row 8		

Phase composition		573.15	hcp
hcp: Ag 0.457, Au 0.425, Sn 0.118	experimental	[1] Gao 2009	Table I, p. 4, row 1		

Phase composition		673.15	Liquid + Ag3Sn
Liquid: Ag 0.255, Au 0.097, Sn 0.648; Ag3Sn: Ag 0.736, Au 0.029, Sn 0.235	experimental	[1] Gao 2009	Table I, p. 4, row 11		

Phase composition		673.15	Liquid + hcp
Liquid: Ag 0.108, Au 0.528, Sn 0.364; hcp: Ag 0.346, Au 0.485, Sn 0.169	experimental	[1] Gao 2009	Table I, p. 4, row 10		

Phase composition		673.15	Liquid + hcp
Liquid: Ag 0.168, Au 0.398, Sn 0.434; hcp: Ag 0.5, Au 0.298, Sn 0.202	experimental	[1] Gao 2009	Table I, p. 4, row 9		

Phase composition		673.15	fcc + hcp + Ag3Sn + liquid
fcc: Ag 0.693, Au 0.24, Sn 0.067; hcp: Ag 0.643, Au 0.169, Sn 0.188; Ag3Sn: Ag 0.607, Au 0.161, Sn 0.232; liquid: Ag 0.148, Au 0.331, Sn 0.521	experimental	[1] Gao 2009	Table I, p. 4, row 12		

Phase composition		773.15	Liquid + hcp
Liquid: Ag 0.245, Au 0.449, Sn 0.306; hcp: Ag 0.445, Au 0.402, Sn 0.153	experimental	[1] Gao 2009	Table I, p. 4, row 13		

Phase composition		773.15	Liquid + hcp
Liquid: Ag 0.448, Au 0.15, Sn 0.402; hcp: Ag 0.697, Au 0.087, Sn 0.216	experimental	[1] Gao 2009	Table I, p. 4, row 15		

Phase composition		773.15	Liquid + hcp
Liquid: Ag 0.539, Au 0.07, Sn 0.391; hcp: Ag 0.736, Au 0.04, Sn 0.224	experimental	[1] Gao 2009	Table I, p. 4, row 17		

Phase composition		773.15	Liquid + hcp
Liquid: Ag 0.333, Au 0.348, Sn 0.319; hcp: Ag 0.537, Au 0.283, Sn 0.18	experimental	[1] Gao 2009	Table I, p. 4, row 14		

Phase composition		773.15	Liquid + hcp
Liquid: Ag 0.373, Au 0.222, Sn 0.405; hcp: Ag 0.654, Au 0.136, Sn 0.21	experimental	[1] Gao 2009	Table I, p. 4, row 16		

Phase composition		773.15	fcc + hcp + liquid
fcc: Ag 0.685, Au 0.24, Sn 0.075; hcp: Ag 0.63, Au 0.2, Sn 0.17; liquid: Ag 0.35, Au 0.28, Sn 0.37	experimental	[1] Gao 2009	Table I, p. 4, row 18		

Sources

Reporting papers the values were read from (a value cited from another work names that work in its row).

F. Gao, C.P. Wang, Y.Y. Li, X.J. Liu, Y. Takaku, I. Ohnuma et al., Experimental Investigation and Thermodynamic Assessment of Phase Equilibria in the Ag-Au-Sn System, Journal of Elec Materi 38, 2096-2105 (2009). doi:10.1007/s11664-009-0859-3

J. Wang, H.S. Liu, L.B. Liu, Z.P. Jin, Thermodynamic description of the Sn–Ag–Au ternary system, Calphad 31, 545-552 (2007). doi:10.1016/j.calphad.2007.03.001

Please cite

R. Arróyave, J. Saal, D. Shin, ORCHID literature values (version 2026.10; Version 1, machine-extracted), Zenodo (2026). doi:10.5281/zenodo.PENDING-literature

R. Arróyave, J. Saal, D. Shin, ORCHID data (version 2026.10; Version 1, machine-extracted), Zenodo (2026). doi:10.5281/zenodo.PENDING-orchid-data

Also cite the original source of every value you use (paper_citation / paper_doi, and cited_dois for values the paper cites from earlier work); B. Hallstedt, The SGTE collection of binary datasets, Calphad 89 (2025) 102833, https://doi.org/10.1016/j.calphad.2025.102833 (CC BY 4.0), and the original assessment named in each file; A. Jain et al., The Materials Project: A materials genome approach to accelerating materials innovation, APL Materials 1 (2013) 011002, https://doi.org/10.1063/1.4812323 (CC BY 4.0); J. E. Saal et al., JOM 65 (2013) 1501, https://doi.org/10.1007/s11837-013-0755-4 and S. Kirklin et al., npj Comput. Mater. 1 (2015) 15010, https://doi.org/10.1038/npjcompumats.2015.10 (CC BY 4.0). Version 1, machine-extracted: values were read from papers by language-model readers constrained to quote their source and checked automatically (quote verification, field-placement rule, printed-page sign checks, DFT and Kim et al. 2017 cross-checks); a hand-checked precision sample is in progress.

@misc{orchid_literature_2026,
  author  = {Arr{\'o}yave, Raymundo and Saal, James and Shin, Dongwon},
  title  = {{ORCHID literature values}},
  version  = {2026.10},
  publisher = {Zenodo},
  year  = {2026},
  doi  = {10.5281/zenodo.PENDING-literature},
  url  = {https://doi.org/10.5281/zenodo.PENDING-literature},
  note  = {Version 1, machine-extracted}
}

@misc{orchid_data_2026,
  author  = {Arr{\'o}yave, Raymundo and Saal, James and Shin, Dongwon},
  title  = {{ORCHID data}},
  version  = {2026.10},
  publisher = {Zenodo},
  year  = {2026},
  doi  = {10.5281/zenodo.PENDING-orchid-data},
  url  = {https://doi.org/10.5281/zenodo.PENDING-orchid-data},
  note  = {Version 1, machine-extracted}
}

Derived data CC BY 4.0 (licence): cite ORCHID (CITATION.cff) and the original sources. Quotes are short excerpts kept so that each value can be checked; they remain under the publishers' copyright and are not relicensed. Source papers, page images and full text are not redistributed. Field reference: SCHEMA.md. Machine-readable guide: llms.txt.
