Repository: orchid-calphad/orchid-data

# ORCHID data

Open data of the **ORCHID** project (Open Repository for CALPHAD Hypotheses, Intelligence, and Discovery),
served at <https://data.orchid-project.org> and browsable at <https://orchid-project.org>.

**Release v2026.10. Version 1, machine-extracted: values were read from papers by language-model readers constrained to quote their source and checked automatically (quote verification, field-placement rule, printed-page sign checks, DFT and Kim et al. 2017 cross-checks); a hand-checked precision sample is in progress.**

| Folder | Content |
|---|---|

File: systems/AG-CE.html
Ag–Ce system — ORCHID

ORCHID dataSystemsCompoundsPapersExplorerorchid-project.org

Ag–Ce system

35 accepted literature values from 1 paper(s) (experimental 26, model 9); 1 calculated phase diagram(s).

Data: JSON · CSV · interactive explorer · interactive phase diagram · Markdown

Accepted values by evidence class
Evidence class	Values	

experimental	26	

model	9	

Accepted values by property group
Property group	Values	

invariant reaction	23	

phase transition	12	

Calculated phase diagrams

Binary phase diagrams calculated with pycalphad 0.11.2 from the SGTE binary collection (Hallstedt 2025, CC BY 4.0). Evidence class: model.

Assessments with a calculated phase diagram
TDB file	Assessment	SHA-256	Links	

AgCe-02Yin-LB.tdb	F. Yin, M. Huang, X. Su, P. Zhang, Z. Li, Y. Shi, J. Alloys Compd., 334, 154-58(2002). doi:10.1016/S0925-8388(01)01757-1	f1251075646ab97adcbef23c74a5f3a7d59076d3deb116002e8386e358980a34	viewer · TDB · JSON	

Calculated three-phase invariants (model, mole fraction of the second component)
TDB file	T (K)	Phases at the invariant	

AgCe-02Yin-LB.tdb	1121.34	AG51CE14 (x(Ce) 0.21538) + AG2CE (x(Ce) 0.33333) + LIQUID (x(Ce) 0.35279)	

AgCe-02Yin-LB.tdb	1121.34	AG51CE14 (x(Ce) 0.21538) + AG2CE (x(Ce) 0.33333) + LIQUID (x(Ce) 0.35252)	

AgCe-02Yin-LB.tdb	1121.34	AG51CE14 (x(Ce) 0.21538) + AG2CE (x(Ce) 0.33333) + LIQUID (x(Ce) 0.35288)	

AgCe-02Yin-LB.tdb	1088.97	LIQUID (x(Ce) 0.08876) + AG4CE (x(Ce) 0.2) + AG51CE14 (x(Ce) 0.21538)	

AgCe-02Yin-LB.tdb	1088.97	LIQUID (x(Ce) 0.08876) + AG4CE (x(Ce) 0.2) + AG51CE14 (x(Ce) 0.21538)	

AgCe-02Yin-LB.tdb	1070.41	AG2CE (x(Ce) 0.33333) + LIQUID (x(Ce) 0.41189) + AGCE (x(Ce) 0.5)	

AgCe-02Yin-LB.tdb	1070.41	AG2CE (x(Ce) 0.33333) + LIQUID (x(Ce) 0.41174) + AGCE (x(Ce) 0.5)	

AgCe-02Yin-LB.tdb	1070.41	AG2CE (x(Ce) 0.33333) + LIQUID (x(Ce) 0.41198) + AGCE (x(Ce) 0.5)	

AgCe-02Yin-LB.tdb	1064.48	FCC_A1 (x(Ce) 4.500e-4) + LIQUID (x(Ce) 0.08192) + AG4CE (x(Ce) 0.2)	

AgCe-02Yin-LB.tdb	1064.48	FCC_A1 (x(Ce) 4.400e-4) + LIQUID (x(Ce) 0.08187) + AG4CE (x(Ce) 0.2)	

AgCe-02Yin-LB.tdb	891.81	LIQUID (x(Ce) 0.85709) + BCC_A2 (x(Ce) 0.95478) + FCC_A1 (x(Ce) 0.98804)	

AgCe-02Yin-LB.tdb	788.95	AGCE (x(Ce) 0.5) + LIQUID (x(Ce) 0.78552) + FCC_A1 (x(Ce) 0.98014)	

AgCe-02Yin-LB.tdb	788.95	AGCE (x(Ce) 0.5) + LIQUID (x(Ce) 0.78548) + FCC_A1 (x(Ce) 0.98013)	

Convex hulls: Materials Project DFT hull · OQMD DFT hull

Invariant reactions (literature)

Invariant reactions reported in the literature for the Ag–Ce system (23)
T (K)	Reaction / phases	Compositions (mole fraction)	Class	Source	Location	Quote	

1143.15	L+Ag51Ce14->Ag2Ce	Ag51Ce14: Ce 0.215385; Ag2Ce: Ce 0.333333	experimental	[1] Yin 2002
cites Heumann 1980 doi	Table 1, p. 3, row 18		

1128.15	L+Ag51Ce14->Ag2Ce	L: Ce 0.35; Ag51Ce14: Ce 0.215385; Ag2Ce: Ce 0.333333	experimental	[1] Yin 2002
cites Stapf 1983 doi	Table 1, p. 3, row 17		

1128.15	L+Ag51Ce14->Ag2Ce	L: Ce 0.35; Ag51Ce14: Ce 0.215385; Ag2Ce: Ce 0.333333	experimental	[1] Yin 2002
cites Delfino 1975 doi	Table 1, p. 3, row 16		

1121.15	L+Ag51Ce14->Ag2Ce	L: Ce 0.353; Ag51Ce14: Ce 0.215385; Ag2Ce: Ce 0.333333	model	[1] Yin 2002	Table 1, p. 3, row 15		

1115.15	L+Ag51Ce14->Ag4Ce	Ag51Ce14: Ce 0.215385; Ag4Ce: Ce 0.2	experimental	[1] Yin 2002
cites Heumann 1980 doi	Table 1, p. 3, row 26		

1108.15	L+Ag51Ce14->Ag4Ce	L: Ce 0.129; Ag51Ce14: Ce 0.215385; Ag4Ce: Ce 0.2	experimental	[1] Yin 2002
cites Delfino 1975 doi	Table 1, p. 3, row 24		

1089.15	L+Ag51Ce14->Ag4Ce	L: Ce 0.089; Ag51Ce14: Ce 0.215385; Ag4Ce: Ce 0.2	model	[1] Yin 2002	Table 1, p. 3, row 23		

1088.15	L+Ag51Ce14->Ag4Ce	L: Ce 0.129; Ag51Ce14: Ce 0.215385; Ag4Ce: Ce 0.2	experimental	[1] Yin 2002
cites Stapf 1983 doi	Table 1, p. 3, row 25		

1073.15	L->Ag+Ag4Ce	L: Ce 0.1; Ag4Ce: Ce 0.2	experimental	[1] Yin 2002
cites Heumann 1980 doi	Table 1, p. 3, row 30		

1073.15	L->Ag+Ag4Ce	L: Ce 0.1; Ag4Ce: Ce 0.2	experimental	[1] Yin 2002
cites Delfino 1975 doi	Table 1, p. 3, row 28		

1070.15	L->Ag2Ce+AgCe	L: Ce 0.412; Ag2Ce: Ce 0.333333; AgCe: Ce 0.5	model	[1] Yin 2002	Table 1, p. 3, row 11		

1066.15	L->Ag+Ag4Ce	L: Ce 0.1; Ag4Ce: Ce 0.2	experimental	[1] Yin 2002
cites Stapf 1983 doi	Table 1, p. 3, row 29		

1064.15	L->Ag+Ag4Ce	L: Ce 0.082; Ag4Ce: Ce 0.2	model	[1] Yin 2002	Table 1, p. 3, row 27		

1053.15	L->Ag2Ce+AgCe	L: Ce 0.42; Ag2Ce: Ce 0.333333; AgCe: Ce 0.5	experimental	[1] Yin 2002
cites Stapf 1983 doi	Table 1, p. 3, row 13		

1053.15	L->Ag2Ce+AgCe	L: Ce 0.435; Ag2Ce: Ce 0.333333; AgCe: Ce 0.5	experimental	[1] Yin 2002
cites Delfino 1975 doi	Table 1, p. 3, row 12		

1053.15	L->Ag2Ce+AgCe	L: Ce 0.45; Ag2Ce: Ce 0.333333; AgCe: Ce 0.5	experimental	[1] Yin 2002
cites Heumann 1980 doi	Table 1, p. 3, row 14		

983.15	metatectic/catatectic		experimental	[1] Yin 2002	p. 2	d-Ce is stabilized down to 7108C by 2 at.% Ag and decomposes metatectically into the liquid and g-Ce.	

983.15	δ-Ce->L+γ-Ce	L: Ce 0.94	experimental	[1] Yin 2002
cites Stapf 1983 doi	Table 1, p. 3, row 6		

893.15	δ-Ce->L+γ-Ce	L: Ce 0.88	experimental	[1] Yin 2002
cites Delfino 1975 doi	Table 1, p. 3, row 5		

892.15	δ-Ce->L+γ-Ce	L: Ce 0.857	model	[1] Yin 2002	Table 1, p. 3, row 4		

789.15	L->AgCe+γ-Ce	L: Ce 0.786; AgCe: Ce 0.5	model	[1] Yin 2002	Table 1, p. 3, row 1		

783.15	L->AgCe+γ-Ce	L: Ce 0.816; AgCe: Ce 0.5	experimental	[1] Yin 2002
cites Delfino 1975 doi	Table 1, p. 3, row 2		

778.15	L->AgCe+γ-Ce	L: Ce 0.81; AgCe: Ce 0.5	experimental	[1] Yin 2002
cites Stapf 1983 doi	Table 1, p. 3, row 3		

Other properties

Phase transition (12)

Phase transition, Ag–Ce system
Property	Value	T (K)	Phases / composition	Class	Source	Location	Quote	

Phase transition	758.15 K	758.15		experimental	[1] Yin 2002	p. 2	They reported the phase transformation of Ag 2 Ce at 5408C and 7358C and that of AgCe at 4858C.	

Phase transition	813.15 K	813.15		experimental	[1] Yin 2002	p. 2	They reported the phase transformation of Ag 2 Ce at 5408C and 7358C and that of AgCe at 4858C.	

Phase transition	1008.15 K	1008.15		experimental	[1] Yin 2002	p. 2	They reported the phase transformation of Ag 2 Ce at 5408C and 7358C and that of AgCe at 4858C.	

Phase transition	1053.15 K	1053.15	L↔AgCe1Ag 2 Ce	model	[1] Yin 2002	p. 4	L↔AgCe1Ag 2 Ce at 7808C because of the unexplained thermal effect mentioned above.	

Phase transition	1123.15 K	1123.15	L->AgCe
L: Ce 0.5; AgCe: Ce 0.5	model	[1] Yin 2002	Table 1, p. 3, row 7		

Phase transition	1128.15 K	1128.15	L->AgCe
L: Ce 0.5; AgCe: Ce 0.5	experimental	[1] Yin 2002
cites Stapf 1983 doi	Table 1, p. 3, row 9		

Phase transition	1143.15 K	1143.15	L->AgCe
L: Ce 0.5; AgCe: Ce 0.5	experimental	[1] Yin 2002
cites Delfino 1975 doi	Table 1, p. 3, row 8		

Phase transition	1158.15 K	1158.15	L->AgCe
L: Ce 0.5; AgCe: Ce 0.5	experimental	[1] Yin 2002
cites Heumann 1980 doi	Table 1, p. 3, row 10		

Phase transition	1303.15 K	1303.15	L->Ag51Ce14
L: Ce 0.215385; Ag51Ce14: Ce 0.215385	experimental	[1] Yin 2002
cites Stapf 1983 doi	Table 1, p. 3, row 21		

Phase transition	1307.15 K	1307.15	L->Ag51Ce14
L: Ce 0.215385; Ag51Ce14: Ce 0.215385	model	[1] Yin 2002	Table 1, p. 3, row 19		

Phase transition	1313.15 K	1313.15	L->Ag51Ce14
L: Ce 0.215385; Ag51Ce14: Ce 0.215385	experimental	[1] Yin 2002
cites Delfino 1975 doi	Table 1, p. 3, row 20		

Phase transition	1326.15 K	1326.15	L->Ag51Ce14
L: Ce 0.215385; Ag51Ce14: Ce 0.215385	experimental	[1] Yin 2002
cites Heumann 1980 doi	Table 1, p. 3, row 22		

Sources

Reporting papers the values were read from (a value cited from another work names that work in its row).

Fucheng Yin, Minhwa Huang, Xuping Su, Ping Zhang, Zhi Li, Ying Shi, Thermodynamic assessment of the Ag–Ce (silver–cerium) system, Journal of Alloys and Compounds 334, 154-158 (2002). doi:10.1016/s0925-8388(01)01757-1

Please cite

R. Arróyave, J. Saal, D. Shin, ORCHID literature values (version 2026.10; Version 1, machine-extracted), Zenodo (2026). doi:10.5281/zenodo.PENDING-literature

R. Arróyave, J. Saal, D. Shin, ORCHID calculated binary phase diagrams (version 2026.10), Zenodo (2026). doi:10.5281/zenodo.PENDING-phase-diagrams

R. Arróyave, J. Saal, D. Shin, ORCHID binary convex hulls (Materials Project, OQMD, assessed CALPHAD) (version 2026.10), Zenodo (2026). doi:10.5281/zenodo.PENDING-hulls

R. Arróyave, J. Saal, D. Shin, ORCHID data (version 2026.10; Version 1, machine-extracted), Zenodo (2026). doi:10.5281/zenodo.PENDING-orchid-data

Also cite the original source of every value you use (paper_citation / paper_doi, and cited_dois for values the paper cites from earlier work); B. Hallstedt, The SGTE collection of binary datasets, Calphad 89 (2025) 102833, https://doi.org/10.1016/j.calphad.2025.102833 (CC BY 4.0), and the original assessment named in each file; A. Jain et al., The Materials Project: A materials genome approach to accelerating materials innovation, APL Materials 1 (2013) 011002, https://doi.org/10.1063/1.4812323 (CC BY 4.0); J. E. Saal et al., JOM 65 (2013) 1501, https://doi.org/10.1007/s11837-013-0755-4 and S. Kirklin et al., npj Comput. Mater. 1 (2015) 15010, https://doi.org/10.1038/npjcompumats.2015.10 (CC BY 4.0). Version 1, machine-extracted: values were read from papers by language-model readers constrained to quote their source and checked automatically (quote verification, field-placement rule, printed-page sign checks, DFT and Kim et al. 2017 cross-checks); a hand-checked precision sample is in progress.

@misc{orchid_literature_2026,
  author  = {Arr{\'o}yave, Raymundo and Saal, James and Shin, Dongwon},
  title  = {{ORCHID literature values}},
  version  = {2026.10},
  publisher = {Zenodo},
  year  = {2026},
  doi  = {10.5281/zenodo.PENDING-literature},
  url  = {https://doi.org/10.5281/zenodo.PENDING-literature},
  note  = {Version 1, machine-extracted}
}

@misc{orchid_phase_diagrams_2026,
  author  = {Arr{\'o}yave, Raymundo and Saal, James and Shin, Dongwon},
  title  = {{ORCHID calculated binary phase diagrams}},
  version  = {2026.10},
  publisher = {Zenodo},
  year  = {2026},
  doi  = {10.5281/zenodo.PENDING-phase-diagrams},
  url  = {https://doi.org/10.5281/zenodo.PENDING-phase-diagrams}
}

@misc{orchid_hulls_2026,
  author  = {Arr{\'o}yave, Raymundo and Saal, James and Shin, Dongwon},
  title  = {{ORCHID binary convex hulls (Materials Project, OQMD, assessed CALPHAD)}},
  version  = {2026.10},
  publisher = {Zenodo},
  year  = {2026},
  doi  = {10.5281/zenodo.PENDING-hulls},
  url  = {https://doi.org/10.5281/zenodo.PENDING-hulls}
}

@misc{orchid_data_2026,
  author  = {Arr{\'o}yave, Raymundo and Saal, James and Shin, Dongwon},
  title  = {{ORCHID data}},
  version  = {2026.10},
  publisher = {Zenodo},
  year  = {2026},
  doi  = {10.5281/zenodo.PENDING-orchid-data},
  url  = {https://doi.org/10.5281/zenodo.PENDING-orchid-data},
  note  = {Version 1, machine-extracted}
}

Derived data CC BY 4.0 (licence): cite ORCHID (CITATION.cff) and the original sources. Each quoted sentence is reproduced under fair use so the value can be checked; source papers, page images and full text are not redistributed. Field reference: SCHEMA.md. Machine-readable guide: llms.txt.

File: systems/AG-CO-NI.html
Ag–Co–Ni system — ORCHID

ORCHID dataSystemsCompoundsPapersExplorerorchid-project.org

Ag–Co–Ni system

19 accepted literature values from 1 paper(s) (experimental 19); 0 calculated phase diagram(s).

Data: JSON · CSV · interactive explorer · papers (bibliography) · Markdown

Accepted values by evidence class
Evidence class	Values	

experimental	19	

Accepted values by property group
Property group	Values	

phase equilibrium	19	

Other properties

Phase equilibrium (19)

Phase equilibrium, Ag–Co–Ni system
Property	Value	T (K)	Phases / composition	Class	Source	Location	Quote	

Phase composition		1373	Liquid + fcc
Liquid: Ag 0.9981, Co 3.000e-4, Ni 0.0016; fcc: Ag 4.000e-4, Co 0.5001, Ni 0.4995	experimental	[1] Deng 2021	Table 1, p. 4, row 9
report		

Phase composition		1373	Liquid + fcc
Liquid: Ag 0.9958, Co 3.000e-4, Ni 0.0039; fcc: Ag 6.000e-4, Co 0.2, Ni 0.7994	experimental	[1] Deng 2021	Table 1, p. 4, row 8
report		

Phase composition		1373	Liquid + fcc
Liquid: Co 4.000e-4; fcc: Co 0.9999	experimental	[1] Deng 2021	Table 1, p. 4, row 1
report		

Phase composition		1373	Liquid + fcc
Liquid: Ag 0.9987, Co 4.000e-4, Ni 9.000e-4; fcc: Ag 5.000e-4, Co 0.7998, Ni 0.1997	experimental	[1] Deng 2021	Table 1, p. 4, row 10
report		

Phase composition		1473	Liquid + fcc
Liquid: Co 0.001; fcc: Co 0.9999	experimental	[1] Deng 2021	Table 1, p. 4, row 2
report		

Phase composition		1573	Liquid + fcc
Liquid: Ag 0.9937, Co 0.0025, Ni 0.0038; fcc: Ag 7.000e-4, Co 0.8002, Ni 0.1991	experimental	[1] Deng 2021	Table 1, p. 4, row 13
report		

Phase composition		1573	Liquid + fcc
Liquid: Ag 0.988, Co 9.000e-4, Ni 0.0111; fcc: Ag 0.0014, Co 0.1995, Ni 0.7991	experimental	[1] Deng 2021	Table 1, p. 4, row 11
report		

Phase composition		1573	Liquid + fcc
Liquid: Co 0.002; fcc: Co 0.9998	experimental	[1] Deng 2021	Table 1, p. 4, row 3
report		

Phase composition		1573	Liquid + fcc
Liquid: Ag 0.9881, Co 0.0016, Ni 0.0103; fcc: Ag 6.000e-4, Co 0.4998, Ni 0.4996	experimental	[1] Deng 2021	Table 1, p. 4, row 12
report		

Phase composition		1673	Liquid + fcc
Liquid: Co 0.0059; fcc: Co 0.9999	experimental	[1] Deng 2021	Table 1, p. 4, row 4
report		

Phase composition		1773	Liquid 1 + Liquid 2
Liquid 1: Ag 0.9692, Co 0.0093, Ni 0.0215; Liquid 2: Ag 0.0116, Co 0.5016, Ni 0.4868	experimental	[1] Deng 2021	Table 1, p. 4, row 15
report		

Phase composition		1773	Liquid 1 + Liquid 2
Liquid 1: Ag 0.9723, Co 0.015, Ni 0.0127; Liquid 2: Ag 0.0088, Co 0.7967, Ni 0.1945	experimental	[1] Deng 2021	Table 1, p. 4, row 16
report		

Phase composition		1773	Liquid 1 + Liquid 2
Liquid 1: Co 0.0138; Liquid 2: Co 0.9952	experimental	[1] Deng 2021	Table 1, p. 4, row 5
report		

Phase composition		1773	Liquid 1 + Liquid 2
Liquid 1: Ag 0.9529, Co 0.0033, Ni 0.0438; Liquid 2: Ag 0.0234, Co 0.2026, Ni 0.774	experimental	[1] Deng 2021	Table 1, p. 4, row 14
report		

Phase composition		1823	Liquid 1 + Liquid 2
Liquid 1: Co 0.021; Liquid 2: Co 0.9949	experimental	[1] Deng 2021	Table 1, p. 4, row 6
report		

Phase composition		1873	Liquid 1 + Liquid 2
Liquid 1: Co 0.0246; Liquid 2: Co 0.994	experimental	[1] Deng 2021	Table 1, p. 4, row 7
report		

Phase composition		1873	Liquid 1 + Liquid 2
Liquid 1: Ag 0.9431, Co 0.005, Ni 0.0519; Liquid 2: Ag 0.0281, Co 0.1994, Ni 0.7725	experimental	[1] Deng 2021	Table 1, p. 4, row 17
report		

Phase composition		1873	Liquid 1 + Liquid 2
Liquid 1: Ag 0.9565, Co 0.0112, Ni 0.0323; Liquid 2: Ag 0.0163, Co 0.4995, Ni 0.4842	experimental	[1] Deng 2021	Table 1, p. 4, row 18
report		

Phase composition		1873	Liquid 1 + Liquid 2
Liquid 1: Ag 0.9698, Co 0.0169, Ni 0.0133; Liquid 2: Ag 0.0105, Co 0.7961, Ni 0.1934	experimental	[1] Deng 2021	Table 1, p. 4, row 19
report		

Sources

Reporting papers the values were read from (a value cited from another work names that work in its row).

Congkun Deng, Hongxiang Jiang, Jiuzhou Zhao, Lili Zhang, Jie He, Thermodynamics and solidification kinetics of Ag–Ni–Co immiscible alloys, J Mater Sci 56, 3455-3471 (2021). doi:10.1007/s10853-020-05431-7

Please cite

R. Arróyave, J. Saal, D. Shin, ORCHID-Values: thermodynamic and phase-equilibrium values read from the literature (version 2026.10; Version 1, machine-extracted), Zenodo (2026). doi:10.5281/zenodo.PENDING-literature

R. Arróyave, J. Saal, D. Shin, ORCHID data: umbrella record of the ORCHID datasets (version 2026.10; Version 1, machine-extracted), Zenodo (2026). doi:10.5281/zenodo.PENDING-orchid-data

Also cite the original source of every value you use (paper_citation / paper_doi, and cited_dois for values the paper cites from earlier work); B. Hallstedt, The SGTE collection of binary datasets, Calphad 89 (2025) 102833, https://doi.org/10.1016/j.calphad.2025.102833 (CC BY 4.0), and the original assessment named in each file; A. Jain et al., The Materials Project: A materials genome approach to accelerating materials innovation, APL Materials 1 (2013) 011002, https://doi.org/10.1063/1.4812323 (CC BY 4.0); J. E. Saal et al., JOM 65 (2013) 1501, https://doi.org/10.1007/s11837-013-0755-4 and S. Kirklin et al., npj Comput. Mater. 1 (2015) 15010, https://doi.org/10.1038/npjcompumats.2015.10 (CC BY 4.0). Version 1, machine-extracted: values were read by language-model readers constrained to quote their source and checked automatically, and the release was then audited on the printed pages by adversarial audits, an independent second review of fit-facing records and a preliminary human review of a frozen sample. Flags such as accepted and ESPEI-ready record screening results, not certification; known issues are listed in the release notes.

@misc{orchid_literature_2026,
  author  = {Arr{\'o}yave, Raymundo and Saal, James and Shin, Dongwon},
  title  = {{ORCHID-Values: thermodynamic and phase-equilibrium values read from the literature}},
  version  = {2026.10},
  publisher = {Zenodo},
  year  = {2026},
  doi  = {10.5281/zenodo.PENDING-literature},
  url  = {https://doi.org/10.5281/zenodo.PENDING-literature},
  note  = {Version 1, machine-extracted}
}

@misc{orchid_data_2026,
  author  = {Arr{\'o}yave, Raymundo and Saal, James and Shin, Dongwon},
  title  = {{ORCHID data: umbrella record of the ORCHID datasets}},
  version  = {2026.10},
  publisher = {Zenodo},
  year  = {2026},
  doi  = {10.5281/zenodo.PENDING-orchid-data},
  url  = {https://doi.org/10.5281/zenodo.PENDING-orchid-data},
  note  = {Version 1, machine-extracted}
}

Derived data CC BY 4.0 (licence): cite ORCHID (CITATION.cff) and the original sources. Quotes are short excerpts kept so that each value can be checked; they remain under the publishers' copyright and are not relicensed. Source papers, page images and full text are not redistributed. Field reference: SCHEMA.md. Machine-readable guide: llms.txt. Found an error? The report link of a value (Markdown: its id, ORC-..., in the Location column) opens a pre-filled GitHub issue, https://github.com/orchid-calphad/orchid-data/issues/new?template=report-value-error.yml&record_id=<id>, carrying only the record id, source and value; how to contribute.

File: systems/AG-CO.html
Ag–Co system — ORCHID

ORCHID dataSystemsCompoundsPapersExplorerorchid-project.org

Ag–Co system

12 accepted literature values from 2 paper(s) (experimental 6, model 6); 2 calculated phase diagram(s).

Data: JSON · CSV · interactive explorer · interactive phase diagram · phases (4) · papers (bibliography) · Markdown

Accepted values by evidence class
Evidence class	Values	

experimental	6	

model	6	

Accepted values by property group
Property group	Values	

invariant reaction	12	

Calculated phase diagrams

Binary phase diagrams calculated with pycalphad 0.11.2 from the SGTE binary collection (Hallstedt 2025, CC BY 4.0). Evidence class: model.

Assessments with a calculated phase diagram
TDB file	Assessment	SHA-256	Links	

AgCo-09Zhu.tdb	W.J. Zhu, H.S. Liu, J.S. Wang, H.Q. Dong, Z.P. Jin, J. Alloys Compd., 481, 503-8(2009). doi:10.1016/j.jallcom.2009.03.025	0227ed7caa6041c234525b8ef76eddd362561f298818267b9a67fb4d11ac4d5c	viewer · TDB · JSON	

AgCo-21Den.tdb	C. Deng, H. Jiang, J. Zhao, L. Zhang, J. He, J. Mater. Sci., 56, 3455-71(2021). doi:10.1007/s10853-020-05431-7	6ef85141f46403066677ada4bbed02d96b89c2f9b19656100c29e27b9dc59939	viewer · TDB · JSON	

Calculated three-phase invariants (model, mole fraction of the second component)
TDB file	T (K)	Phases at the invariant	

AgCo-09Zhu.tdb	1758.85	LIQUID (x(Co) 0.04147) + LIQUID#2 (x(Co) 0.99352) + FCC_A1 (x(Co) 0.99951)	

AgCo-09Zhu.tdb	1239.41	LIQUID (x(Co) 0.00422) + FCC_A1#2 (x(Co) 0.00809) + FCC_A1 (x(Co) 0.99998)	

AgCo-09Zhu.tdb	1239.41	LIQUID (x(Co) 0.00422) + FCC_A1#2 (x(Co) 0.00809) + FCC_A1 (x(Co) 0.99998)	

AgCo-09Zhu.tdb	694.99	FCC_A1#2 (x(Co) 1.200e-4) + HCP_A3 (x(Co) 1) + FCC_A1 (x(Co) 1)	

AgCo-09Zhu.tdb	694.99	FCC_A1#2 (x(Co) 1.100e-4) + FCC_A1 (x(Co) 1) + HCP_A3 (x(Co) 1)	

AgCo-09Zhu.tdb	694.99	FCC_A1#2 (x(Co) 1.200e-4) + HCP_A3 (x(Co) 1) + FCC_A1 (x(Co) 1)	

AgCo-09Zhu.tdb	694.99	FCC_A1#2 (x(Co) 1.200e-4) + FCC_A1 (x(Co) 1) + HCP_A3 (x(Co) 1)	

AgCo-21Den.tdb	1760.25	LIQUID#2 (x(Co) 0.01384) + LIQUID (x(Co) 0.99501) + FCC_A1 (x(Co) 1)	

AgCo-21Den.tdb	1760.25	LIQUID#2 (x(Co) 0.01385) + LIQUID (x(Co) 0.99501) + FCC_A1 (x(Co) 1)	

AgCo-21Den.tdb	1241.48	LIQUID (x(Co) 2.900e-4) + FCC_A1#2 (x(Co) 0.00572) + FCC_A1 (x(Co) 1)	

AgCo-21Den.tdb	1241.48	LIQUID (x(Co) 2.900e-4) + FCC_A1#2 (x(Co) 0.00571) + FCC_A1 (x(Co) 1)	

AgCo-21Den.tdb	695.31	FCC_A1#2 (x(Co) 8.000e-5) + HCP_A3 (x(Co) 0.99997) + FCC_A1 (x(Co) 1)	

AgCo-21Den.tdb	695.31	FCC_A1#2 (x(Co) 8.000e-5) + HCP_A3 (x(Co) 0.99997) + FCC_A1 (x(Co) 1)	

AgCo-21Den.tdb	695.31	FCC_A1#2 (x(Co) 8.000e-5) + HCP_A3 (x(Co) 0.99997) + FCC_A1 (x(Co) 1)	

AgCo-21Den.tdb	695.31	FCC_A1#2 (x(Co) 8.000e-5) + HCP_A3 (x(Co) 0.99997) + FCC_A1 (x(Co) 1)	

Convex hulls: Materials Project DFT hull · OQMD DFT hull · CALPHAD hull AgCo-09Zhu

Invariant reactions (literature)

Invariant reactions reported in the literature for the Ag–Co system (12)
T (K)	Reaction / phases	Compositions (mole fraction)	Class	Source	Location	Quote	

1762	monotectic: L2 -> L1 + fcc (Co)	L2: Co 0.9964; L1: Co 0.0388	experimental	[1] Deng 2021
cites Karakaya 1986 doi	Table 3, p. 9, row 1
report		

1762	monotectic: L1 -> L2 + FCC(Co)	L1: Co 0.0388; L2: Co 0.9964	experimental	[2] Zhu 2009
cites Karakaya 1986 doi	Table 4, p. 3, row 1
report		

1760	monotectic: L2 -> L1 + fcc (Co)	L2: Co 0.995; L1: Co 0.0139; fcc (Co): Co 1	model	[1] Deng 2021	Table 3, p. 9, row 2
report		

1759	monotectic: L1 -> L2 + FCC(Co)	L1: Co 0.041; L2: Co 0.9936; FCC(Co): Co 0.9995	model	[2] Zhu 2009	Table 4, p. 3, row 2
report		

1241	L + fcc (Co) -> fcc (Ag)	L: Co 3.000e-4; fcc (Co): Co 1; fcc (Ag): Co 0.0057	model	[1] Deng 2021	Table 3, p. 9, row 4
report		

1240	L + fcc (Co) -> fcc (Ag)	L: Co 0.0049; fcc (Ag): Co 0.0081	experimental	[1] Deng 2021
cites Karakaya 1986 doi	Table 3, p. 9, row 3
report		

1240	L + FCC(Co) -> FCC(Ag)	L: Co 0.0049; FCC(Ag): Co 0.0081	experimental	[2] Zhu 2009
cites Karakaya 1986 doi	Table 4, p. 3, row 3
report		

1239	L + FCC(Co) -> FCC(Ag)	L: Co 0.0042; FCC(Co): Co 0.9999; FCC(Ag): Co 0.008	model	[2] Zhu 2009	Table 4, p. 3, row 4
report		

695	FCC(Co) -> HCP(Co) + FCC(Ag)	FCC(Co): Co 0.9999; HCP(Co): Co 0.9999; FCC(Ag): Co 1.000e-4	model	[2] Zhu 2009	Table 4, p. 3, row 6
report		

695	fcc (Ag) + fcc (Co) -> hcp (Co)	fcc (Ag): Co 1.000e-4; fcc (Co): Co 1; hcp (Co): Co 0.9999	model	[1] Deng 2021	Table 3, p. 9, row 6
report		

695	FCC(Co) -> HCP(Co) + FCC(Ag)		experimental	[2] Zhu 2009
cites Karakaya 1986 doi	Table 4, p. 3, row 5
report		

695	fcc (Ag) + fcc (Co) -> hcp (Co)		experimental	[1] Deng 2021
cites Karakaya 1986 doi	Table 3, p. 9, row 5
report		

Sources

Reporting papers the values were read from (a value cited from another work names that work in its row).

Congkun Deng, Hongxiang Jiang, Jiuzhou Zhao, Lili Zhang, Jie He, Thermodynamics and solidification kinetics of Ag–Ni–Co immiscible alloys, J Mater Sci 56, 3455-3471 (2021). doi:10.1007/s10853-020-05431-7

WenJun Zhu, HuaShan Liu, JinSan Wang, HongQun Dong, ZhanPeng Jin, Thermodynamic assessment of the Sn–Ag–Co system and solidification simulation of the ternary alloy, Journal of Alloys and Compounds 481, 503-508 (2009). doi:10.1016/j.jallcom.2009.03.025

Please cite

R. Arróyave, J. Saal, D. Shin, ORCHID-Values: thermodynamic and phase-equilibrium values read from the literature (version 2026.10; Version 1, machine-extracted), Zenodo (2026). doi:10.5281/zenodo.PENDING-literature

R. Arróyave, J. Saal, D. Shin, ORCHID-Diagrams: calculated binary phase diagrams (version 2026.10), Zenodo (2026). doi:10.5281/zenodo.PENDING-phase-diagrams

R. Arróyave, J. Saal, D. Shin, ORCHID-Hulls: binary convex hulls (Materials Project, OQMD, assessed CALPHAD) (version 2026.10), Zenodo (2026). doi:10.5281/zenodo.PENDING-hulls

R. Arróyave, J. Saal, D. Shin, ORCHID data: umbrella record of the ORCHID datasets (version 2026.10; Version 1, machine-extracted), Zenodo (2026). doi:10.5281/zenodo.PENDING-orchid-data

Also cite the original source of every value you use (paper_citation / paper_doi, and cited_dois for values the paper cites from earlier work); B. Hallstedt, The SGTE collection of binary datasets, Calphad 89 (2025) 102833, https://doi.org/10.1016/j.calphad.2025.102833 (CC BY 4.0), and the original assessment named in each file; A. Jain et al., The Materials Project: A materials genome approach to accelerating materials innovation, APL Materials 1 (2013) 011002, https://doi.org/10.1063/1.4812323 (CC BY 4.0); J. E. Saal et al., JOM 65 (2013) 1501, https://doi.org/10.1007/s11837-013-0755-4 and S. Kirklin et al., npj Comput. Mater. 1 (2015) 15010, https://doi.org/10.1038/npjcompumats.2015.10 (CC BY 4.0). Version 1, machine-extracted: values were read by language-model readers constrained to quote their source and checked automatically, and the release was then audited on the printed pages by adversarial audits, an independent second review of fit-facing records and a preliminary human review of a frozen sample. Flags such as accepted and ESPEI-ready record screening results, not certification; known issues are listed in the release notes.

@misc{orchid_literature_2026,
  author  = {Arr{\'o}yave, Raymundo and Saal, James and Shin, Dongwon},
  title  = {{ORCHID-Values: thermodynamic and phase-equilibrium values read from the literature}},
  version  = {2026.10},
  publisher = {Zenodo},
  year  = {2026},
  doi  = {10.5281/zenodo.PENDING-literature},
  url  = {https://doi.org/10.5281/zenodo.PENDING-literature},
  note  = {Version 1, machine-extracted}
}

@misc{orchid_phase_diagrams_2026,
  author  = {Arr{\'o}yave, Raymundo and Saal, James and Shin, Dongwon},
  title  = {{ORCHID-Diagrams: calculated binary phase diagrams}},
  version  = {2026.10},
  publisher = {Zenodo},
  year  = {2026},
  doi  = {10.5281/zenodo.PENDING-phase-diagrams},
  url  = {https://doi.org/10.5281/zenodo.PENDING-phase-diagrams}
}

@misc{orchid_hulls_2026,
  author  = {Arr{\'o}yave, Raymundo and Saal, James and Shin, Dongwon},
  title  = {{ORCHID-Hulls: binary convex hulls (Materials Project, OQMD, assessed CALPHAD)}},
  version  = {2026.10},
  publisher = {Zenodo},
  year  = {2026},
  doi  = {10.5281/zenodo.PENDING-hulls},
  url  = {https://doi.org/10.5281/zenodo.PENDING-hulls}
}

@misc{orchid_data_2026,
  author  = {Arr{\'o}yave, Raymundo and Saal, James and Shin, Dongwon},
  title  = {{ORCHID data: umbrella record of the ORCHID datasets}},
  version  = {2026.10},
  publisher = {Zenodo},
  year  = {2026},
  doi  = {10.5281/zenodo.PENDING-orchid-data},
  url  = {https://doi.org/10.5281/zenodo.PENDING-orchid-data},
  note  = {Version 1, machine-extracted}
}

Derived data CC BY 4.0 (licence): cite ORCHID (CITATION.cff) and the original sources. Quotes are short excerpts kept so that each value can be checked; they remain under the publishers' copyright and are not relicensed. Source papers, page images and full text are not redistributed. Field reference: SCHEMA.md. Machine-readable guide: llms.txt. Found an error? The report link of a value (Markdown: its id, ORC-..., in the Location column) opens a pre-filled GitHub issue, https://github.com/orchid-calphad/orchid-data/issues/new?template=report-value-error.yml&record_id=<id>, carrying only the record id, source and value; how to contribute.

File: systems/AG-CR-ZR.html
Ag–Cr–Zr system — ORCHID

ORCHID dataSystemsCompoundsPapersExplorerorchid-project.org

Ag–Cr–Zr system

93 accepted literature values from 1 paper(s) (experimental 49, model 44); 0 calculated phase diagram(s). 8 further extracted value(s) not accepted by the reader-agreement checks are only in the JSON/CSV.

Data: JSON · CSV · interactive explorer · Markdown

Accepted values by evidence class
Evidence class	Values	

experimental	49	

model	44	

Accepted values by property group
Property group	Values	

invariant reaction	12	

phase transition	65	

phase equilibrium	16	

Invariant reactions (literature)

Invariant reactions reported in the literature for the Ag–Cr–Zr system (12)
T (K)	Reaction / phases	Compositions (mole fraction)	Class	Source	Location	Quote	

1812.15	quasi-peritectic: L + βZrCr2 -> αZrCr2 + (Cr)		model	[1] Shi 2021	Table 5, p. 9, row 1		

1619.15	other: L -> L2 + αZrCr2 + (Cr)		model	[1] Shi 2021	Table 5, p. 9, row 2		

1400.15	eutectic: L -> αZrCr2 + AgZr2 + (Zr)		experimental	[1] Shi 2021	Table 5, p. 9, row 8		

1399.15	other: L -> L2 + αZrCr2 + AgZr		model	[1] Shi 2021	Table 5, p. 9, row 3		

1398.15	eutectic: L -> AgZr + AgZr2 + αZrCr2		model	[1] Shi 2021	Table 5, p. 9, row 5		

1398.15	eutectic: L -> AgZr + AgZr2 + αZrCr2		experimental	[1] Shi 2021	Table 5, p. 9, row 6		

1381.15	eutectic: L -> αZrCr2 + AgZr2 + (Zr)		model	[1] Shi 2021	Table 5, p. 9, row 7		

1371.15	other: L -> L2 + αZrCr2 + AgZr		experimental	[1] Shi 2021	Table 5, p. 9, row 4		

1234.15	quasi-peritectic: L + (Cr) -> αZrCr2 + (Ag)		model	[1] Shi 2021	Table 5, p. 9, row 9		

1230.15	quasi-peritectic: L + (Cr) -> αZrCr2 + (Ag)		experimental	[1] Shi 2021	Table 5, p. 9, row 10		

1229.15	quasi-peritectic: L + αZrCr2 -> AgZr + (Ag)		experimental	[1] Shi 2021	Table 5, p. 9, row 12		

1227.15	quasi-peritectic: L + αZrCr2 -> AgZr + (Ag)		model	[1] Shi 2021	Table 5, p. 9, row 11		

Other properties

Phase transition (65)

Phase transition, Ag–Cr–Zr system
Property	Value	T (K)	Phases / composition	Class	Source	Location	Quote	

Phase transition	1212.25 K	1212.25	B11	experimental	[1] Shi 2021	Table 3, p. 4, row 46		

Phase transition	1227.45 K	1227.45	B11	model	[1] Shi 2021	Table 3, p. 4, row 47		

Phase transition	1227.45 K	1227.45	B12	model	[1] Shi 2021	Table 3, p. 4, row 50		

Phase transition	1227.45 K	1227.45	B13	model	[1] Shi 2021	Table 3, p. 4, row 56		

Phase transition	1227.45 K	1227.45	B6	model	[1] Shi 2021	Table 3, p. 4, row 22		

Phase transition	1227.45 K	1227.45	B7	model	[1] Shi 2021	Table 3, p. 4, row 28		

Phase transition	1227.45 K	1227.45	B8	model	[1] Shi 2021	Table 3, p. 4, row 34		

Phase transition	1228.35 K	1228.35	other: B11	model	[1] Shi 2021	Table 3, p. 4, row 45		

Phase transition	1229.45 K	1229.45	B7	experimental	[1] Shi 2021	Table 3, p. 4, row 26		

Phase transition	1229.45 K	1229.45	B8	experimental	[1] Shi 2021	Table 3, p. 4, row 32		

Phase transition	1229.85 K	1229.85	B6	experimental	[1] Shi 2021	Table 3, p. 4, row 20		

Phase transition	1230.15 K	1230.15	B13	experimental	[1] Shi 2021	Table 3, p. 4, row 54		

Phase transition	1230.35 K	1230.35	B9	experimental	[1] Shi 2021	Table 3, p. 4, row 37		

Phase transition	1230.45 K	1230.45	B10	experimental	[1] Shi 2021	Table 3, p. 4, row 41		

Phase transition	1232.35 K	1232.35	B12	experimental	[1] Shi 2021	Table 3, p. 4, row 49		

Phase transition	1234.05 K	1234.05	B10	model	[1] Shi 2021	Table 3, p. 4, row 42		

Phase transition	1234.05 K	1234.05	B9	model	[1] Shi 2021	Table 3, p. 4, row 38		

Phase transition	1237.15 K	1237.15	other: B11	experimental	[1] Shi 2021	Table 3, p. 4, row 44		

Phase transition	1370.35 K	1370.35	B4	experimental	[1] Shi 2021	Table 3, p. 4, row 12		

Phase transition	1371.15 K	1371.15	B8	experimental	[1] Shi 2021	Table 3, p. 4, row 33		

Phase transition	1371.55 K	1371.55	B6	experimental	[1] Shi 2021	Table 3, p. 4, row 21		

Phase transition	1372.85 K	1372.85	B5	experimental	[1] Shi 2021	Table 3, p. 4, row 16		

Phase transition	1373.95 K	1373.95	B7	experimental	[1] Shi 2021	Table 3, p. 4, row 27		

Phase transition	1379.85 K	1379.85	B14	model	[1] Shi 2021	Table 3, p. 4, row 61		

Phase transition	1379.85 K	1379.85	B15	model	[1] Shi 2021	Table 3, p. 4, row 65		

Phase transition	1381.35 K	1381.35	B4	model	[1] Shi 2021	Table 3, p. 4, row 13		

Phase transition	1381.35 K	1381.35	B5	model	[1] Shi 2021	Table 3, p. 4, row 17		

Phase transition	1385.85 K	1385.85	other: B5	model	[1] Shi 2021	Table 3, p. 4, row 15		

Phase transition	1386.45 K	1386.45	B13	experimental	[1] Shi 2021	Table 3, p. 4, row 55		

Phase transition	1389.35 K	1389.35	other: B8	experimental	[1] Shi 2021	Table 3, p. 4, row 30		

Phase transition	1397.25 K	1397.25	other: B15	model	[1] Shi 2021	Table 3, p. 4, row 63		

Phase transition	1397.35 K	1397.35	other: B6	experimental	[1] Shi 2021	Table 3, p. 4, row 18		

Phase transition	1397.45 K	1397.45	other: B7	experimental	[1] Shi 2021	Table 3, p. 4, row 24		

Phase transition	1398.15 K	1398.15	other: B5	experimental	[1] Shi 2021	Table 3, p. 4, row 14		

Phase transition	1398.35 K	1398.35	B1	model	[1] Shi 2021	Table 3, p. 4, row 3		

Phase transition	1398.35 K	1398.35	B2	model	[1] Shi 2021	Table 3, p. 4, row 6		

Phase transition	1398.35 K	1398.35	B3	model	[1] Shi 2021	Table 3, p. 4, row 9		

Phase transition	1398.45 K	1398.45	B3	experimental	[1] Shi 2021	Table 3, p. 4, row 8		

Phase transition	1398.65 K	1398.65	B12	model	[1] Shi 2021	Table 3, p. 4, row 51		

Phase transition	1398.65 K	1398.65	B13	model	[1] Shi 2021	Table 3, p. 4, row 57		

Phase transition	1398.65 K	1398.65	B6	model	[1] Shi 2021	Table 3, p. 4, row 23		

Phase transition	1398.65 K	1398.65	B7	model	[1] Shi 2021	Table 3, p. 4, row 29		

Phase transition	1398.65 K	1398.65	B8	model	[1] Shi 2021	Table 3, p. 4, row 35		

Phase transition	1398.65 K	1398.65	other: B8	model	[1] Shi 2021	Table 3, p. 4, row 31		

Phase transition	1399.25 K	1399.25	B1	experimental	[1] Shi 2021	Table 3, p. 4, row 2		

Phase transition	1400.45 K	1400.45	B15	experimental	[1] Shi 2021	Table 3, p. 4, row 64		

Phase transition	1400.65 K	1400.65	B14	experimental	[1] Shi 2021	Table 3, p. 4, row 60		

Phase transition	1401.45 K	1401.45	B2	experimental	[1] Shi 2021	Table 3, p. 4, row 5		

Phase transition	1406.25 K	1406.25	other: B14	model	[1] Shi 2021	Table 3, p. 4, row 59		

Phase transition	1408.05 K	1408.05	other: B4	model	[1] Shi 2021	Table 3, p. 4, row 11		

Phase transition	1409.65 K	1409.65	other: B7	model	[1] Shi 2021	Table 3, p. 4, row 25		

Phase transition	1412.05 K	1412.05	other: B6	model	[1] Shi 2021	Table 3, p. 4, row 19		

Phase transition	1414.75 K	1414.75	other: B14	experimental	[1] Shi 2021	Table 3, p. 4, row 58		

Phase transition	1414.75 K	1414.75	other: B15	experimental	[1] Shi 2021	Table 3, p. 4, row 62		

Phase transition	1415.45 K	1415.45	other: B3	model	[1] Shi 2021	Table 3, p. 4, row 7		

Phase transition	1418.15 K	1418.15	other: B13	experimental	[1] Shi 2021	Table 3, p. 4, row 52		

Phase transition	1423.85 K	1423.85	other: B2	model	[1] Shi 2021	Table 3, p. 4, row 4		

Phase transition	1425.75 K	1425.75	other: B1	model	[1] Shi 2021	Table 3, p. 4, row 1		

Phase transition	1426.35 K	1426.35	other: B13	model	[1] Shi 2021	Table 3, p. 4, row 53		

Phase transition	1436.55 K	1436.55	other: B4	experimental	[1] Shi 2021	Table 3, p. 4, row 10		

Phase transition	1619.25 K	1619.25	B10	model	[1] Shi 2021	Table 3, p. 4, row 43		

Phase transition	1619.25 K	1619.25	B9	model	[1] Shi 2021	Table 3, p. 4, row 39		

Phase transition	1625.05 K	1625.05	other: B10	model	[1] Shi 2021	Table 3, p. 4, row 40		

Phase transition	1673.65 K	1673.65	other: B12	model	[1] Shi 2021	Table 3, p. 4, row 48		

Phase transition	1692.85 K	1692.85	other: B9	model	[1] Shi 2021	Table 3, p. 4, row 36		

Phase equilibrium (16)

Phase equilibrium, Ag–Cr–Zr system
Property	Value	T (K)	Phases / composition	Class	Source	Location	Quote	

Phase composition			(Cr)
(Cr): Ag 0.005, Cr 0.977, Zr 0.018	experimental	[1] Shi 2021	Table 2, p. 4, row 3		

Phase composition			(Cr)
(Cr): Ag 0.011, Cr 0.946, Zr 0.043	experimental	[1] Shi 2021	Table 2, p. 4, row 4		

Phase composition			(Cr) (L1) + αZrCr₂ (L2)
(Cr) (L1): Ag 0.033, Cr 0.912, Zr 0.055; αZrCr₂ (L2): Ag 0.021, Cr 0.661, Zr 0.318	experimental	[1] Shi 2021	Table 2, p. 4, row 1		

Phase composition			(Cr)(L1) + αZrCr₂ (L2)
(Cr)(L1): Ag 0.084, Cr 0.888, Zr 0.028; αZrCr₂ (L2): Ag 0.007, Cr 0.662, Zr 0.331	experimental	[1] Shi 2021	Table 2, p. 4, row 2		

Phase composition			AgZr
AgZr: Ag 0.497, Cr 0.001, Zr 0.502	experimental	[1] Shi 2021	Table 2, p. 4, row 11		

Phase composition			AgZr
AgZr: Ag 0.494, Cr 0.01, Zr 0.496	experimental	[1] Shi 2021	Table 2, p. 4, row 12		

Phase composition			AgZr
AgZr: Ag 0.505, Cr 0.001, Zr 0.494	experimental	[1] Shi 2021	Table 2, p. 4, row 9		

Phase composition			AgZr
AgZr: Ag 0.502, Cr 0.003, Zr 0.495	experimental	[1] Shi 2021	Table 2, p. 4, row 10		

Phase composition			AgZr₂ + AgZr2
AgZr₂: Ag 0.338, Cr 0.004, Zr 0.658; AgZr2: Ag 0.338, Cr 0.004, Zr 0.658	experimental	[1] Shi 2021	Table 2, p. 4, row 15		

Phase composition			AgZr₂ + AgZr2
AgZr₂: Ag 0.328, Cr 0.662, Zr 0.01; AgZr2: Ag 0.328, Cr 0.662, Zr 0.01	experimental	[1] Shi 2021	Table 2, p. 4, row 16		

Phase composition			αZrCr₂ + αZrCr2
αZrCr₂: Ag 0.043, Cr 0.635, Zr 0.322; αZrCr2: Ag 0.043, Cr 0.635, Zr 0.322	experimental	[1] Shi 2021	Table 2, p. 4, row 8		

Phase composition			αZrCr₂ + αZrCr2
αZrCr₂: Ag 0.005, Cr 0.664, Zr 0.331; αZrCr2: Ag 0.005, Cr 0.664, Zr 0.331	experimental	[1] Shi 2021	Table 2, p. 4, row 13		

Phase composition			αZrCr₂ + αZrCr2
αZrCr₂: Ag 0.02, Cr 0.654, Zr 0.326; αZrCr2: Ag 0.02, Cr 0.654, Zr 0.326	experimental	[1] Shi 2021	Table 2, p. 4, row 7		

Phase composition			αZrCr₂ + αZrCr2
αZrCr₂: Ag 0.037, Cr 0.587, Zr 0.376; αZrCr2: Ag 0.037, Cr 0.587, Zr 0.376	experimental	[1] Shi 2021	Table 2, p. 4, row 14		

Phase composition			βZrCr₂ + βZrCr2
βZrCr₂: Ag 0.005, Cr 0.69, Zr 0.305; βZrCr2: Ag 0.005, Cr 0.69, Zr 0.305	experimental	[1] Shi 2021	Table 2, p. 4, row 5		

Phase composition			βZrCr₂ + βZrCr2
βZrCr₂: Ag 0.02, Cr 0.65, Zr 0.33; βZrCr2: Ag 0.02, Cr 0.65, Zr 0.33	experimental	[1] Shi 2021	Table 2, p. 4, row 6		

Sources

Reporting papers the values were read from (a value cited from another work names that work in its row).

Chenying Shi, Yuling Liu, Biaobiao Yang, Bo Jin, Biao Hu, V.B. Rajkumar et al., Phase equilibria thermodynamics and solidified microstructure in the Ag-Cr-Zr system, Journal of Alloys and Compounds 863, 158618 (2021). doi:10.1016/j.jallcom.2021.158618

Please cite

R. Arróyave, J. Saal, D. Shin, ORCHID literature values (version 2026.10; Version 1, machine-extracted), Zenodo (2026). doi:10.5281/zenodo.PENDING-literature

R. Arróyave, J. Saal, D. Shin, ORCHID data (version 2026.10; Version 1, machine-extracted), Zenodo (2026). doi:10.5281/zenodo.PENDING-orchid-data

Also cite the original source of every value you use (paper_citation / paper_doi, and cited_dois for values the paper cites from earlier work); B. Hallstedt, The SGTE collection of binary datasets, Calphad 89 (2025) 102833, https://doi.org/10.1016/j.calphad.2025.102833 (CC BY 4.0), and the original assessment named in each file; A. Jain et al., The Materials Project: A materials genome approach to accelerating materials innovation, APL Materials 1 (2013) 011002, https://doi.org/10.1063/1.4812323 (CC BY 4.0); J. E. Saal et al., JOM 65 (2013) 1501, https://doi.org/10.1007/s11837-013-0755-4 and S. Kirklin et al., npj Comput. Mater. 1 (2015) 15010, https://doi.org/10.1038/npjcompumats.2015.10 (CC BY 4.0). Version 1, machine-extracted: values were read from papers by language-model readers constrained to quote their source and checked automatically (quote verification, field-placement rule, printed-page sign checks, DFT and Kim et al. 2017 cross-checks); a hand-checked precision sample is in progress.

@misc{orchid_literature_2026,
  author  = {Arr{\'o}yave, Raymundo and Saal, James and Shin, Dongwon},
  title  = {{ORCHID literature values}},
  version  = {2026.10},
  publisher = {Zenodo},
  year  = {2026},
  doi  = {10.5281/zenodo.PENDING-literature},
  url  = {https://doi.org/10.5281/zenodo.PENDING-literature},
  note  = {Version 1, machine-extracted}
}

@misc{orchid_data_2026,
  author  = {Arr{\'o}yave, Raymundo and Saal, James and Shin, Dongwon},
  title  = {{ORCHID data}},
  version  = {2026.10},
  publisher = {Zenodo},
  year  = {2026},
  doi  = {10.5281/zenodo.PENDING-orchid-data},
  url  = {https://doi.org/10.5281/zenodo.PENDING-orchid-data},
  note  = {Version 1, machine-extracted}
}

Derived data CC BY 4.0 (licence): cite ORCHID (CITATION.cff) and the original sources. Each quoted sentence is reproduced under fair use so the value can be checked; source papers, page images and full text are not redistributed. Field reference: SCHEMA.md. Machine-readable guide: llms.txt.
