Repository: orchid-calphad/orchid-data

# ORCHID data

Open data of the **ORCHID** project (Open Repository for CALPHAD Hypotheses, Intelligence, and Discovery),
served at <https://data.orchid-project.org> and browsable at <https://orchid-project.org>.

**Release v2026.10. Version 1, machine-extracted: values were read from papers by language-model readers constrained to quote their source and checked automatically (quote verification, field-placement rule, printed-page sign checks, DFT and Kim et al. 2017 cross-checks); a hand-checked precision sample is in progress.**

| Folder | Content |
|---|---|

File: systems/AG-CR.html
Ag–Cr system — ORCHID

ORCHID dataSystemsCompoundsPapersExplorerorchid-project.org

Ag–Cr system

0 accepted literature values from 0 paper(s); 3 calculated phase diagram(s). 3 further extracted value(s) not accepted by the reader-agreement checks are only in the JSON/CSV.

Data: JSON · CSV · interactive explorer · interactive phase diagram · Markdown

Calculated phase diagrams

Binary phase diagrams calculated with pycalphad 0.11.2 from the SGTE binary collection (Hallstedt 2025, CC BY 4.0). Evidence class: model.

Assessments with a calculated phase diagram
TDB file	Assessment	SHA-256	Links	

AgCr-04Kor-LB.tdb	J. Korb, unpublished, GTT, 2004.	a2433be47f9079dd27ce217bed2cf410033f4407c540bb7cb167d2222a761fa7	viewer · TDB · JSON	

AgCr-20Qiu.tdb	C. Qiu, B. Hu, J. Zhou, P. Wu, Y. Liu, C. Wang, Y. Du, Calphad, 68, 101734(2020). doi:10.1016/j.calphad.2019.101734	ea4cb56095aea45ae21b78a9ce36f02d8c5fd10421c9b70e72b9499bf98f85e6	viewer · TDB · JSON	

AgCr-21Shi.tdb	C. Shi, Y. Liu, B. Yang, B. Jin, B. Hu, V.B. Rajkumar, Y. Du, J. Alloys Compd., 863, 158618(2021). doi:10.1016/j.jallcom.2021.158618	20f97ab537bb5c2ab70486ef45dee62af8dc2e627f16cd2a7e4f7ca4a546539b	viewer · TDB · JSON	

Calculated three-phase invariants (model, mole fraction of the second component)
TDB file	T (K)	Phases at the invariant	

AgCr-04Kor-LB.tdb	2058.38	LIQUID (x(Cr) 0.09086) + LIQUID#2 (x(Cr) 0.90914) + BCC_A2 (x(Cr) 0.99836)	

AgCr-04Kor-LB.tdb	1233.88	FCC_A1 (x(Cr) 0.00251) + LIQUID (x(Cr) 0.00347) + BCC_A2 (x(Cr) 0.99995)	

AgCr-20Qiu.tdb	1723.06	LIQUID (x(Cr) 0) + LIQUID#2 (x(Cr) 0.96991) + BCC_A2 (x(Cr) 1)	

AgCr-20Qiu.tdb	1723.06	LIQUID (x(Cr) 0) + LIQUID#2 (x(Cr) 0.96992) + BCC_A2 (x(Cr) 1)	

AgCr-20Qiu.tdb	1723.06	LIQUID (x(Cr) 0) + LIQUID#2 (x(Cr) 0.96992) + BCC_A2 (x(Cr) 1)	

AgCr-20Qiu.tdb	1235.54	LIQUID (x(Cr) 0) + FCC_A1 (x(Cr) 5.400e-4) + BCC_A2 (x(Cr) 1)	

AgCr-20Qiu.tdb	1235.54	LIQUID (x(Cr) 0) + FCC_A1 (x(Cr) 5.400e-4) + BCC_A2 (x(Cr) 1)	

AgCr-20Qiu.tdb	1235.54	LIQUID (x(Cr) 0) + FCC_A1 (x(Cr) 5.400e-4) + BCC_A2 (x(Cr) 1)	

AgCr-20Qiu.tdb	1234.93	LIQUID (x(Cr) 0) + FCC_A1 (x(Cr) 0) + BCC_A2 (x(Cr) 1)	

AgCr-21Shi.tdb	1723.07	LIQUID (x(Cr) 0.02651) + LIQUID#2 (x(Cr) 0.89062) + BCC_A2 (x(Cr) 1)	

AgCr-21Shi.tdb	1234.93	FCC_A1 (x(Cr) 0) + LIQUID (x(Cr) 0) + BCC_A2 (x(Cr) 1)	

AgCr-21Shi.tdb	1234.43	FCC_A1 (x(Cr) 5.000e-5) + LIQUID (x(Cr) 4.900e-4) + BCC_A2 (x(Cr) 1)	

Convex hulls: Materials Project DFT hull · OQMD DFT hull · CALPHAD hull AgCr-04Kor-LB · CALPHAD hull AgCr-20Qiu

Derived data CC BY 4.0 (licence): cite ORCHID (CITATION.cff) and the original sources. Each quoted sentence is reproduced under fair use so the value can be checked; source papers, page images and full text are not redistributed. Field reference: SCHEMA.md. Machine-readable guide: llms.txt.

File: systems/AG-CU-FE-V.html
Ag–Cu–Fe–V system — ORCHID

ORCHID dataSystemsCompoundsPapersExplorerorchid-project.org

Ag–Cu–Fe–V system

8 accepted literature values from 1 paper(s) (experimental 8); 0 calculated phase diagram(s).

Data: JSON · CSV · interactive explorer · papers (bibliography) · Markdown

Accepted values by evidence class
Evidence class	Values	

experimental	8	

Accepted values by property group
Property group	Values	

phase transition	8	

Other properties

Phase transition (8)

Phase transition, Ag–Cu–Fe–V system
Property	Value	T (K)	Phases / composition	Class	Source	Location	Quote	

Phase transition	1213 K	1213	congruent transformation: Silver	experimental	[1] Berche 2011	Table 3, p. 4, row 2		

Phase transition	1235 K	1235	congruent transformation: Silver	experimental	[1] Berche 2011
cites Lide 1996	Table 3, p. 4, row 1		

Phase transition	1321 K	1321	congruent transformation: Copper	experimental	[1] Berche 2011	Table 3, p. 4, row 4		

Phase transition	1358 K	1358	congruent transformation: Copper	experimental	[1] Berche 2011
cites Lide 1996	Table 3, p. 4, row 3		

Phase transition	1736 K	1736	congruent transformation: Iron	experimental	[1] Berche 2011	Table 3, p. 4, row 6		

Phase transition	1811 K	1811	congruent transformation: Iron	experimental	[1] Berche 2011
cites Lide 1996	Table 3, p. 4, row 5		

Phase transition	2096 K	2096	congruent transformation: Vanadium	experimental	[1] Berche 2011	Table 3, p. 4, row 8		

Phase transition	2183 K	2183	congruent transformation: Vanadium	experimental	[1] Berche 2011
cites Lide 1996	Table 3, p. 4, row 7		

Sources

Reporting papers the values were read from (a value cited from another work names that work in its row).

A. Berche, T. Alpettaz, S. Chatain, C. Blanc, S. Gossé, C. Guéneau, Thermodynamic study of the uranium–vanadium system, The Journal of Chemical Thermodynamics 43, 458-466 (2011). doi:10.1016/j.jct.2010.10.023

Please cite

R. Arróyave, J. Saal, D. Shin, ORCHID literature values (version 2026.10; Version 1, machine-extracted), Zenodo (2026). doi:10.5281/zenodo.PENDING-literature

R. Arróyave, J. Saal, D. Shin, ORCHID data (version 2026.10; Version 1, machine-extracted), Zenodo (2026). doi:10.5281/zenodo.PENDING-orchid-data

Also cite the original source of every value you use (paper_citation / paper_doi, and cited_dois for values the paper cites from earlier work); B. Hallstedt, The SGTE collection of binary datasets, Calphad 89 (2025) 102833, https://doi.org/10.1016/j.calphad.2025.102833 (CC BY 4.0), and the original assessment named in each file; A. Jain et al., The Materials Project: A materials genome approach to accelerating materials innovation, APL Materials 1 (2013) 011002, https://doi.org/10.1063/1.4812323 (CC BY 4.0); J. E. Saal et al., JOM 65 (2013) 1501, https://doi.org/10.1007/s11837-013-0755-4 and S. Kirklin et al., npj Comput. Mater. 1 (2015) 15010, https://doi.org/10.1038/npjcompumats.2015.10 (CC BY 4.0). Version 1, machine-extracted: values were read from papers by language-model readers constrained to quote their source and checked automatically (quote verification, field-placement rule, printed-page sign checks, DFT and Kim et al. 2017 cross-checks); a hand-checked precision sample is in progress.

@misc{orchid_literature_2026,
  author  = {Arr{\'o}yave, Raymundo and Saal, James and Shin, Dongwon},
  title  = {{ORCHID literature values}},
  version  = {2026.10},
  publisher = {Zenodo},
  year  = {2026},
  doi  = {10.5281/zenodo.PENDING-literature},
  url  = {https://doi.org/10.5281/zenodo.PENDING-literature},
  note  = {Version 1, machine-extracted}
}

@misc{orchid_data_2026,
  author  = {Arr{\'o}yave, Raymundo and Saal, James and Shin, Dongwon},
  title  = {{ORCHID data}},
  version  = {2026.10},
  publisher = {Zenodo},
  year  = {2026},
  doi  = {10.5281/zenodo.PENDING-orchid-data},
  url  = {https://doi.org/10.5281/zenodo.PENDING-orchid-data},
  note  = {Version 1, machine-extracted}
}

Derived data CC BY 4.0 (licence): cite ORCHID (CITATION.cff) and the original sources. Quotes are short excerpts kept so that each value can be checked; they remain under the publishers' copyright and are not relicensed. Source papers, page images and full text are not redistributed. Field reference: SCHEMA.md. Machine-readable guide: llms.txt.

File: systems/AG-CU-FE.html
Ag–Cu–Fe system — ORCHID

ORCHID dataSystemsCompoundsPapersExplorerorchid-project.org

Ag–Cu–Fe system

3 accepted literature values from 1 paper(s) (model 3); 0 calculated phase diagram(s).

Data: JSON · CSV · interactive explorer · papers (bibliography) · Markdown

Accepted values by evidence class
Evidence class	Values	

model	3	

Accepted values by property group
Property group	Values	

invariant reaction	3	

Invariant reactions (literature)

Invariant reactions reported in the literature for the Ag–Cu–Fe system (3)
T (K)	Reaction / phases	Compositions (mole fraction)	Class	Source	Location	Quote	

1762.15	peritectic: Liquid#1 + Liquid#2 + (δFe) -> (γFe)		model	[1] Zhang 2022	Table 3, p. 11, row 1
report		

1446.15	quasi-peritectic: Liquid#1 + (γFe) -> Liquid#2 + (αFe)		model	[1] Zhang 2022	Table 3, p. 11, row 2
report		

1118.15	eutectic: Liquid#1 -> (αFe) + (Ag) + (Cu)		model	[1] Zhang 2022	Table 3, p. 11, row 3
report		

Sources

Reporting papers the values were read from (a value cited from another work names that work in its row).

Yu Zhang, Biao Hu, Huiqing Yin, Shuhong Liu, Yong Du, Phase Equilibria of the Ag–Cu–M (M = Nb, Fe, Pb) Systems, J. Phase Equilib. Diffus. 43, 533-546 (2022). doi:10.1007/s11669-022-00998-x

Please cite

R. Arróyave, J. Saal, D. Shin, ORCHID-Values: thermodynamic and phase-equilibrium values read from the literature (version 2026.10; Version 1, machine-extracted), Zenodo (2026). doi:10.5281/zenodo.PENDING-literature

R. Arróyave, J. Saal, D. Shin, ORCHID data: umbrella record of the ORCHID datasets (version 2026.10; Version 1, machine-extracted), Zenodo (2026). doi:10.5281/zenodo.PENDING-orchid-data

Also cite the original source of every value you use (paper_citation / paper_doi, and cited_dois for values the paper cites from earlier work); B. Hallstedt, The SGTE collection of binary datasets, Calphad 89 (2025) 102833, https://doi.org/10.1016/j.calphad.2025.102833 (CC BY 4.0), and the original assessment named in each file; A. Jain et al., The Materials Project: A materials genome approach to accelerating materials innovation, APL Materials 1 (2013) 011002, https://doi.org/10.1063/1.4812323 (CC BY 4.0); J. E. Saal et al., JOM 65 (2013) 1501, https://doi.org/10.1007/s11837-013-0755-4 and S. Kirklin et al., npj Comput. Mater. 1 (2015) 15010, https://doi.org/10.1038/npjcompumats.2015.10 (CC BY 4.0). Version 1, machine-extracted: values were read from papers by language-model readers constrained to quote their source and checked automatically (quote verification, field-placement rule, printed-page sign checks, DFT and Kim et al. 2017 cross-checks); a hand-checked precision sample is in progress.

@misc{orchid_literature_2026,
  author  = {Arr{\'o}yave, Raymundo and Saal, James and Shin, Dongwon},
  title  = {{ORCHID-Values: thermodynamic and phase-equilibrium values read from the literature}},
  version  = {2026.10},
  publisher = {Zenodo},
  year  = {2026},
  doi  = {10.5281/zenodo.PENDING-literature},
  url  = {https://doi.org/10.5281/zenodo.PENDING-literature},
  note  = {Version 1, machine-extracted}
}

@misc{orchid_data_2026,
  author  = {Arr{\'o}yave, Raymundo and Saal, James and Shin, Dongwon},
  title  = {{ORCHID data: umbrella record of the ORCHID datasets}},
  version  = {2026.10},
  publisher = {Zenodo},
  year  = {2026},
  doi  = {10.5281/zenodo.PENDING-orchid-data},
  url  = {https://doi.org/10.5281/zenodo.PENDING-orchid-data},
  note  = {Version 1, machine-extracted}
}

Derived data CC BY 4.0 (licence): cite ORCHID (CITATION.cff) and the original sources. Quotes are short excerpts kept so that each value can be checked; they remain under the publishers' copyright and are not relicensed. Source papers, page images and full text are not redistributed. Field reference: SCHEMA.md. Machine-readable guide: llms.txt. Found an error? The report link of a value (Markdown: its id, ORC-..., in the Location column) opens a pre-filled GitHub issue, https://github.com/orchid-calphad/orchid-data/issues/new?template=report-value-error.yml&record_id=<id>, carrying only the record id, source and value; how to contribute.

File: systems/AG-CU-IN.html
Ag–Cu–In system — ORCHID

ORCHID dataSystemsCompoundsPapersExplorerorchid-project.org

Ag–Cu–In system

27 accepted literature values from 1 paper(s) (experimental 19, model 8); 0 calculated phase diagram(s).

Data: JSON · CSV · interactive explorer · Markdown

Accepted values by evidence class
Evidence class	Values	

experimental	19	

model	8	

Accepted values by property group
Property group	Values	

invariant reaction	26	

phase transition	1	

Invariant reactions (literature)

Invariant reactions reported in the literature for the Ag–Cu–In system (26)
T (K)	Reaction / phases	Compositions (mole fraction)	Class	Source	Location	Quote	

880	L + α-(Cu) ↔ α-(Ag) + β	L: Ag 0.295, Cu 0.507, In 0.198; α-(Cu): Ag 0.068, Cu 0.905, In 0.027; α-(Ag): Ag 0.728, Cu 0.093, In 0.179; β: Ag 0.16, Cu 0.73, In 0.11	experimental	[1] Muzzillo 2018
cites Bahari 2009 doi	Table 4, p. 9, row 1		

880	L + α-(Ag) + α-(Cu) ↔ β	L: Ag 0.346, Cu 0.451, In 0.204; α-(Ag): Ag 0.773, Cu 0.085, In 0.141; α-(Cu): Ag 0.007, Cu 0.968, In 0.025; β: Ag 0.162, Cu 0.731, In 0.107	model	[1] Muzzillo 2018	Table 4, p. 9, row 2		

876.7	α-(Ag) + β ↔ L + ζ		experimental	[1] Muzzillo 2018
cites Bahari 2009 doi	Table 4, p. 9, row 3		

873	L + α-(Ag) -> α-(Cu) + β-Ag3In	L: Ag 0.389, Cu 0.409, In 0.202; α-(Ag): Ag 0.759, Cu 0.146, In 0.095; α-(Cu): Ag 0.119, Cu 0.814, In 0.067; β-Ag3In: Ag 0.542, Cu 0.265, In 0.193	experimental	[1] Muzzillo 2018
cites Gebhardt 1952	Table 2, p. 4, row 1		

848	L + α-(Cu) -> β-Ag3In + β-Cu4In	L: Ag 0.3, Cu 0.474, In 0.226; α-(Cu): Ag 0.122, Cu 0.758, In 0.12; β-Ag3In: Ag 0.368, Cu 0.408, In 0.224; β-Cu4In: Ag 0.225, Cu 0.579, In 0.196	experimental	[1] Muzzillo 2018
cites Gebhardt 1952	Table 2, p. 4, row 2		

833	L + β-Ag3In -> β-Cu4In + ζ		experimental	[1] Muzzillo 2018
cites Gebhardt 1952	Table 2, p. 4, row 3		

783.5	L ↔ α-(Ag) + β + γ-Cu9In4	L: Ag 0.264, Cu 0.467, In 0.269; α-(Ag): Ag 0.715, Cu 0.09, In 0.194; β: Ag 0.063, Cu 0.768, In 0.169; γ-Cu9In4: Ag 0.06, Cu 0.626, In 0.314	model	[1] Muzzillo 2018	Table 4, p. 9, row 5		

783	L ↔ α-(Ag) + β + γ-Cu9In4	L: Ag 0.28, Cu 0.471, In 0.249; α-(Ag): Ag 0.74, Cu 0.089, In 0.171; β: Ag 0.037, Cu 0.798, In 0.165; γ-Cu9In4: Ag 0.066, Cu 0.637, In 0.297	experimental	[1] Muzzillo 2018
cites Bahari 2009 doi	Table 4, p. 9, row 4		

768	α-(Ag) + γ-Cu9In4 ↔ β + δ		experimental	[1] Muzzillo 2018
cites Bahari 2009 doi	Table 4, p. 9, row 6		

763	β-Cu4In -> α-(Cu) + β-Ag3In + δ	β-Cu4In: Ag 0.103, Cu 0.681, In 0.216; α-(Cu): Ag 0.011, Cu 0.924, In 0.065; β-Ag3In: Ag 0.45, Cu 0.335, In 0.215; δ: Ag 0.064, Cu 0.65, In 0.286	experimental	[1] Muzzillo 2018
cites Gebhardt 1952	Table 2, p. 4, row 4		

762	α-(Ag) + β ↔ α-(Cu) + δ		experimental	[1] Muzzillo 2018
cites Bahari 2009 doi	Table 4, p. 9, row 7		

762	β ↔ α-(Ag) + α-(Cu) + δ	β: Ag 0.06, Cu 0.78, In 0.16; α-(Ag): Ag 0.718, Cu 0.094, In 0.188; α-(Cu): Ag 0.002, Cu 0.924, In 0.074; δ: Ag 0.001, Cu 0.699, In 0.3	model	[1] Muzzillo 2018	Table 4, p. 9, row 8		

758	β-Ag3In + γ-Cu9In4 -> α-(Ag) + δ		experimental	[1] Muzzillo 2018
cites Gebhardt 1952	Table 2, p. 4, row 5		

757.6	L + α-(Ag) ↔ γ-Cu9In4 + ζ	L: Ag 0.335, Cu 0.301, In 0.364; α-(Ag): Ag 0.694, Cu 0.065, In 0.24; γ-Cu9In4: Ag 0.058, Cu 0.624, In 0.318; ζ: Ag 0.691, Cu 0.045, In 0.264	model	[1] Muzzillo 2018	Table 4, p. 9, row 10		

757	L + α-(Ag) ↔ γ-Cu9In4 + ζ		experimental	[1] Muzzillo 2018
cites Bahari 2009 doi	Table 4, p. 9, row 9		

755	α-(Ag) + γ-Cu9In4 ↔ δ + ζ		experimental	[1] Muzzillo 2018
cites Bahari 2009 doi	Table 4, p. 9, row 11		

748	β-Ag3In -> α-(Ag) + α-(Cu) + δ	β-Ag3In: Ag 0.51, Cu 0.262, In 0.228; α-(Ag): Ag 0.748, Cu 0.067, In 0.185; α-(Cu): Ag 0.011, Cu 0.924, In 0.065; δ: Ag 0.065, Cu 0.594, In 0.341	experimental	[1] Muzzillo 2018
cites Gebhardt 1952	Table 2, p. 4, row 6		

737	L + γ-Cu9In4 ↔ η-HT + ζ	L: Ag 0.331, Cu 0.267, In 0.403; γ-Cu9In4: Ag 0.057, Cu 0.622, In 0.321; η-HT: Ag 0.05, Cu 0.605, In 0.345; ζ: Ag 0.676, Cu 0.041, In 0.283	model	[1] Muzzillo 2018	Table 4, p. 9, row 13		

737	L + γ-Cu9In4 ↔ η-HT + ζ		experimental	[1] Muzzillo 2018
cites Bahari 2009 doi	Table 4, p. 9, row 12		

607	L + η-HT + ζ ↔ γ-Ag9In4		experimental	[1] Muzzillo 2018
cites Bahari 2009 doi	Table 4, p. 9, row 14		

607	L + γ-Ag9In4 ↔ η-HT + ζ	L: Ag 0.243, Cu 0.133, In 0.624; γ-Ag9In4: Ag 0.649, Cu 0.036, In 0.315; η-HT: Ag 0.03, Cu 0.604, In 0.366; ζ: Ag 0.619, Cu 0.032, In 0.349	model	[1] Muzzillo 2018	Table 4, p. 9, row 15		

589	L + η-HT ↔ γ-Ag9In4 + Cu11In9	L: Ag 0.22, Cu 0.115, In 0.665; η-HT: Ag 0.027, Cu 0.604, In 0.369; γ-Ag9In4: Ag 0.649, Cu 0.036, In 0.315; Cu11In9: Ag 0.053, Cu 0.497, In 0.45	model	[1] Muzzillo 2018	Table 4, p. 9, row 17		

589	L + γ-Ag9In4 + η-HT ↔ Cu11In9		experimental	[1] Muzzillo 2018
cites Bahari 2009 doi	Table 4, p. 9, row 16		

529.4	eutectoid		model	[1] Muzzillo 2018	p. 13	It was predicted by the model to actually be the ternary eutectoid g-HT $ c-Ag9In4 ? g-LT ? Cu11In9, and to occur within the reported temperature range (529.4 K).	

488	γ-Ag9In4 + η-HT ↔ η-LT + Cu11In9		experimental	[1] Muzzillo 2018
cites Bahari 2009 doi	Table 4, p. 9, row 18		

420	eutectic		experimental	[1] Muzzillo 2018
cites ref. 1	p. 2	A ternary eutectic reaction at Ag1.3Cu2.4In96.3 and undetermined temperature was identified, which was inferred to be L $ AgIn2 ? Cu11In9 ? (In). This was taken to be the reaction observed at 420 K by Bahari et al. [30].	

Other properties

Phase transition (1)

Phase transition, Ag–Cu–In system
Property	Value	T (K)	Phases / composition	Class	Source	Location	Quote	

Phase transition	420 K	420	AgIn2 ? L $ Cu11In9 ? (In)	experimental	[1] Muzzillo 2018
cites Bahari 2009 doi	p. 12	The reaction at 420 K was reported as AgIn2 ? L $ Cu11In9 ? (In) by Bahari et al. [30], but the model predicted a eutectic reaction at Ag1.8Cu0.6In97.7 (Table 4), in close agreement with Woychik and Massalski [1].	

Sources

Reporting papers the values were read from (a value cited from another work names that work in its row).

Christopher P. Muzzillo, Tim Anderson, Thermodynamic assessment of Ag–Cu–In, J Mater Sci 53, 6893-6910 (2018). doi:10.1007/s10853-018-1999-8

Please cite

R. Arróyave, J. Saal, D. Shin, ORCHID literature values (version 2026.10; Version 1, machine-extracted), Zenodo (2026). doi:10.5281/zenodo.PENDING-literature

R. Arróyave, J. Saal, D. Shin, ORCHID data (version 2026.10; Version 1, machine-extracted), Zenodo (2026). doi:10.5281/zenodo.PENDING-orchid-data

Also cite the original source of every value you use (paper_citation / paper_doi, and cited_dois for values the paper cites from earlier work); B. Hallstedt, The SGTE collection of binary datasets, Calphad 89 (2025) 102833, https://doi.org/10.1016/j.calphad.2025.102833 (CC BY 4.0), and the original assessment named in each file; A. Jain et al., The Materials Project: A materials genome approach to accelerating materials innovation, APL Materials 1 (2013) 011002, https://doi.org/10.1063/1.4812323 (CC BY 4.0); J. E. Saal et al., JOM 65 (2013) 1501, https://doi.org/10.1007/s11837-013-0755-4 and S. Kirklin et al., npj Comput. Mater. 1 (2015) 15010, https://doi.org/10.1038/npjcompumats.2015.10 (CC BY 4.0). Version 1, machine-extracted: values were read from papers by language-model readers constrained to quote their source and checked automatically (quote verification, field-placement rule, printed-page sign checks, DFT and Kim et al. 2017 cross-checks); a hand-checked precision sample is in progress.

@misc{orchid_literature_2026,
  author  = {Arr{\'o}yave, Raymundo and Saal, James and Shin, Dongwon},
  title  = {{ORCHID literature values}},
  version  = {2026.10},
  publisher = {Zenodo},
  year  = {2026},
  doi  = {10.5281/zenodo.PENDING-literature},
  url  = {https://doi.org/10.5281/zenodo.PENDING-literature},
  note  = {Version 1, machine-extracted}
}

@misc{orchid_data_2026,
  author  = {Arr{\'o}yave, Raymundo and Saal, James and Shin, Dongwon},
  title  = {{ORCHID data}},
  version  = {2026.10},
  publisher = {Zenodo},
  year  = {2026},
  doi  = {10.5281/zenodo.PENDING-orchid-data},
  url  = {https://doi.org/10.5281/zenodo.PENDING-orchid-data},
  note  = {Version 1, machine-extracted}
}

Derived data CC BY 4.0 (licence): cite ORCHID (CITATION.cff) and the original sources. Each quoted sentence is reproduced under fair use so the value can be checked; source papers, page images and full text are not redistributed. Field reference: SCHEMA.md. Machine-readable guide: llms.txt.

File: systems/AG-CU-NB.html
Ag–Cu–Nb system — ORCHID

ORCHID dataSystemsCompoundsPapersExplorerorchid-project.org

Ag–Cu–Nb system

12 accepted literature values from 1 paper(s) (experimental 12); 0 calculated phase diagram(s).

Data: JSON · CSV · interactive explorer · papers (bibliography) · Markdown

Accepted values by evidence class
Evidence class	Values	

experimental	12	

Accepted values by property group
Property group	Values	

phase equilibrium	12	

Other properties

Phase equilibrium (12)

Phase equilibrium, Ag–Cu–Nb system
Property	Value	T (K)	Phases / composition	Class	Source	Location	Quote	

Phase composition		773.15	fcc(Ag) + fcc(Cu) + bcc(Nb)
fcc(Ag): Ag 0.9003, Cu 0.0912, Nb 0.0085; fcc(Cu): Ag 0.0446, Cu 0.8913, Nb 0.0641	experimental	[1] Zhang 2022	Table 1, p. 2, row 1
report		

Phase composition		773.15	fcc(Ag) + fcc(Cu) + bcc(Nb)
fcc(Ag): Ag 0.9044, Cu 0.0894, Nb 0.0062; fcc(Cu): Ag 0.0458, Cu 0.8877, Nb 0.0665; bcc(Nb): Ag 0.0115, Cu 0.0213, Nb 0.9672	experimental	[1] Zhang 2022	Table 1, p. 2, row 3
report		

Phase composition		773.15	fcc(Ag) + fcc(Cu) + bcc(Nb)
fcc(Ag): Ag 0.9433, Cu 0.0463, Nb 0.0104; fcc(Cu): Ag 0.0432, Cu 0.894, Nb 0.0628	experimental	[1] Zhang 2022	Table 1, p. 2, row 4
report		

Phase composition		773.15	fcc(Ag) + fcc(Cu) + bcc(Nb)
fcc(Ag): Ag 0.8778, Cu 0.1185, Nb 0.0037; fcc(Cu): Ag 0.0268, Cu 0.9327, Nb 0.0405; bcc(Nb): Ag 0.0076, Cu 0.0144, Nb 0.978	experimental	[1] Zhang 2022	Table 1, p. 2, row 2
report		

Phase composition		873.15	fcc(Ag) + fcc(Cu) + bcc(Nb)
fcc(Ag): Ag 0.905, Cu 0.0919, Nb 0.0031; fcc(Cu): Ag 0.0191, Cu 0.9777, Nb 0.0032; bcc(Nb): Ag 0.0049, Cu 0.0548, Nb 0.9403	experimental	[1] Zhang 2022	Table 1, p. 2, row 8
report		

Phase composition		873.15	fcc(Ag) + fcc(Cu) + bcc(Nb)
fcc(Ag): Ag 0.9003, Cu 0.0946, Nb 0.0051; fcc(Cu): Ag 0.0213, Cu 0.9743, Nb 0.0044; bcc(Nb): Ag 0.0022, Cu 0.0099, Nb 0.9879	experimental	[1] Zhang 2022	Table 1, p. 2, row 6
report		

Phase composition		873.15	fcc(Ag) + fcc(Cu) + bcc(Nb)
fcc(Ag): Ag 0.9156, Cu 0.0799, Nb 0.0045; fcc(Cu): Ag 0.0221, Cu 0.9759, Nb 0.002	experimental	[1] Zhang 2022	Table 1, p. 2, row 5
report		

Phase composition		873.15	fcc(Ag) + fcc(Cu) + bcc(Nb)
fcc(Ag): Ag 0.8942, Cu 0.1018, Nb 0.004; fcc(Cu): Ag 0.0197, Cu 0.9783, Nb 0.002; bcc(Nb): Ag 0.005, Cu 0.0239, Nb 0.9711	experimental	[1] Zhang 2022	Table 1, p. 2, row 7
report		

Phase composition		973.15	fcc(Ag) + fcc(Cu) + bcc(Nb)
fcc(Ag): Ag 0.8855, Cu 0.1037, Nb 0.0108; fcc(Cu): Ag 0.0231, Cu 0.9729, Nb 0.004	experimental	[1] Zhang 2022	Table 1, p. 2, row 11
report		

Phase composition		973.15	fcc(Ag) + fcc(Cu) + bcc(Nb)
fcc(Ag): Ag 0.8846, Cu 0.1128, Nb 0.0026; fcc(Cu): Ag 0.0353, Cu 0.9607, Nb 0.004; bcc(Nb): Ag 0.0051, Cu 0.0521, Nb 0.9428	experimental	[1] Zhang 2022	Table 1, p. 2, row 9
report		

Phase composition		973.15	fcc(Ag) + fcc(Cu) + bcc(Nb)
fcc(Ag): Ag 0.8872, Cu 0.1083, Nb 0.0045; fcc(Cu): Ag 0.0347, Cu 0.9626, Nb 0.0027	experimental	[1] Zhang 2022	Table 1, p. 2, row 10
report		

Phase composition		973.15	fcc(Ag) + fcc(Cu) + bcc(Nb)
fcc(Ag): Ag 0.8817, Cu 0.1144, Nb 0.0039; fcc(Cu): Ag 0.0262, Cu 0.9666, Nb 0.0072; bcc(Nb): Ag 0.0034, Cu 0.0607, Nb 0.9359	experimental	[1] Zhang 2022	Table 1, p. 2, row 12
report		

Sources

Reporting papers the values were read from (a value cited from another work names that work in its row).

Yu Zhang, Biao Hu, Huiqing Yin, Shuhong Liu, Yong Du, Phase Equilibria of the Ag–Cu–M (M = Nb, Fe, Pb) Systems, J. Phase Equilib. Diffus. 43, 533-546 (2022). doi:10.1007/s11669-022-00998-x

Please cite

R. Arróyave, J. Saal, D. Shin, ORCHID-Values: thermodynamic and phase-equilibrium values read from the literature (version 2026.10; Version 1, machine-extracted), Zenodo (2026). doi:10.5281/zenodo.PENDING-literature

R. Arróyave, J. Saal, D. Shin, ORCHID data: umbrella record of the ORCHID datasets (version 2026.10; Version 1, machine-extracted), Zenodo (2026). doi:10.5281/zenodo.PENDING-orchid-data

Also cite the original source of every value you use (paper_citation / paper_doi, and cited_dois for values the paper cites from earlier work); B. Hallstedt, The SGTE collection of binary datasets, Calphad 89 (2025) 102833, https://doi.org/10.1016/j.calphad.2025.102833 (CC BY 4.0), and the original assessment named in each file; A. Jain et al., The Materials Project: A materials genome approach to accelerating materials innovation, APL Materials 1 (2013) 011002, https://doi.org/10.1063/1.4812323 (CC BY 4.0); J. E. Saal et al., JOM 65 (2013) 1501, https://doi.org/10.1007/s11837-013-0755-4 and S. Kirklin et al., npj Comput. Mater. 1 (2015) 15010, https://doi.org/10.1038/npjcompumats.2015.10 (CC BY 4.0). Version 1, machine-extracted: values were read by language-model readers constrained to quote their source and checked automatically, and the release was then audited on the printed pages by adversarial audits, an independent second review of fit-facing records and a preliminary human review of a frozen sample. Flags such as accepted and ESPEI-ready record screening results, not certification; known issues are listed in the release notes.

@misc{orchid_literature_2026,
  author  = {Arr{\'o}yave, Raymundo and Saal, James and Shin, Dongwon},
  title  = {{ORCHID-Values: thermodynamic and phase-equilibrium values read from the literature}},
  version  = {2026.10},
  publisher = {Zenodo},
  year  = {2026},
  doi  = {10.5281/zenodo.PENDING-literature},
  url  = {https://doi.org/10.5281/zenodo.PENDING-literature},
  note  = {Version 1, machine-extracted}
}

@misc{orchid_data_2026,
  author  = {Arr{\'o}yave, Raymundo and Saal, James and Shin, Dongwon},
  title  = {{ORCHID data: umbrella record of the ORCHID datasets}},
  version  = {2026.10},
  publisher = {Zenodo},
  year  = {2026},
  doi  = {10.5281/zenodo.PENDING-orchid-data},
  url  = {https://doi.org/10.5281/zenodo.PENDING-orchid-data},
  note  = {Version 1, machine-extracted}
}

Derived data CC BY 4.0 (licence): cite ORCHID (CITATION.cff) and the original sources. Quotes are short excerpts kept so that each value can be checked; they remain under the publishers' copyright and are not relicensed. Source papers, page images and full text are not redistributed. Field reference: SCHEMA.md. Machine-readable guide: llms.txt. Found an error? The report link of a value (Markdown: its id, ORC-..., in the Location column) opens a pre-filled GitHub issue, https://github.com/orchid-calphad/orchid-data/issues/new?template=report-value-error.yml&record_id=<id>, carrying only the record id, source and value; how to contribute.

File: systems/AG-CU-SN.html
Ag–Cu–Sn system — ORCHID

ORCHID dataSystemsCompoundsPapersExplorerorchid-project.org

Ag–Cu–Sn system

77 accepted literature values from 2 paper(s) (experimental 77); 0 calculated phase diagram(s). 1 further extracted value(s) not accepted by the reader-agreement checks are only in the JSON/CSV.

Data: JSON · CSV · interactive explorer · Markdown

Accepted values by evidence class
Evidence class	Values	

experimental	77	

Accepted values by property group
Property group	Values	

phase transition	77	

Other properties

Phase transition (77)

Phase transition, Ag–Cu–Sn system
Property	Value	T (K)	Phases / composition	Class	Source	Location	Quote	

Phase transition	213.9 K	213.9	other: Sn 92.70 / Cu 0.90 / Ag 6.40 wt.% - Cooling TB
alloy: Ag 0.0694434, Cu 0.0165767, Sn 0.91398	experimental	[1] Moon 2000	Table I, p. 4, row 25		

Phase transition	216.9 K	216.9	eutectic: Sn 92.95 / Cu 1.05 / Ag 6.00 wt.% - Cooling TE
alloy: Ag 0.0650454, Cu 0.0193224, Sn 0.915632	experimental	[1] Moon 2000	Table I, p. 4, row 30		

Phase transition	216.9 K	216.9	eutectic: Sn 93.60 / Cu 1.40 / Ag 5.00 wt.% - Cooling TE
alloy: Ag 0.0540962, Cu 0.0257116, Sn 0.920192	experimental	[1] Moon 2000	Table I, p. 4, row 41		

Phase transition	217 K	217	eutectic: Sn 92.20 / Cu 0.60 / Ag 7.20 wt.% - Cooling TE
alloy: Ag 0.0782627, Cu 0.0110708, Sn 0.910667	experimental	[1] Moon 2000	Table I, p. 4, row 14		

Phase transition	217 K	217	eutectic: Sn 93.40 / Cu 1.30 / Ag 5.30 wt.% - Cooling TE
alloy: Ag 0.0573739, Cu 0.0238884, Sn 0.918738	experimental	[1] Moon 2000	Table I, p. 4, row 35		

Phase transition	217 K	217	eutectic: Sn 95.20 / Cu 2.30 / Ag 2.50 wt.% - Cooling TE
alloy: Ag 0.0269079, Cu 0.0420216, Sn 0.931071	experimental	[1] Moon 2000	Table I, p. 4, row 61		

Phase transition	217 K	217	eutectic: Sn 95.80 / Cu 2.70 / Ag 1.50 wt.% - Cooling TE
alloy: Ag 0.0161059, Cu 0.049211, Sn 0.934683	experimental	[1] Moon 2000	Table I, p. 4, row 67		

Phase transition	217.1 K	217.1	eutectic: Sn 91.70 / Cu 0.30 / Ag 8.00 wt.% - Cooling TE
alloy: Ag 0.0871134, Cu 0.00554526, Sn 0.907341	experimental	[1] Moon 2000	Table I, p. 4, row 8		

Phase transition	217.1 K	217.1	eutectic: Sn 92.50 / Cu 0.80 / Ag 6.70 wt.% - Cooling TE
alloy: Ag 0.0727392, Cu 0.0147431, Sn 0.912518	experimental	[1] Moon 2000	Table I, p. 4, row 20		

Phase transition	217.1 K	217.1	eutectic: Sn 92.70 / Cu 0.90 / Ag 6.40 wt.% - Cooling TE
alloy: Ag 0.0694434, Cu 0.0165767, Sn 0.91398	experimental	[1] Moon 2000	Table I, p. 4, row 26		

Phase transition	217.1 K	217.1	eutectic: Sn 93.80 / Cu 1.50 / Ag 4.70 wt.% - Cooling TE
alloy: Ag 0.0508221, Cu 0.0275329, Sn 0.921645	experimental	[1] Moon 2000	Table I, p. 4, row 46		

Phase transition	217.1 K	217.1	eutectic: Sn 94.15 / Cu 1.75 / Ag 4.10 wt.% - Cooling TE
alloy: Ag 0.044266, Cu 0.0320723, Sn 0.923662	experimental	[1] Moon 2000	Table I, p. 4, row 51		

Phase transition	217.1 K	217.1	eutectic: Sn 94.50 / Cu 2.00 / Ag 3.50 wt.% - Cooling TE
alloy: Ag 0.03773, Cu 0.0365978, Sn 0.925672	experimental	[1] Moon 2000	Table I, p. 4, row 55		

Phase transition	217.2 K	217.2	eutectic: Sn 92.95 / Cu 1.05 / Ag 6.00 wt.% - Heating TE
alloy: Ag 0.0650454, Cu 0.0193224, Sn 0.915632	experimental	[1] Moon 2000	Table I, p. 4, row 27		

Phase transition	217.2 K	217.2	eutectic: Sn 93.40 / Cu 1.30 / Ag 5.30 wt.% - Heating TE
alloy: Ag 0.0573739, Cu 0.0238884, Sn 0.918738	experimental	[1] Moon 2000	Table I, p. 4, row 32		

Phase transition	217.2 K	217.2	eutectic: Sn 93.60 / Cu 1.40 / Ag 5.00 wt.% - Heating TE
alloy: Ag 0.0540962, Cu 0.0257116, Sn 0.920192	experimental	[1] Moon 2000	Table I, p. 4, row 38		

Phase transition	217.2 K	217.2	eutectic: Sn 93.80 / Cu 1.50 / Ag 4.70 wt.% - Heating TE
alloy: Ag 0.0508221, Cu 0.0275329, Sn 0.921645	experimental	[1] Moon 2000	Table I, p. 4, row 43		

Phase transition	217.2 K	217.2	eutectic: Sn 94.15 / Cu 1.75 / Ag 4.10 wt.% - Heating TE
alloy: Ag 0.044266, Cu 0.0320723, Sn 0.923662	experimental	[1] Moon 2000	Table I, p. 4, row 48		

Phase transition	217.2 K	217.2	eutectic: Sn 95.20 / Cu 2.30 / Ag 2.50 wt.% - Heating TE
alloy: Ag 0.0269079, Cu 0.0420216, Sn 0.931071	experimental	[1] Moon 2000	Table I, p. 4, row 58		

Phase transition	217.3 K	217.3	eutectic: Sn 92.20 / Cu 0.60 / Ag 7.20 wt.% - Heating TE
alloy: Ag 0.0782627, Cu 0.0110708, Sn 0.910667	experimental	[1] Moon 2000	Table I, p. 4, row 11		

Phase transition	217.3 K	217.3	eutectic: Sn 92.50 / Cu 0.80 / Ag 6.70 wt.% - Heating TE
alloy: Ag 0.0727392, Cu 0.0147431, Sn 0.912518	experimental	[1] Moon 2000	Table I, p. 4, row 17		

Phase transition	217.3 K	217.3	eutectic: Sn 92.70 / Cu 0.90 / Ag 6.40 wt.% - Heating TE
alloy: Ag 0.0694434, Cu 0.0165767, Sn 0.91398	experimental	[1] Moon 2000	Table I, p. 4, row 23		

Phase transition	217.3 K	217.3	eutectic: Sn 94.50 / Cu 2.00 / Ag 3.50 wt.% - Heating TE
alloy: Ag 0.03773, Cu 0.0365978, Sn 0.925672	experimental	[1] Moon 2000	Table I, p. 4, row 53		

Phase transition	217.3 K	217.3	eutectic: Sn 95.80 / Cu 2.70 / Ag 1.50 wt.% - Heating TE
alloy: Ag 0.0161059, Cu 0.049211, Sn 0.934683	experimental	[1] Moon 2000	Table I, p. 4, row 64		

Phase transition	217.6 K	217.6	eutectic: Sn 91.70 / Cu 0.30 / Ag 8.00 wt.% - Heating TE
alloy: Ag 0.0871134, Cu 0.00554526, Sn 0.907341	experimental	[1] Moon 2000	Table I, p. 4, row 5		

Phase transition	217.6 K	217.6	other: Sn 92.70 / Cu 0.90 / Ag 6.40 wt.% - Heating TB
alloy: Ag 0.0694434, Cu 0.0165767, Sn 0.91398	experimental	[1] Moon 2000	Table I, p. 4, row 22		

Phase transition	217.7 K	217.7	other: Sn 92.20 / Cu 0.60 / Ag 7.20 wt.% - Cooling TB
alloy: Ag 0.0782627, Cu 0.0110708, Sn 0.910667	experimental	[1] Moon 2000	Table I, p. 4, row 13		

Phase transition	217.9 K	217.9	other: Sn 92.50 / Cu 0.80 / Ag 6.70 wt.% - Cooling TB
alloy: Ag 0.0727392, Cu 0.0147431, Sn 0.912518	experimental	[1] Moon 2000	Table I, p. 4, row 19		

Phase transition	217.9 K	217.9	other: Sn 92.50 / Cu 0.80 / Ag 6.70 wt.% - Heating TB
alloy: Ag 0.0727392, Cu 0.0147431, Sn 0.912518	experimental	[1] Moon 2000	Table I, p. 4, row 16		

Phase transition	217.9 K	217.9	other: Sn 94.50 / Cu 2.00 / Ag 3.50 wt.% - Heating TB
alloy: Ag 0.03773, Cu 0.0365978, Sn 0.925672	experimental	[1] Moon 2000	Table I, p. 4, row 52		

Phase transition	218.9 K	218.9	other: Sn 92.20 / Cu 0.60 / Ag 7.20 wt.% - Heating TB
alloy: Ag 0.0782627, Cu 0.0110708, Sn 0.910667	experimental	[1] Moon 2000	Table I, p. 4, row 10		

Phase transition	218.9 K	218.9	other: Sn 95.20 / Cu 2.30 / Ag 2.50 wt.% - Cooling TB
alloy: Ag 0.0269079, Cu 0.0420216, Sn 0.931071	experimental	[1] Moon 2000	Table I, p. 4, row 60		

Phase transition	219.6 K	219.6	other: Sn 91.70 / Cu 0.30 / Ag 8.00 wt.% - Cooling TB
alloy: Ag 0.0871134, Cu 0.00554526, Sn 0.907341	experimental	[1] Moon 2000	Table I, p. 4, row 7		

Phase transition	219.8 K	219.8	other: Sn 95.20 / Cu 2.30 / Ag 2.50 wt.% - Heating TB
alloy: Ag 0.0269079, Cu 0.0420216, Sn 0.931071	experimental	[1] Moon 2000	Table I, p. 4, row 57		

Phase transition	220.2 K	220.2	other: Sn 91.70 / Cu 0.30 / Ag 8.00 wt.% - Heating TB
alloy: Ag 0.0871134, Cu 0.00554526, Sn 0.907341	experimental	[1] Moon 2000	Table I, p. 4, row 4		

Phase transition	221 K	221	other: Sn 91.10 / Cu 0.00 / Ag 8.90 wt.% - Heating TB
alloy: Ag 0.097077, Cu 0, Sn 0.902923	experimental	[1] Moon 2000	Table I, p. 4, row 2		

Phase transition	221.6 K	221.6	other: Sn 95.80 / Cu 2.70 / Ag 1.50 wt.% - Cooling TB
alloy: Ag 0.0161059, Cu 0.049211, Sn 0.934683	experimental	[1] Moon 2000	Table I, p. 4, row 66		

Phase transition	222.6 K	222.6	other: Sn 95.80 / Cu 2.70 / Ag 1.50 wt.% - Heating TB
alloy: Ag 0.0161059, Cu 0.049211, Sn 0.934683	experimental	[1] Moon 2000	Table I, p. 4, row 63		

Phase transition	223.9 K	223.9	other: Sn 92.95 / Cu 1.05 / Ag 6.00 wt.% - Cooling TB
alloy: Ag 0.0650454, Cu 0.0193224, Sn 0.915632	experimental	[1] Moon 2000	Table I, p. 4, row 29		

Phase transition	224.3 K	224.3	other: Sn 94.15 / Cu 1.75 / Ag 4.10 wt.% - Cooling TB
alloy: Ag 0.044266, Cu 0.0320723, Sn 0.923662	experimental	[1] Moon 2000	Table I, p. 4, row 50		

Phase transition	227 K	227	other: Sn 96.73 / Cu 3.27 / Ag 0.00 wt.% - Heating TB
alloy: Ag 0, Cu 0.0594005, Sn 0.940599	experimental	[1] Moon 2000	Table I, p. 4, row 69		

Phase transition	233.9 K	233.9	other: Sn 93.80 / Cu 1.50 / Ag 4.70 wt.% - Cooling TB
alloy: Ag 0.0508221, Cu 0.0275329, Sn 0.921645	experimental	[1] Moon 2000	Table I, p. 4, row 45		

Phase transition	236.2 K	236.2	other: Sn 93.80 / Cu 1.50 / Ag 4.70 wt.% - Heating TB
alloy: Ag 0.0508221, Cu 0.0275329, Sn 0.921645	experimental	[1] Moon 2000	Table I, p. 4, row 42		

Phase transition	237.7 K	237.7	other: Sn 93.40 / Cu 1.30 / Ag 5.30 wt.% - Cooling TB
alloy: Ag 0.0573739, Cu 0.0238884, Sn 0.918738	experimental	[1] Moon 2000	Table I, p. 4, row 34		

Phase transition	238.2 K	238.2	other: Sn 93.60 / Cu 1.40 / Ag 5.00 wt.% - Cooling TB
alloy: Ag 0.0540962, Cu 0.0257116, Sn 0.920192	experimental	[1] Moon 2000	Table I, p. 4, row 40		

Phase transition	240 K	240	other: Sn 93.60 / Cu 1.40 / Ag 5.00 wt.% - Heating TB
alloy: Ag 0.0540962, Cu 0.0257116, Sn 0.920192	experimental	[1] Moon 2000	Table I, p. 4, row 37		

Phase transition	241.7 K	241.7	other: Sn 93.60 / Cu 1.40 / Ag 5.00 wt.% - Cooling TL
alloy: Ag 0.0540962, Cu 0.0257116, Sn 0.920192	experimental	[1] Moon 2000	Table I, p. 4, row 39		

Phase transition	243.2 K	243.2	other: Sn 93.40 / Cu 1.30 / Ag 5.30 wt.% - Cooling TL
alloy: Ag 0.0573739, Cu 0.0238884, Sn 0.918738	experimental	[1] Moon 2000	Table I, p. 4, row 33		

Phase transition	245 K	245	other: Sn 93.40 / Cu 1.30 / Ag 5.30 wt.% - Heating TL
alloy: Ag 0.0573739, Cu 0.0238884, Sn 0.918738	experimental	[1] Moon 2000	Table I, p. 4, row 31		

Phase transition	245 K	245	other: Sn 93.60 / Cu 1.40 / Ag 5.00 wt.% - Heating TL
alloy: Ag 0.0540962, Cu 0.0257116, Sn 0.920192	experimental	[1] Moon 2000	Table I, p. 4, row 36		

Phase transition	251.7 K	251.7	other: Sn 93.80 / Cu 1.50 / Ag 4.70 wt.% - Cooling TL
alloy: Ag 0.0508221, Cu 0.0275329, Sn 0.921645	experimental	[1] Moon 2000	Table I, p. 4, row 44		

Phase transition	253.9 K	253.9	other: Sn 92.95 / Cu 1.05 / Ag 6.00 wt.% - Cooling TL
alloy: Ag 0.0650454, Cu 0.0193224, Sn 0.915632	experimental	[1] Moon 2000	Table I, p. 4, row 28		

Phase transition	258.2 K	258.2	other: Sn 92.20 / Cu 0.60 / Ag 7.20 wt.% - Cooling TL
alloy: Ag 0.0782627, Cu 0.0110708, Sn 0.910667	experimental	[1] Moon 2000	Table I, p. 4, row 12		

Phase transition	262.9 K	262.9	other: Sn 92.50 / Cu 0.80 / Ag 6.70 wt.% - Cooling TL
alloy: Ag 0.0727392, Cu 0.0147431, Sn 0.912518	experimental	[1] Moon 2000	Table I, p. 4, row 18		

Phase transition	262.9 K	262.9	other: Sn 92.70 / Cu 0.90 / Ag 6.40 wt.% - Cooling TL
alloy: Ag 0.0694434, Cu 0.0165767, Sn 0.91398	experimental	[1] Moon 2000	Table I, p. 4, row 24		

Phase transition	264 K	264	other: Sn 92.70 / Cu 0.90 / Ag 6.40 wt.% - Heating TL
alloy: Ag 0.0694434, Cu 0.0165767, Sn 0.91398	experimental	[1] Moon 2000	Table I, p. 4, row 21		

Phase transition	267 K	267	other: Sn 92.50 / Cu 0.80 / Ag 6.70 wt.% - Heating TL
alloy: Ag 0.0727392, Cu 0.0147431, Sn 0.912518	experimental	[1] Moon 2000	Table I, p. 4, row 15		

Phase transition	269.8 K	269.8	other: Sn 94.15 / Cu 1.75 / Ag 4.10 wt.% - Cooling TL
alloy: Ag 0.044266, Cu 0.0320723, Sn 0.923662	experimental	[1] Moon 2000	Table I, p. 4, row 49		

Phase transition	271 K	271	other: Sn 92.20 / Cu 0.60 / Ag 7.20 wt.% - Heating TL
alloy: Ag 0.0782627, Cu 0.0110708, Sn 0.910667	experimental	[1] Moon 2000	Table I, p. 4, row 9		

Phase transition	271 K	271	other: Sn 94.15 / Cu 1.75 / Ag 4.10 wt.% - Heating TL
alloy: Ag 0.044266, Cu 0.0320723, Sn 0.923662	experimental	[1] Moon 2000	Table I, p. 4, row 47		

Phase transition	278.9 K	278.9	other: Sn 94.50 / Cu 2.00 / Ag 3.50 wt.% - Cooling TL
alloy: Ag 0.03773, Cu 0.0365978, Sn 0.925672	experimental	[1] Moon 2000	Table I, p. 4, row 54		

Phase transition	280.1 K	280.1	other: Sn 91.70 / Cu 0.30 / Ag 8.00 wt.% - Cooling TL
alloy: Ag 0.0871134, Cu 0.00554526, Sn 0.907341	experimental	[1] Moon 2000	Table I, p. 4, row 6		

Phase transition	287 K	287	other: Sn 91.70 / Cu 0.30 / Ag 8.00 wt.% - Heating TL
alloy: Ag 0.0871134, Cu 0.00554526, Sn 0.907341	experimental	[1] Moon 2000	Table I, p. 4, row 3		

Phase transition	290.5 K	290.5	other: Sn 95.20 / Cu 2.30 / Ag 2.50 wt.% - Cooling TL
alloy: Ag 0.0269079, Cu 0.0420216, Sn 0.931071	experimental	[1] Moon 2000	Table I, p. 4, row 59		

Phase transition	293 K	293	other: Sn 95.20 / Cu 2.30 / Ag 2.50 wt.% - Heating TL
alloy: Ag 0.0269079, Cu 0.0420216, Sn 0.931071	experimental	[1] Moon 2000	Table I, p. 4, row 56		

Phase transition	295 K	295	other: Sn 91.10 / Cu 0.00 / Ag 8.90 wt.% - Heating TL
alloy: Ag 0.097077, Cu 0, Sn 0.902923	experimental	[1] Moon 2000	Table I, p. 4, row 1		

Phase transition	307.3 K	307.3	other: Sn 95.80 / Cu 2.70 / Ag 1.50 wt.% - Cooling TL
alloy: Ag 0.0161059, Cu 0.049211, Sn 0.934683	experimental	[1] Moon 2000	Table I, p. 4, row 65		

Phase transition	309 K	309	other: Sn 95.80 / Cu 2.70 / Ag 1.50 wt.% - Heating TL
alloy: Ag 0.0161059, Cu 0.049211, Sn 0.934683	experimental	[1] Moon 2000	Table I, p. 4, row 62		

Phase transition	325 K	325	other: Sn 96.73 / Cu 3.27 / Ag 0.00 wt.% - Heating TL
alloy: Ag 0, Cu 0.0594005, Sn 0.940599	experimental	[1] Moon 2000	Table I, p. 4, row 68		

Phase transition	491.15 K	491.15	other	experimental	[2] Doi 2006	p. 1	Sn-Ag-Cu alloy has been used as a Pb-free solder, but it has a melting point of 218 °C, which is considerably higher than the 183 °C of conventional Pb-Sn eutectic alloy.	

Phase transition	491.15 K	491.15	other: L+Ag3Sn/L+Ag3Sn + (Sn)
alloy: Ag 0.0392076, Cu 0.0146049, Sn 0.946187	experimental	[1] Moon 2000
cites Loomans 2000 doi	Table IV, p. 10, row 3		

Phase transition	491.85 K	491.85	other: L + Cu6Sn5/L + Cu6Sn5 + (Sn)
alloy: Cu 1	experimental	[1] Moon 2000
cites Loomans 2000 doi	Table IV, p. 10, row 6		

Phase transition	492.15 K	492.15	other: L+Ag3Sn/L+Ag3Sn + (Sn)
alloy: Cu 1	experimental	[1] Moon 2000
cites Loomans 2000 doi	Table IV, p. 10, row 2		

Phase transition	493.55 K	493.55	other: L+Ag3Sn/L+Ag3Sn + (Sn)
alloy: Cu 1	experimental	[1] Moon 2000
cites Loomans 2000 doi	Table IV, p. 10, row 1		

Phase transition	494.55 K	494.55	other: L + Cu6Sn5/L + Cu6Sn5 + (Sn)
alloy: Cu 1	experimental	[1] Moon 2000
cites Loomans 2000 doi	Table IV, p. 10, row 5		

Phase transition	497.35 K	497.35	other: L + Cu6Sn5/L + Cu6Sn5 + (Sn)
alloy: Cu 1	experimental	[1] Moon 2000
cites Loomans 2000 doi	Table IV, p. 10, row 4		

Phase transition	498.15 K	498.15		experimental	[1] Moon 2000
cites Gebhardt 1959	p. 1	Based on very little data, they proposed a transition reaction, L + Cu6Sn5 → (Sn) + Ag3Sn at 225°C with a liquid composition of 4.0 wt.% Ag, 0.5 wt.% Cu.	

Sources

Reporting papers the values were read from (a value cited from another work names that work in its row).

K. -W. Moon, W. J. Boettinger, U. R. Kattner, F. S. Biancaniello, C. A. Handwerker, Experimental and thermodynamic assessment of Sn-Ag-Cu solder alloys, Journal of Elec Materi 29, 1122-1136 (2000). doi:10.1007/s11664-000-0003-x

K. Doi, S. Ono, H. Ohtani, M. Hasebe, Thermodynamic study of the phase equilibria in the Sn−Ti−Zn ternary system, JPED 27, 63-74 (2006). doi:10.1361/105497106x92826

Please cite

R. Arróyave, J. Saal, D. Shin, ORCHID literature values (version 2026.10; Version 1, machine-extracted), Zenodo (2026). doi:10.5281/zenodo.PENDING-literature

R. Arróyave, J. Saal, D. Shin, ORCHID data (version 2026.10; Version 1, machine-extracted), Zenodo (2026). doi:10.5281/zenodo.PENDING-orchid-data

Also cite the original source of every value you use (paper_citation / paper_doi, and cited_dois for values the paper cites from earlier work); B. Hallstedt, The SGTE collection of binary datasets, Calphad 89 (2025) 102833, https://doi.org/10.1016/j.calphad.2025.102833 (CC BY 4.0), and the original assessment named in each file; A. Jain et al., The Materials Project: A materials genome approach to accelerating materials innovation, APL Materials 1 (2013) 011002, https://doi.org/10.1063/1.4812323 (CC BY 4.0); J. E. Saal et al., JOM 65 (2013) 1501, https://doi.org/10.1007/s11837-013-0755-4 and S. Kirklin et al., npj Comput. Mater. 1 (2015) 15010, https://doi.org/10.1038/npjcompumats.2015.10 (CC BY 4.0). Version 1, machine-extracted: values were read from papers by language-model readers constrained to quote their source and checked automatically (quote verification, field-placement rule, printed-page sign checks, DFT and Kim et al. 2017 cross-checks); a hand-checked precision sample is in progress.

@misc{orchid_literature_2026,
  author  = {Arr{\'o}yave, Raymundo and Saal, James and Shin, Dongwon},
  title  = {{ORCHID literature values}},
  version  = {2026.10},
  publisher = {Zenodo},
  year  = {2026},
  doi  = {10.5281/zenodo.PENDING-literature},
  url  = {https://doi.org/10.5281/zenodo.PENDING-literature},
  note  = {Version 1, machine-extracted}
}

@misc{orchid_data_2026,
  author  = {Arr{\'o}yave, Raymundo and Saal, James and Shin, Dongwon},
  title  = {{ORCHID data}},
  version  = {2026.10},
  publisher = {Zenodo},
  year  = {2026},
  doi  = {10.5281/zenodo.PENDING-orchid-data},
  url  = {https://doi.org/10.5281/zenodo.PENDING-orchid-data},
  note  = {Version 1, machine-extracted}
}

Derived data CC BY 4.0 (licence): cite ORCHID (CITATION.cff) and the original sources. Each quoted sentence is reproduced under fair use so the value can be checked; source papers, page images and full text are not redistributed. Field reference: SCHEMA.md. Machine-readable guide: llms.txt.
