Repository: orchid-calphad/orchid-data

# ORCHID data

Open data of the **ORCHID** project (Open Repository for CALPHAD Hypotheses, Intelligence, and Discovery),
served at <https://data.orchid-project.org> and browsable at <https://orchid-project.org>.

**Release v2026.10. Version 1, machine-extracted: values were read from papers by language-model readers constrained to quote their source and checked automatically (quote verification, field-placement rule, printed-page sign checks, DFT and Kim et al. 2017 cross-checks); a hand-checked precision sample is in progress.**

| Folder | Content |
|---|---|

File: systems/AG-AU-PB.md
# Ag–Au–Pb system

> Ag–Au–Pb system: 9 accepted literature values (invariant reaction 9) and 0 calculated phase diagram(s) from ORCHID, each value with evidence class, source, page and quote.

HTML: https://data.orchid-project.org/systems/AG-AU-PB.html · Markdown: https://data.orchid-project.org/systems/AG-AU-PB.md

9 accepted literature values from 1 paper(s) (experimental 6, model 3); 0 calculated phase diagram(s).

Data: [JSON](https://data.orchid-project.org/literature/systems/AG-AU-PB.json) · [CSV](https://data.orchid-project.org/systems/AG-AU-PB.csv) · [interactive explorer](https://orchid-project.org/data-explorer/#AG-AU-PB) · [papers (bibliography)](https://data.orchid-project.org/bibliography/pages/systems/AG-AU-PB.html) · [Markdown](https://data.orchid-project.org/systems/AG-AU-PB.md)

Table: Accepted values by evidence class

| Evidence class | Values |
|---|---:|
| experimental | 6 |
| model | 3 |

Table: Accepted values by property group

| Property group | Values |
|---|---:|
| invariant reaction | 9 |

## Invariant reactions (literature)

Table: Invariant reactions reported in the literature for the Ag–Au–Pb system (9)

| T (K) | Reaction / phases | Compositions (mole fraction) | Class | Source | Location | Quote |
|---:|---|---|---|---|---|---|
| 524.5 | quasi-peritectic: L + Au2Pb = α + AuPb2 | L: Au 0.2597, Pb 0.7367 | model | [1] Hassam 2010 | Table 4, p. 7, row 3; `ORC-4KETHEGXID` |  |
| 522 | quasi-peritectic: L + Au2Pb = α + AuPb2 | L: Au 0.261, Pb 0.7337 | experimental | [1] Hassam 2010; _cites Hassam 1995_ [doi](https://doi.org/10.1016/0040-6031%2894%2902203-z) | Table 4, p. 7, row 2; `ORC-V2QI4WXYR6` |  |
| 493.7 | quasi-peritectic: L + AuPb2 = α + AuPb3 | L: Au 0.1739, Pb 0.8218 | model | [1] Hassam 2010 | Table 4, p. 7, row 6; `ORC-ZJN7XOUJRU` |  |
| 491 | quasi-peritectic: L + AuPb2 = α + AuPb3 | L: Au 0.1861, Pb 0.8091 | experimental | [1] Hassam 2010; _cites Hassam 1995_ [doi](https://doi.org/10.1016/0040-6031%2894%2902203-z) | Table 4, p. 7, row 5; `ORC-JMIW7GEDDR` |  |
| 491 | quasi-peritectic: L + Au2Pb = α + AuPb2 |  | experimental | [1] Hassam 2010; _cites Bros 1989_ [doi](https://doi.org/10.1016/0022-5088%2889%2990166-5) | Table 4, p. 7, row 1; `ORC-RZUK4S4WKD` |  |
| 487 | quasi-peritectic: L + AuPb2 = α + AuPb3 |  | experimental | [1] Hassam 2010; _cites Bros 1989_ [doi](https://doi.org/10.1016/0022-5088%2889%2990166-5) | Table 4, p. 7, row 4; `ORC-TB5LKDT7XE` |  |
| 486.2 | eutectic: L = (Pb) + α + AuPb3 | L: Au 0.1519, Pb 0.8436 | model | [1] Hassam 2010 | Table 4, p. 7, row 9; `ORC-EZMJ2FEETO` |  |
| 485 | eutectic: L = (Pb) + α + AuPb3 | L: Au 0.1696, Pb 0.8253 | experimental | [1] Hassam 2010; _cites Hassam 1995_ [doi](https://doi.org/10.1016/0040-6031%2894%2902203-z) | Table 4, p. 7, row 8; `ORC-W7OSPEZENL` |  |
| 482.5 | eutectic: L = (Pb) + α + AuPb3 |  | experimental | [1] Hassam 2010; _cites Bros 1989_ [doi](https://doi.org/10.1016/0022-5088%2889%2990166-5) | Table 4, p. 7, row 7; `ORC-EMAPTQOBZG` |  |

## Sources

Reporting papers the values were read from (a value cited from another work names that work in its row).

1. S. Hassam, D. Boa, P. Benigni, J. Rogez, Critical assessment and optimization of the Ag–Au–Pb system, Thermochimica Acta 510, 37-45 (2010). [doi:10.1016/j.tca.2010.06.020](https://doi.org/10.1016/j.tca.2010.06.020)

## Please cite

- R. Arróyave, J. Saal, D. Shin, ORCHID-Values: thermodynamic and phase-equilibrium values read from the literature (version 2026.10; Version 1, machine-extracted), Zenodo (2026). https://doi.org/10.5281/zenodo.PENDING-literature
- R. Arróyave, J. Saal, D. Shin, ORCHID data: umbrella record of the ORCHID datasets (version 2026.10; Version 1, machine-extracted), Zenodo (2026). https://doi.org/10.5281/zenodo.PENDING-orchid-data

Also cite the original source of every value you use (paper_citation / paper_doi, and cited_dois for values the paper cites from earlier work); B. Hallstedt, The SGTE collection of binary datasets, Calphad 89 (2025) 102833, https://doi.org/10.1016/j.calphad.2025.102833 (CC BY 4.0), and the original assessment named in each file; A. Jain et al., The Materials Project: A materials genome approach to accelerating materials innovation, APL Materials 1 (2013) 011002, https://doi.org/10.1063/1.4812323 (CC BY 4.0); J. E. Saal et al., JOM 65 (2013) 1501, https://doi.org/10.1007/s11837-013-0755-4 and S. Kirklin et al., npj Comput. Mater. 1 (2015) 15010, https://doi.org/10.1038/npjcompumats.2015.10 (CC BY 4.0).

Version 1, machine-extracted: values were read by language-model readers constrained to quote their source and checked automatically, and the release was then audited on the printed pages by adversarial audits, an independent second review of fit-facing records and a preliminary human review of a frozen sample. Flags such as accepted and ESPEI-ready record screening results, not certification; known issues are listed in the release notes.

```bibtex
@misc{orchid_literature_2026,
  author    = {Arr{\'o}yave, Raymundo and Saal, James and Shin, Dongwon},
  title     = {{ORCHID-Values: thermodynamic and phase-equilibrium values read from the literature}},
  version   = {2026.10},
  publisher = {Zenodo},
  year      = {2026},
  doi       = {10.5281/zenodo.PENDING-literature},
  url       = {https://doi.org/10.5281/zenodo.PENDING-literature},
  note      = {Version 1, machine-extracted}
}

@misc{orchid_data_2026,
  author    = {Arr{\'o}yave, Raymundo and Saal, James and Shin, Dongwon},
  title     = {{ORCHID data: umbrella record of the ORCHID datasets}},
  version   = {2026.10},
  publisher = {Zenodo},
  year      = {2026},
  doi       = {10.5281/zenodo.PENDING-orchid-data},
  url       = {https://doi.org/10.5281/zenodo.PENDING-orchid-data},
  note      = {Version 1, machine-extracted}
}
```

---

Derived data CC BY 4.0 ([licence](https://creativecommons.org/licenses/by/4.0/)): cite ORCHID ([CITATION.cff](https://data.orchid-project.org/CITATION.cff)) and the original sources. Quotes are short excerpts kept so that each value can be checked; they remain under the publishers' copyright and are not relicensed. Source papers, page images and full text are not redistributed. Field reference: [SCHEMA.md](https://data.orchid-project.org/literature/SCHEMA.md). Machine-readable guide: [llms.txt](https://data.orchid-project.org/llms.txt). Found an error? The report link of a value (Markdown: its id, ORC-..., in the Location column) opens a pre-filled GitHub issue, https://github.com/orchid-calphad/orchid-data/issues/new?template=report-value-error.yml&record_id=\<id>, carrying only the record id, source and value; [how to contribute](https://orchid-project.org/contribute/).

File: systems/AG-AU-SB.md
# Ag–Au–Sb system

> Ag–Au–Sb system: 6 accepted literature values (invariant reaction 6) and 0 calculated phase diagram(s) from ORCHID, each value with evidence class, source, page and quote.

HTML: https://data.orchid-project.org/systems/AG-AU-SB.html · Markdown: https://data.orchid-project.org/systems/AG-AU-SB.md

6 accepted literature values from 1 paper(s) (experimental 3, model 3); 0 calculated phase diagram(s).

Data: [JSON](https://data.orchid-project.org/literature/systems/AG-AU-SB.json) · [CSV](https://data.orchid-project.org/systems/AG-AU-SB.csv) · [interactive explorer](https://orchid-project.org/data-explorer/#AG-AU-SB) · [papers (bibliography)](https://data.orchid-project.org/bibliography/pages/systems/AG-AU-SB.html) · [Markdown](https://data.orchid-project.org/systems/AG-AU-SB.md)

Table: Accepted values by evidence class

| Evidence class | Values |
|---|---:|
| experimental | 3 |
| model | 3 |

Table: Accepted values by property group

| Property group | Values |
|---|---:|
| invariant reaction | 6 |

## Invariant reactions (literature)

Table: Invariant reactions reported in the literature for the Ag–Au–Sb system (6)

| T (K) | Reaction / phases | Compositions (mole fraction) | Class | Source | Location | Quote |
|---:|---|---|---|---|---|---|
| 690 | quasi-peritectic: L + ε -> ζ + (Sb) |  | experimental | [1] Zoro 2007 | Table 2, p. 3, row 2; `ORC-OZET5PIJKR` |  |
| 688.1 | quasi-peritectic: L + ε -> ζ + (Sb) | L: Au 0.1544, Sb 0.3853; ε: Au 0.0952, Sb 0.2517; ζ: Au 0.1419, Sb 0.175; (Sb): Sb 1 | model | [1] Zoro 2007 | Table 2, p. 3, row 1; `ORC-WCPQLYWZ53` |  |
| 663.1 | eutectic: L -> AuSb2 + ζ + α | L: Au 0.3874, Sb 0.3634; AuSb2: Au 0.3284, Sb 0.6667; ζ: Au 0.4068, Sb 0.1057; α: Au 0.5669, Sb 0.0029 | model | [1] Zoro 2007 | Table 2, p. 3, row 5; `ORC-3U5VXKFREG` |  |
| 662 | quasi-peritectic: L + (Sb) -> ζ + AuSb2 |  | experimental | [1] Zoro 2007 | Table 2, p. 3, row 4; `ORC-L2OCWMF47J` |  |
| 661.8 | eutectic: L -> (Sb) + ζ + AuSb2 | L: Au 0.2504, Sb 0.3943; (Sb): Sb 1; ζ: Au 0.2412, Sb 0.1579; AuSb2: Au 0.3117, Sb 0.6667 | model | [1] Zoro 2007 | Table 2, p. 3, row 3; `ORC-QXCVTOVKOB` |  |
| 650 | quasi-peritectic: L + ζ -> α + AuSb2 |  | experimental | [1] Zoro 2007 | Table 2, p. 3, row 6; `ORC-FM6W5ZH65D` |  |

## Sources

Reporting papers the values were read from (a value cited from another work names that work in its row).

1. E. Zoro, C. Servant, B. Legendre, Thermodynamic Modeling of the Ag-Au-Sb Ternary System, J Phs Eqil and Diff 28, 250-257 (2007). [doi:10.1007/s11669-007-9085-y](https://doi.org/10.1007/s11669-007-9085-y)

## Please cite

- R. Arróyave, J. Saal, D. Shin, ORCHID literature values (version 2026.10; Version 1, machine-extracted), Zenodo (2026). https://doi.org/10.5281/zenodo.PENDING-literature
- R. Arróyave, J. Saal, D. Shin, ORCHID data (version 2026.10; Version 1, machine-extracted), Zenodo (2026). https://doi.org/10.5281/zenodo.PENDING-orchid-data

Also cite the original source of every value you use (paper_citation / paper_doi, and cited_dois for values the paper cites from earlier work); B. Hallstedt, The SGTE collection of binary datasets, Calphad 89 (2025) 102833, https://doi.org/10.1016/j.calphad.2025.102833 (CC BY 4.0), and the original assessment named in each file; A. Jain et al., The Materials Project: A materials genome approach to accelerating materials innovation, APL Materials 1 (2013) 011002, https://doi.org/10.1063/1.4812323 (CC BY 4.0); J. E. Saal et al., JOM 65 (2013) 1501, https://doi.org/10.1007/s11837-013-0755-4 and S. Kirklin et al., npj Comput. Mater. 1 (2015) 15010, https://doi.org/10.1038/npjcompumats.2015.10 (CC BY 4.0).

Version 1, machine-extracted: values were read from papers by language-model readers constrained to quote their source and checked automatically (quote verification, field-placement rule, printed-page sign checks, DFT and Kim et al. 2017 cross-checks); a hand-checked precision sample is in progress.

```bibtex
@misc{orchid_literature_2026,
  author    = {Arr{\'o}yave, Raymundo and Saal, James and Shin, Dongwon},
  title     = {{ORCHID literature values}},
  version   = {2026.10},
  publisher = {Zenodo},
  year      = {2026},
  doi       = {10.5281/zenodo.PENDING-literature},
  url       = {https://doi.org/10.5281/zenodo.PENDING-literature},
  note      = {Version 1, machine-extracted}
}

@misc{orchid_data_2026,
  author    = {Arr{\'o}yave, Raymundo and Saal, James and Shin, Dongwon},
  title     = {{ORCHID data}},
  version   = {2026.10},
  publisher = {Zenodo},
  year      = {2026},
  doi       = {10.5281/zenodo.PENDING-orchid-data},
  url       = {https://doi.org/10.5281/zenodo.PENDING-orchid-data},
  note      = {Version 1, machine-extracted}
}
```

---

Derived data CC BY 4.0 ([licence](https://creativecommons.org/licenses/by/4.0/)): cite ORCHID ([CITATION.cff](https://data.orchid-project.org/CITATION.cff)) and the original sources. Quotes are short excerpts kept so that each value can be checked; they remain under the publishers' copyright and are not relicensed. Source papers, page images and full text are not redistributed. Field reference: [SCHEMA.md](https://data.orchid-project.org/literature/SCHEMA.md). Machine-readable guide: [llms.txt](https://data.orchid-project.org/llms.txt). Found an error? The report link of a value (Markdown: its id, ORC-..., in the Location column) opens a pre-filled GitHub issue, https://github.com/orchid-calphad/orchid-data/issues/new?template=report-value-error.yml&record_id=\<id>, carrying only the record id, source and value; [how to contribute](https://orchid-project.org/contribute/).

File: systems/AG-AU-SN.md
# Ag–Au–Sn system

> Ag–Au–Sn system: 85 accepted literature values (phase transition 40, invariant reaction 27, phase equilibrium 18) and 0 calculated phase diagram(s) from ORCHID, each value with evidence class, source, page and quote.

HTML: https://data.orchid-project.org/systems/AG-AU-SN.html · Markdown: https://data.orchid-project.org/systems/AG-AU-SN.md

85 accepted literature values from 2 paper(s) (experimental 73, model 12); 0 calculated phase diagram(s).

Data: [JSON](https://data.orchid-project.org/literature/systems/AG-AU-SN.json) · [CSV](https://data.orchid-project.org/systems/AG-AU-SN.csv) · [interactive explorer](https://orchid-project.org/data-explorer/#AG-AU-SN) · [Markdown](https://data.orchid-project.org/systems/AG-AU-SN.md)

Table: Accepted values by evidence class

| Evidence class | Values |
|---|---:|
| experimental | 73 |
| model | 12 |

Table: Accepted values by property group

| Property group | Values |
|---|---:|
| invariant reaction | 27 |
| phase transition | 40 |
| phase equilibrium | 18 |

## Invariant reactions (literature)

Table: Invariant reactions reported in the literature for the Ag–Au–Sn system (27)

| T (K) | Reaction / phases | Compositions (mole fraction) | Class | Source | Location | Quote |
|---:|---|---|---|---|---|---|
| 799.15 | quasi-peritectic: L + fcc -> Au10Sn + hcp | L: Ag 3.000e-4, Au 0.792 | model | [1] Gao 2009 | Table IV, p. 8, row 13 |  |
| 799 | quasi-peritectic: L + fcc_A1 -> D024 + hcp_A3 | L: Ag 2.000e-4, Au 0.792 | model | [2] Wang 2007 | Table 2, p. 5, row 3 |  |
| 649.45 | peritectic: L -> hcp_A3 +AuSn | L: Ag 0.144, Au 0.459; hcp_A3: Ag 0.482, Au 0.368 | model | [2] Wang 2007 | Table 2, p. 5, row 2 |  |
| 643.15 | eutectic: L -> AuSn + hcp | L: Ag 0.168, Au 0.439 | experimental | [1] Gao 2009; _cites Prince 1988_ | Table IV, p. 8, row 14 |  |
| 643.15 | eutectic: L -> AuSn + hcp | L: Ag 0.127, Au 0.485 | model | [1] Gao 2009 | Table IV, p. 8, row 16 |  |
| 643 | peritectic: L -> hcp_A3 +AuSn | L: Ag 0.168, Au 0.439; hcp_A3: Ag 0.538, Au 0.301 | experimental | [2] Wang 2007; _cites Evans 1974_ [doi](https://doi.org/10.1179/msc.1974.8.1.286) | Table 2, p. 5, row 1 |  |
| 641.15 | eutectic: L -> AuSn + hcp |  | experimental | [1] Gao 2009 | Table IV, p. 8, row 15 |  |
| 624.15 | quasi-peritectic: L + hcp -> Ag3Sn + AuSn | L: Ag 0.185, Au 0.334 | experimental | [1] Gao 2009; _cites Prince 1988_ | Table IV, p. 8, row 10 |  |
| 624 | quasi-peritectic: L + hcp_A3 -> Ag3Sn + AuSn | L: Ag 0.185, Au 0.334; Ag3Sn: Ag 0.624, Au 0.161 | experimental | [2] Wang 2007; _cites Evans 1974_ [doi](https://doi.org/10.1179/msc.1974.8.1.286) | Table 2, p. 5, row 4 |  |
| 622.7 | quasi-peritectic: L + hcp_A3 -> Ag3Sn + AuSn | L: Ag 0.191, Au 0.327; Ag3Sn: Ag 0.629, Au 0.123 | model | [2] Wang 2007 | Table 2, p. 5, row 5 |  |
| 622.15 | quasi-peritectic: L + hcp -> Ag3Sn + AuSn |  | experimental | [1] Gao 2009 | Table IV, p. 8, row 11 |  |
| 617.15 | quasi-peritectic: L + hcp -> Ag3Sn + AuSn | L: Ag 0.197, Au 0.336 | model | [1] Gao 2009 | Table IV, p. 8, row 12 |  |
| 568.6 | quasi-peritectic: L + AuSn -> Ag3Sn + AuSn2 | L: Ag 0.111, Au 0.256; Ag3Sn: Ag 0.669, Au 0.081 | model | [2] Wang 2007 | Table 2, p. 5, row 7 |  |
| 567.15 | quasi-peritectic: L + AuSn -> Ag3Sn + AuSn2 | L: Ag 0.088, Au 0.28 | experimental | [1] Gao 2009; _cites Prince 1988_ | Table IV, p. 8, row 7 |  |
| 567 | quasi-peritectic: L + AuSn -> Ag3Sn + AuSn2 | L: Ag 0.088, Au 0.28; Ag3Sn: Ag 0.662, Au 0.097 | experimental | [2] Wang 2007; _cites Evans 1974_ [doi](https://doi.org/10.1179/msc.1974.8.1.286) | Table 2, p. 5, row 6 |  |
| 566.85 | quasi-peritectic: L + AuSn -> Ag3Sn + AuSn2 | L: Ag 0.119, Au 0.257 | model | [1] Gao 2009 | Table IV, p. 8, row 9 |  |
| 566.15 | quasi-peritectic: L + AuSn -> Ag3Sn + AuSn2 |  | experimental | [1] Gao 2009 | Table IV, p. 8, row 8 |  |
| 513.15 | quasi-peritectic: L + AuSn2 -> Ag3Sn + AuSn4 | L: Ag 0.056, Au 0.123 | experimental | [1] Gao 2009; _cites Prince 1988_ | Table IV, p. 8, row 4 |  |
| 513 | quasi-peritectic: L + AuSn2 -> Ag3Sn + AuSn4 | L: Ag 0.057, Au 0.123; Ag3Sn: Ag 0.68, Au 0.065 | experimental | [2] Wang 2007; _cites Evans 1974_ [doi](https://doi.org/10.1179/msc.1974.8.1.286) | Table 2, p. 5, row 8 |  |
| 512.15 | quasi-peritectic: L + AuSn2 -> Ag3Sn + AuSn4 |  | experimental | [1] Gao 2009 | Table IV, p. 8, row 5 |  |
| 511.75 | quasi-peritectic: L + AuSn2 -> Ag3Sn + AuSn4 | L: Ag 0.054, Au 0.1 | model | [1] Gao 2009 | Table IV, p. 8, row 6 |  |
| 511.2 | quasi-peritectic: L + AuSn2 -> Ag3Sn + AuSn4 | L: Ag 0.054, Au 0.099; Ag3Sn: Ag 0.728, Au 0.023 | model | [2] Wang 2007 | Table 2, p. 5, row 9 |  |
| 480.15 | eutectic: L -> Ag3Sn + AuSn4 + Sn |  | experimental | [1] Gao 2009 | Table IV, p. 8, row 2 |  |
| 479.75 | eutectic: L -> Ag3Sn + AuSn4 + Sn | L: Ag 0.035, Au 0.041 | model | [1] Gao 2009 | Table IV, p. 8, row 3 |  |
| 479.7 | eutectic: L -> bct_A5 + Ag3Sn + AuSn4 | L: Ag 0.035, Au 0.042; Ag3Sn: Ag 0.743, Au 0.007 | model | [2] Wang 2007 | Table 2, p. 5, row 11 |  |
| 479.15 | eutectic: L -> Ag3Sn + AuSn4 + Sn | L: Ag 0.04, Au 0.022 | experimental | [1] Gao 2009; _cites Prince 1988_ | Table IV, p. 8, row 1 |  |
| 479 | eutectic: L -> bct_A5 + Ag3Sn + AuSn4 | L: Ag 0.04, Au 0.022; Ag3Sn: Ag 0.689, Au 0.041 | experimental | [2] Wang 2007; _cites Evans 1974_ [doi](https://doi.org/10.1179/msc.1974.8.1.286) | Table 2, p. 5, row 10 |  |

## Other properties

### Phase transition (40)

Table: Phase transition, Ag–Au–Sn system

| Property | Value | T (K) | Phases / composition | Class | Source | Location | Quote |
|---|---:|---:|---|---|---|---|---|
| Phase transition | 470.15 K | 470.15 | Ag30Au10Sn60; _alloy: Ag 0.3, Au 0.1, Sn 0.6_ | experimental | [1] Gao 2009 | Table II, p. 5, row 7 |  |
| Phase transition | 480.15 K | 480.15 | Ag30Au10Sn60; _alloy: Ag 0.3, Au 0.1, Sn 0.6_ | experimental | [1] Gao 2009 | Table II, p. 5, row 5 |  |
| Phase transition | 480.15 K | 480.15 | Ag53Au12Sn35; _alloy: Ag 0.53, Au 0.12, Sn 0.35_ | experimental | [1] Gao 2009 | Table II, p. 5, row 36 |  |
| Phase transition | 501.15 K | 501.15 | Ag10Au45Sn45; _alloy: Ag 0.1, Au 0.45, Sn 0.45_ | experimental | [1] Gao 2009 | Table II, p. 5, row 17 |  |
| Phase transition | 504.15 K | 504.15 | Ag30Au10Sn60; _alloy: Ag 0.3, Au 0.1, Sn 0.6_ | experimental | [1] Gao 2009 | Table II, p. 5, row 8 |  |
| Phase transition | 509.15 K | 509.15 | Ag53Au12Sn35; _alloy: Ag 0.53, Au 0.12, Sn 0.35_ | experimental | [1] Gao 2009 | Table II, p. 5, row 37 |  |
| Phase transition | 512.15 K | 512.15 | Ag30Au10Sn60; _alloy: Ag 0.3, Au 0.1, Sn 0.6_ | experimental | [1] Gao 2009 | Table II, p. 5, row 6 |  |
| Phase transition | 512.15 K | 512.15 | Ag53Au12Sn35; _alloy: Ag 0.53, Au 0.12, Sn 0.35_ | experimental | [1] Gao 2009 | Table II, p. 5, row 31 |  |
| Phase transition | 518.15 K | 518.15 | Ag10Au45Sn45; _alloy: Ag 0.1, Au 0.45, Sn 0.45_ | experimental | [1] Gao 2009 | Table II, p. 5, row 18 |  |
| Phase transition | 566.15 K | 566.15 | Ag10Au45Sn45; _alloy: Ag 0.1, Au 0.45, Sn 0.45_ | experimental | [1] Gao 2009 | Table II, p. 5, row 14 |  |
| Phase transition | 566.15 K | 566.15 | Ag53Au12Sn35; _alloy: Ag 0.53, Au 0.12, Sn 0.35_ | experimental | [1] Gao 2009 | Table II, p. 5, row 32 |  |
| Phase transition | 575.15 K | 575.15 | Ag10Au45Sn45; _alloy: Ag 0.1, Au 0.45, Sn 0.45_ | experimental | [1] Gao 2009 | Table II, p. 5, row 19 |  |
| Phase transition | 590.15 K | 590.15 | Ag53Au12Sn35; _alloy: Ag 0.53, Au 0.12, Sn 0.35_ | experimental | [1] Gao 2009 | Table II, p. 5, row 38 |  |
| Phase transition | 597.15 K | 597.15 | Ag53Au12Sn35; _alloy: Ag 0.53, Au 0.12, Sn 0.35_ | experimental | [1] Gao 2009 | Table II, p. 5, row 33 |  |
| Phase transition | 614.15 K | 614.15 | Ag10Au45Sn45; _alloy: Ag 0.1, Au 0.45, Sn 0.45_ | experimental | [1] Gao 2009 | Table II, p. 5, row 15 |  |
| Phase transition | 614.15 K | 614.15 | Ag18Au52Sn30; _alloy: Ag 0.18, Au 0.52, Sn 0.3_ | experimental | [1] Gao 2009 | Table II, p. 5, row 21 |  |
| Phase transition | 621.15 K | 621.15 | Ag35Au35Sn30; _alloy: Ag 0.35, Au 0.35, Sn 0.3_ | experimental | [1] Gao 2009 | Table II, p. 5, row 25 |  |
| Phase transition | 622.15 K | 622.15 | Ag18Au52Sn30; _alloy: Ag 0.18, Au 0.52, Sn 0.3_ | experimental | [1] Gao 2009 | Table II, p. 5, row 20 |  |
| Phase transition | 623.15 K | 623.15 | Ag35Au35Sn30; _alloy: Ag 0.35, Au 0.35, Sn 0.3_ | experimental | [1] Gao 2009 | Table II, p. 5, row 23 |  |
| Phase transition | 630.15 K | 630.15 | Ag20Au45Sn35; _alloy: Ag 0.2, Au 0.45, Sn 0.35_ | experimental | [1] Gao 2009 | Table II, p. 5, row 12 |  |
| Phase transition | 632.15 K | 632.15 | Ag45Au43Sn12; _alloy: Ag 0.45, Au 0.43, Sn 0.12_ | experimental | [1] Gao 2009 | Table II, p. 5, row 29 |  |
| Phase transition | 633.15 K | 633.15 | Ag30Au45Sn25; _alloy: Ag 0.3, Au 0.45, Sn 0.25_ | experimental | [1] Gao 2009 | Table II, p. 5, row 3 |  |
| Phase transition | 634.15 K | 634.15 | Ag10Au45Sn45; _alloy: Ag 0.1, Au 0.45, Sn 0.45_ | experimental | [1] Gao 2009 | Table II, p. 5, row 16 |  |
| Phase transition | 636.15 K | 636.15 | Ag45Au43Sn12; _alloy: Ag 0.45, Au 0.43, Sn 0.12_ | experimental | [1] Gao 2009 | Table II, p. 5, row 27 |  |
| Phase transition | 639.15 K | 639.15 | Ag18Au52Sn30; _alloy: Ag 0.18, Au 0.52, Sn 0.3_ | experimental | [1] Gao 2009 | Table II, p. 5, row 22 |  |
| Phase transition | 639.15 K | 639.15 | Ag30Au45Sn25; _alloy: Ag 0.3, Au 0.45, Sn 0.25_ | experimental | [1] Gao 2009 | Table II, p. 5, row 1 |  |
| Phase transition | 641.15 K | 641.15 | Ag20Au45Sn35; _alloy: Ag 0.2, Au 0.45, Sn 0.35_ | experimental | [1] Gao 2009 | Table II, p. 5, row 10 |  |
| Phase transition | 671.15 K | 671.15 | Ag53Au12Sn35; _alloy: Ag 0.53, Au 0.12, Sn 0.35_ | experimental | [1] Gao 2009 | Table II, p. 5, row 39 |  |
| Phase transition | 675.15 K | 675.15 | Ag53Au12Sn35; _alloy: Ag 0.53, Au 0.12, Sn 0.35_ | experimental | [1] Gao 2009 | Table II, p. 5, row 34 |  |
| Phase transition | 678.15 K | 678.15 | Ag20Au45Sn35; _alloy: Ag 0.2, Au 0.45, Sn 0.35_ | experimental | [1] Gao 2009 | Table II, p. 5, row 13 |  |
| Phase transition | 683.15 K | 683.15 | Ag30Au10Sn60; _alloy: Ag 0.3, Au 0.1, Sn 0.6_ | experimental | [1] Gao 2009 | Table II, p. 5, row 9 |  |
| Phase transition | 703.15 K | 703.15 | Ag20Au45Sn35; _alloy: Ag 0.2, Au 0.45, Sn 0.35_ | experimental | [1] Gao 2009 | Table II, p. 5, row 11 |  |
| Phase transition | 788.15 K | 788.15 | Ag35Au35Sn30; _alloy: Ag 0.35, Au 0.35, Sn 0.3_ | experimental | [1] Gao 2009 | Table II, p. 5, row 26 |  |
| Phase transition | 802.15 K | 802.15 | Ag35Au35Sn30; _alloy: Ag 0.35, Au 0.35, Sn 0.3_ | experimental | [1] Gao 2009 | Table II, p. 5, row 24 |  |
| Phase transition | 821.15 K | 821.15 | Ag53Au12Sn35; _alloy: Ag 0.53, Au 0.12, Sn 0.35_ | experimental | [1] Gao 2009 | Table II, p. 5, row 40 |  |
| Phase transition | 830.15 K | 830.15 | Ag30Au45Sn25; _alloy: Ag 0.3, Au 0.45, Sn 0.25_ | experimental | [1] Gao 2009 | Table II, p. 5, row 4 |  |
| Phase transition | 837.15 K | 837.15 | Ag53Au12Sn35; _alloy: Ag 0.53, Au 0.12, Sn 0.35_ | experimental | [1] Gao 2009 | Table II, p. 5, row 35 |  |
| Phase transition | 840.15 K | 840.15 | Ag30Au45Sn25; _alloy: Ag 0.3, Au 0.45, Sn 0.25_ | experimental | [1] Gao 2009 | Table II, p. 5, row 2 |  |
| Phase transition | 866.15 K | 866.15 | Ag45Au43Sn12; _alloy: Ag 0.45, Au 0.43, Sn 0.12_ | experimental | [1] Gao 2009 | Table II, p. 5, row 30 |  |
| Phase transition | 875.15 K | 875.15 | Ag45Au43Sn12; _alloy: Ag 0.45, Au 0.43, Sn 0.12_ | experimental | [1] Gao 2009 | Table II, p. 5, row 28 |  |

### Phase equilibrium (18)

Table: Phase equilibrium, Ag–Au–Sn system

| Property | Value | T (K) | Phases / composition | Class | Source | Location | Quote |
|---|---:|---:|---|---|---|---|---|
| Phase composition |  | 573.15 | Ag3Sn + hcp; _Ag3Sn: Ag 0.59, Au 0.182, Sn 0.228; hcp: Ag 0.614, Au 0.198, Sn 0.188_ | experimental | [1] Gao 2009 | Table I, p. 4, row 2 |  |
| Phase composition |  | 573.15 | AuSn + hcp; _AuSn: Ag 0.005, Au 0.497, Sn 0.498; hcp: Ag 0.555, Au 0.256, Sn 0.189_ | experimental | [1] Gao 2009 | Table I, p. 4, row 5 |  |
| Phase composition |  | 573.15 | AuSn + hcp; _AuSn: Ag 0.005, Au 0.495, Sn 0.5; hcp: Ag 0.418, Au 0.418, Sn 0.164_ | experimental | [1] Gao 2009 | Table I, p. 4, row 3 |  |
| Phase composition |  | 573.15 | AuSn + hcp; _AuSn: Ag 0.015, Au 0.495, Sn 0.49; hcp: Ag 0.518, Au 0.283, Sn 0.199_ | experimental | [1] Gao 2009 | Table I, p. 4, row 4 |  |
| Phase composition |  | 573.15 | Liquid + Ag3Sn; _Liquid: Ag 0.058, Au 0.134, Sn 0.808; Ag3Sn: Ag 0.736, Au 0.028, Sn 0.236_ | experimental | [1] Gao 2009 | Table I, p. 4, row 7 |  |
| Phase composition |  | 573.15 | Liquid + AuSn + Ag3Sn; _Liquid: Ag 0.097, Au 0.236, Sn 0.667; AuSn: Ag 0.021, Au 0.461, Sn 0.518; Ag3Sn: Ag 0.644, Au 0.115, Sn 0.241_ | experimental | [1] Gao 2009 | Table I, p. 4, row 6 |  |
| Phase composition |  | 573.15 | fcc + hcp + AuSn + liquid; _fcc: Ag 0.207, Au 0.721, Sn 0.072; hcp: Ag 0.298, Au 0.55, Sn 0.152; AuSn: Ag 0.011, Au 0.487, Sn 0.502; liquid: Ag 0.082, Au 0.297, Sn 0.621_ | experimental | [1] Gao 2009 | Table I, p. 4, row 8 |  |
| Phase composition |  | 573.15 | hcp; _hcp: Ag 0.457, Au 0.425, Sn 0.118_ | experimental | [1] Gao 2009 | Table I, p. 4, row 1 |  |
| Phase composition |  | 673.15 | Liquid + Ag3Sn; _Liquid: Ag 0.255, Au 0.097, Sn 0.648; Ag3Sn: Ag 0.736, Au 0.029, Sn 0.235_ | experimental | [1] Gao 2009 | Table I, p. 4, row 11 |  |
| Phase composition |  | 673.15 | Liquid + hcp; _Liquid: Ag 0.108, Au 0.528, Sn 0.364; hcp: Ag 0.346, Au 0.485, Sn 0.169_ | experimental | [1] Gao 2009 | Table I, p. 4, row 10 |  |
| Phase composition |  | 673.15 | Liquid + hcp; _Liquid: Ag 0.168, Au 0.398, Sn 0.434; hcp: Ag 0.5, Au 0.298, Sn 0.202_ | experimental | [1] Gao 2009 | Table I, p. 4, row 9 |  |
| Phase composition |  | 673.15 | fcc + hcp + Ag3Sn + liquid; _fcc: Ag 0.693, Au 0.24, Sn 0.067; hcp: Ag 0.643, Au 0.169, Sn 0.188; Ag3Sn: Ag 0.607, Au 0.161, Sn 0.232; liquid: Ag 0.148, Au 0.331, Sn 0.521_ | experimental | [1] Gao 2009 | Table I, p. 4, row 12 |  |
| Phase composition |  | 773.15 | Liquid + hcp; _Liquid: Ag 0.245, Au 0.449, Sn 0.306; hcp: Ag 0.445, Au 0.402, Sn 0.153_ | experimental | [1] Gao 2009 | Table I, p. 4, row 13 |  |
| Phase composition |  | 773.15 | Liquid + hcp; _Liquid: Ag 0.448, Au 0.15, Sn 0.402; hcp: Ag 0.697, Au 0.087, Sn 0.216_ | experimental | [1] Gao 2009 | Table I, p. 4, row 15 |  |
| Phase composition |  | 773.15 | Liquid + hcp; _Liquid: Ag 0.539, Au 0.07, Sn 0.391; hcp: Ag 0.736, Au 0.04, Sn 0.224_ | experimental | [1] Gao 2009 | Table I, p. 4, row 17 |  |
| Phase composition |  | 773.15 | Liquid + hcp; _Liquid: Ag 0.333, Au 0.348, Sn 0.319; hcp: Ag 0.537, Au 0.283, Sn 0.18_ | experimental | [1] Gao 2009 | Table I, p. 4, row 14 |  |
| Phase composition |  | 773.15 | Liquid + hcp; _Liquid: Ag 0.373, Au 0.222, Sn 0.405; hcp: Ag 0.654, Au 0.136, Sn 0.21_ | experimental | [1] Gao 2009 | Table I, p. 4, row 16 |  |
| Phase composition |  | 773.15 | fcc + hcp + liquid; _fcc: Ag 0.685, Au 0.24, Sn 0.075; hcp: Ag 0.63, Au 0.2, Sn 0.17; liquid: Ag 0.35, Au 0.28, Sn 0.37_ | experimental | [1] Gao 2009 | Table I, p. 4, row 18 |  |

## Sources

Reporting papers the values were read from (a value cited from another work names that work in its row).

1. F. Gao, C.P. Wang, Y.Y. Li, X.J. Liu, Y. Takaku, I. Ohnuma et al., Experimental Investigation and Thermodynamic Assessment of Phase Equilibria in the Ag-Au-Sn System, Journal of Elec Materi 38, 2096-2105 (2009). [doi:10.1007/s11664-009-0859-3](https://doi.org/10.1007/s11664-009-0859-3)
2. J. Wang, H.S. Liu, L.B. Liu, Z.P. Jin, Thermodynamic description of the Sn–Ag–Au ternary system, Calphad 31, 545-552 (2007). [doi:10.1016/j.calphad.2007.03.001](https://doi.org/10.1016/j.calphad.2007.03.001)

---

Derived data CC BY 4.0 ([licence](https://creativecommons.org/licenses/by/4.0/)): cite ORCHID ([CITATION.cff](https://data.orchid-project.org/CITATION.cff)) and the original sources. Each quoted sentence is reproduced under fair use so the value can be checked; source papers, page images and full text are not redistributed. Field reference: [SCHEMA.md](https://data.orchid-project.org/literature/SCHEMA.md). Machine-readable guide: [llms.txt](https://data.orchid-project.org/llms.txt).

File: systems/AG-AU.md
# Ag–Au system

> Ag–Au system: 0 accepted literature values (none) and 1 calculated phase diagram(s) from ORCHID, each value with evidence class, source, page and quote.

HTML: https://data.orchid-project.org/systems/AG-AU.html · Markdown: https://data.orchid-project.org/systems/AG-AU.md

0 accepted literature values from 0 paper(s); 1 calculated phase diagram(s). 13 further extracted value(s) not accepted by the reader-agreement checks are only in the JSON/CSV.

Data: [JSON](https://data.orchid-project.org/literature/systems/AG-AU.json) · [CSV](https://data.orchid-project.org/systems/AG-AU.csv) · [interactive explorer](https://orchid-project.org/data-explorer/#AG-AU) · [interactive phase diagram](https://orchid-project.org/phase-diagrams/#AG-AU/AgAu-88Has-LB.json) · [phases (4)](https://data.orchid-project.org/phases/pages/AG-AU.html) · [papers (bibliography)](https://data.orchid-project.org/bibliography/pages/systems/AG-AU.html) · [Markdown](https://data.orchid-project.org/systems/AG-AU.md)

## Calculated phase diagrams

Binary phase diagrams calculated with pycalphad 0.11.2 from the SGTE binary collection (Hallstedt 2025, CC BY 4.0). Evidence class: model.

Table: Assessments with a calculated phase diagram

| TDB file | Assessment | SHA-256 | Links |
|---|---|---|---|
| AgAu-88Has-LB.tdb | S. Hassam, M. Gambino, M. Gaune-Escard, J.P. Bros, J. Agren, Metall. Trans. A, 19A, 409-16(1988). [doi:10.1007/BF02649254](https://doi.org/10.1007/BF02649254) | `f4ba1567c5750502886b1c903cae4800a7061000122b36697eef86fc3ecf81d6` | [viewer](https://orchid-project.org/phase-diagrams/#AG-AU/AgAu-88Has-LB.json) · [TDB](https://orchid-project.org/data/databases/sgte-binary/AgAu-88Has-LB.tdb) · [JSON](https://data.orchid-project.org/phase-diagrams/sgte/AgAu-88Has-LB.json) |

Convex hulls: [Materials Project DFT hull](https://data.orchid-project.org/hulls/dft-mp/AG/AG-AU.json) · [OQMD DFT hull](https://data.orchid-project.org/hulls/dft-oqmd/AG/AG-AU.json)

## Please cite

- R. Arróyave, J. Saal, D. Shin, ORCHID-Values: thermodynamic and phase-equilibrium values read from the literature (version 2026.10; Version 1, machine-extracted), Zenodo (2026). https://doi.org/10.5281/zenodo.PENDING-literature
- R. Arróyave, J. Saal, D. Shin, ORCHID-Diagrams: calculated binary phase diagrams (version 2026.10), Zenodo (2026). https://doi.org/10.5281/zenodo.PENDING-phase-diagrams
- R. Arróyave, J. Saal, D. Shin, ORCHID-Hulls: binary convex hulls (Materials Project, OQMD, assessed CALPHAD) (version 2026.10), Zenodo (2026). https://doi.org/10.5281/zenodo.PENDING-hulls
- R. Arróyave, J. Saal, D. Shin, ORCHID data: umbrella record of the ORCHID datasets (version 2026.10; Version 1, machine-extracted), Zenodo (2026). https://doi.org/10.5281/zenodo.PENDING-orchid-data

Also cite the original source of every value you use (paper_citation / paper_doi, and cited_dois for values the paper cites from earlier work); B. Hallstedt, The SGTE collection of binary datasets, Calphad 89 (2025) 102833, https://doi.org/10.1016/j.calphad.2025.102833 (CC BY 4.0), and the original assessment named in each file; A. Jain et al., The Materials Project: A materials genome approach to accelerating materials innovation, APL Materials 1 (2013) 011002, https://doi.org/10.1063/1.4812323 (CC BY 4.0); J. E. Saal et al., JOM 65 (2013) 1501, https://doi.org/10.1007/s11837-013-0755-4 and S. Kirklin et al., npj Comput. Mater. 1 (2015) 15010, https://doi.org/10.1038/npjcompumats.2015.10 (CC BY 4.0).

Version 1, machine-extracted: values were read by language-model readers constrained to quote their source and checked automatically, and the release was then audited on the printed pages by adversarial audits, an independent second review of fit-facing records and a preliminary human review of a frozen sample. Flags such as accepted and ESPEI-ready record screening results, not certification; known issues are listed in the release notes.

```bibtex
@misc{orchid_literature_2026,
  author    = {Arr{\'o}yave, Raymundo and Saal, James and Shin, Dongwon},
  title     = {{ORCHID-Values: thermodynamic and phase-equilibrium values read from the literature}},
  version   = {2026.10},
  publisher = {Zenodo},
  year      = {2026},
  doi       = {10.5281/zenodo.PENDING-literature},
  url       = {https://doi.org/10.5281/zenodo.PENDING-literature},
  note      = {Version 1, machine-extracted}
}

@misc{orchid_phase_diagrams_2026,
  author    = {Arr{\'o}yave, Raymundo and Saal, James and Shin, Dongwon},
  title     = {{ORCHID-Diagrams: calculated binary phase diagrams}},
  version   = {2026.10},
  publisher = {Zenodo},
  year      = {2026},
  doi       = {10.5281/zenodo.PENDING-phase-diagrams},
  url       = {https://doi.org/10.5281/zenodo.PENDING-phase-diagrams}
}

@misc{orchid_hulls_2026,
  author    = {Arr{\'o}yave, Raymundo and Saal, James and Shin, Dongwon},
  title     = {{ORCHID-Hulls: binary convex hulls (Materials Project, OQMD, assessed CALPHAD)}},
  version   = {2026.10},
  publisher = {Zenodo},
  year      = {2026},
  doi       = {10.5281/zenodo.PENDING-hulls},
  url       = {https://doi.org/10.5281/zenodo.PENDING-hulls}
}

@misc{orchid_data_2026,
  author    = {Arr{\'o}yave, Raymundo and Saal, James and Shin, Dongwon},
  title     = {{ORCHID data: umbrella record of the ORCHID datasets}},
  version   = {2026.10},
  publisher = {Zenodo},
  year      = {2026},
  doi       = {10.5281/zenodo.PENDING-orchid-data},
  url       = {https://doi.org/10.5281/zenodo.PENDING-orchid-data},
  note      = {Version 1, machine-extracted}
}
```

---

Derived data CC BY 4.0 ([licence](https://creativecommons.org/licenses/by/4.0/)): cite ORCHID ([CITATION.cff](https://data.orchid-project.org/CITATION.cff)) and the original sources. Quotes are short excerpts kept so that each value can be checked; they remain under the publishers' copyright and are not relicensed. Source papers, page images and full text are not redistributed. Field reference: [SCHEMA.md](https://data.orchid-project.org/literature/SCHEMA.md). Machine-readable guide: [llms.txt](https://data.orchid-project.org/llms.txt). Found an error? The report link of a value (Markdown: its id, ORC-..., in the Location column) opens a pre-filled GitHub issue, https://github.com/orchid-calphad/orchid-data/issues/new?template=report-value-error.yml&record_id=\<id>, carrying only the record id, source and value; [how to contribute](https://orchid-project.org/contribute/).
