Repository: orchid-calphad/orchid-data

# ORCHID data

Open data of the **ORCHID** project (Open Repository for CALPHAD Hypotheses, Intelligence, and Discovery),
served at <https://data.orchid-project.org> and browsable at <https://orchid-project.org>.

**Release v2026.10. Version 1, machine-extracted: values were read from papers by language-model readers constrained to quote their source and checked automatically (quote verification, field-placement rule, printed-page sign checks, DFT and Kim et al. 2017 cross-checks); a hand-checked precision sample is in progress.**

| Folder | Content |
|---|---|

File: systems/AG-BA.md
# Ag–Ba system

> Ag–Ba system: 0 accepted literature values (none) and 1 calculated phase diagram(s) from ORCHID, each value with evidence class, source, page and quote.

HTML: https://data.orchid-project.org/systems/AG-BA.html · Markdown: https://data.orchid-project.org/systems/AG-BA.md

0 accepted literature values from 0 paper(s); 1 calculated phase diagram(s).

Data: [interactive phase diagram](https://orchid-project.org/phase-diagrams/#AG-BA/AgBa-95Che-LB.json) · [Markdown](https://data.orchid-project.org/systems/AG-BA.md)

## Calculated phase diagrams

Binary phase diagrams calculated with pycalphad 0.11.2 from the SGTE binary collection (Hallstedt 2025, CC BY 4.0). Evidence class: model.

Table: Assessments with a calculated phase diagram

| TDB file | Assessment | SHA-256 | Links |
|---|---|---|---|
| AgBa-95Che-LB.tdb | P.-Y. Chevalier, E. Fischer, unpublished, Thermodata, 1995. | `d537feedfa4ddf97e0664e7a033f110152ebf378e0452c9653bed89764591fec` | [viewer](https://orchid-project.org/phase-diagrams/#AG-BA/AgBa-95Che-LB.json) · [TDB](https://orchid-project.org/data/databases/sgte-binary/AgBa-95Che-LB.tdb) · [JSON](https://data.orchid-project.org/phase-diagrams/sgte/AgBa-95Che-LB.json) |

Table: Calculated three-phase invariants (model, mole fraction of the second component)

| TDB file | T (K) | Phases at the invariant |
|---|---:|---|
| AgBa-95Che-LB.tdb | 962.02 | FCC_A1 (x(Ba) 1.700e-4) + LIQUID (x(Ba) 0.1223) + AG5BA (x(Ba) 0.16667) |
| AgBa-95Che-LB.tdb | 962.02 | FCC_A1 (x(Ba) 1.700e-4) + LIQUID (x(Ba) 0.12228) + AG5BA (x(Ba) 0.16667) |
| AgBa-95Che-LB.tdb | 949.73 | AG5BA (x(Ba) 0.16667) + LIQUID (x(Ba) 0.22726) + AG2BA (x(Ba) 0.33333) |
| AgBa-95Che-LB.tdb | 949.73 | AG5BA (x(Ba) 0.16667) + LIQUID (x(Ba) 0.22708) + AG2BA (x(Ba) 0.33333) |
| AgBa-95Che-LB.tdb | 837.61 | AG2BA (x(Ba) 0.33333) + AGBA_B27 (x(Ba) 0.5) + LIQUID (x(Ba) 0.52011) |
| AgBa-95Che-LB.tdb | 837.6 | AG2BA (x(Ba) 0.33333) + AGBA_B27 (x(Ba) 0.5) + LIQUID (x(Ba) 0.52038) |
| AgBa-95Che-LB.tdb | 635.83 | AGBA_B27 (x(Ba) 0.5) + AG2BA3 (x(Ba) 0.6) + LIQUID (x(Ba) 0.72557) |
| AgBa-95Che-LB.tdb | 635.83 | AGBA_B27 (x(Ba) 0.5) + AG2BA3 (x(Ba) 0.6) + LIQUID (x(Ba) 0.72593) |
| AgBa-95Che-LB.tdb | 635.82 | AGBA_B27 (x(Ba) 0.5) + AG2BA3 (x(Ba) 0.6) + LIQUID (x(Ba) 0.72572) |
| AgBa-95Che-LB.tdb | 604.93 | AG2BA3 (x(Ba) 0.6) + LIQUID (x(Ba) 0.75698) + BCC_A2 (x(Ba) 0.99941) |
| AgBa-95Che-LB.tdb | 604.93 | AG2BA3 (x(Ba) 0.6) + LIQUID (x(Ba) 0.75712) + BCC_A2 (x(Ba) 0.99941) |

Convex hulls: [Materials Project DFT hull](https://data.orchid-project.org/hulls/dft-mp/AG/AG-BA.json) · [OQMD DFT hull](https://data.orchid-project.org/hulls/dft-oqmd/AG/AG-BA.json)

## Please cite

- R. Arróyave, J. Saal, D. Shin, ORCHID calculated binary phase diagrams (version 2026.10), Zenodo (2026). https://doi.org/10.5281/zenodo.PENDING-phase-diagrams
- R. Arróyave, J. Saal, D. Shin, ORCHID binary convex hulls (Materials Project, OQMD, assessed CALPHAD) (version 2026.10), Zenodo (2026). https://doi.org/10.5281/zenodo.PENDING-hulls
- R. Arróyave, J. Saal, D. Shin, ORCHID data (version 2026.10; Version 1, machine-extracted), Zenodo (2026). https://doi.org/10.5281/zenodo.PENDING-orchid-data

Also cite B. Hallstedt, The SGTE collection of binary datasets, Calphad 89 (2025) 102833, https://doi.org/10.1016/j.calphad.2025.102833 (CC BY 4.0), and the original assessment named in each file; A. Jain et al., The Materials Project: A materials genome approach to accelerating materials innovation, APL Materials 1 (2013) 011002, https://doi.org/10.1063/1.4812323 (CC BY 4.0); J. E. Saal et al., JOM 65 (2013) 1501, https://doi.org/10.1007/s11837-013-0755-4 and S. Kirklin et al., npj Comput. Mater. 1 (2015) 15010, https://doi.org/10.1038/npjcompumats.2015.10 (CC BY 4.0); the original source of every value you use (paper_citation / paper_doi, and cited_dois for values the paper cites from earlier work).

Version 1, machine-extracted: values were read from papers by language-model readers constrained to quote their source and checked automatically (quote verification, field-placement rule, printed-page sign checks, DFT and Kim et al. 2017 cross-checks); a hand-checked precision sample is in progress.

```bibtex
@misc{orchid_phase_diagrams_2026,
  author    = {Arr{\'o}yave, Raymundo and Saal, James and Shin, Dongwon},
  title     = {{ORCHID calculated binary phase diagrams}},
  version   = {2026.10},
  publisher = {Zenodo},
  year      = {2026},
  doi       = {10.5281/zenodo.PENDING-phase-diagrams},
  url       = {https://doi.org/10.5281/zenodo.PENDING-phase-diagrams}
}

@misc{orchid_hulls_2026,
  author    = {Arr{\'o}yave, Raymundo and Saal, James and Shin, Dongwon},
  title     = {{ORCHID binary convex hulls (Materials Project, OQMD, assessed CALPHAD)}},
  version   = {2026.10},
  publisher = {Zenodo},
  year      = {2026},
  doi       = {10.5281/zenodo.PENDING-hulls},
  url       = {https://doi.org/10.5281/zenodo.PENDING-hulls}
}

@misc{orchid_data_2026,
  author    = {Arr{\'o}yave, Raymundo and Saal, James and Shin, Dongwon},
  title     = {{ORCHID data}},
  version   = {2026.10},
  publisher = {Zenodo},
  year      = {2026},
  doi       = {10.5281/zenodo.PENDING-orchid-data},
  url       = {https://doi.org/10.5281/zenodo.PENDING-orchid-data},
  note      = {Version 1, machine-extracted}
}
```

---

Derived data CC BY 4.0 ([licence](https://creativecommons.org/licenses/by/4.0/)): cite ORCHID ([CITATION.cff](https://data.orchid-project.org/CITATION.cff)) and the original sources. Each quoted sentence is reproduced under fair use so the value can be checked; source papers, page images and full text are not redistributed. Field reference: [SCHEMA.md](https://data.orchid-project.org/literature/SCHEMA.md). Machine-readable guide: [llms.txt](https://data.orchid-project.org/llms.txt).

File: systems/AG-BE.md
# Ag–Be system

> Ag–Be system: 0 accepted literature values (none) and 1 calculated phase diagram(s) from ORCHID, each value with evidence class, source, page and quote.

HTML: https://data.orchid-project.org/systems/AG-BE.html · Markdown: https://data.orchid-project.org/systems/AG-BE.md

0 accepted literature values from 0 paper(s); 1 calculated phase diagram(s).

Data: [interactive phase diagram](https://orchid-project.org/phase-diagrams/#AG-BE/AgBe-04Kor-LB.json) · [phases (5)](https://data.orchid-project.org/phases/pages/AG-BE.html) · [papers (bibliography)](https://data.orchid-project.org/bibliography/pages/systems/AG-BE.html) · [Markdown](https://data.orchid-project.org/systems/AG-BE.md)

## Calculated phase diagrams

Binary phase diagrams calculated with pycalphad 0.11.2 from the SGTE binary collection (Hallstedt 2025, CC BY 4.0). Evidence class: model.

Table: Assessments with a calculated phase diagram

| TDB file | Assessment | SHA-256 | Links |
|---|---|---|---|
| AgBe-04Kor-LB.tdb | J. Korb, unpublished, GTT, 2004. | `14a24d717fb3deb7c645381a99317a90a872829336060ba879ae5906ae563ab2` | [viewer](https://orchid-project.org/phase-diagrams/#AG-BE/AgBe-04Kor-LB.json) · [TDB](https://orchid-project.org/data/databases/sgte-binary/AgBe-04Kor-LB.tdb) · [JSON](https://data.orchid-project.org/phase-diagrams/sgte/AgBe-04Kor-LB.json) |

Table: Calculated three-phase invariants (model, mole fraction of the second component)

| TDB file | T (K) | Phases at the invariant |
|---|---:|---|
| AgBe-04Kor-LB.tdb | 1520.5 | LIQUID (x(Be) 0.98083) + BCC_A2 (x(Be) 0.9971) + HCP_A3 (x(Be) 0.99943) |
| AgBe-04Kor-LB.tdb | 1260.09 | LIQUID (x(Be) 0.23323) + AG3BE8_C15 (x(Be) 0.73) + HCP_A3 (x(Be) 0.99767) |
| AgBe-04Kor-LB.tdb | 1146.71 | FCC_A1 (x(Be) 0.00532) + LIQUID (x(Be) 0.11007) + AG3BE8_C15 (x(Be) 0.73) |
| AgBe-04Kor-LB.tdb | 1146.71 | FCC_A1 (x(Be) 0.00531) + LIQUID (x(Be) 0.10971) + AG3BE8_C15 (x(Be) 0.73) |
| AgBe-04Kor-LB.tdb | 1053.15 | FCC_A1 (x(Be) 0.00335) + AG3BE8_C15 (x(Be) 0.73) + HCP_A3 (x(Be) 0.99912) |
| AgBe-04Kor-LB.tdb | 1053.15 | FCC_A1 (x(Be) 0.00335) + AG3BE8_C15 (x(Be) 0.73) + HCP_A3 (x(Be) 0.99912) |
| AgBe-04Kor-LB.tdb | 1053.15 | FCC_A1 (x(Be) 0.00335) + AG3BE8_C15 (x(Be) 0.73) + HCP_A3 (x(Be) 0.99912) |
| AgBe-04Kor-LB.tdb | 1053.15 | FCC_A1 (x(Be) 0.00335) + AG3BE8_C15 (x(Be) 0.73) + HCP_A3 (x(Be) 0.99912) |

Convex hulls: [Materials Project DFT hull](https://data.orchid-project.org/hulls/dft-mp/AG/AG-BE.json) · [OQMD DFT hull](https://data.orchid-project.org/hulls/dft-oqmd/AG/AG-BE.json)

## Please cite

- R. Arróyave, J. Saal, D. Shin, ORCHID calculated binary phase diagrams (version 2026.10), Zenodo (2026). https://doi.org/10.5281/zenodo.PENDING-phase-diagrams
- R. Arróyave, J. Saal, D. Shin, ORCHID binary convex hulls (Materials Project, OQMD, assessed CALPHAD) (version 2026.10), Zenodo (2026). https://doi.org/10.5281/zenodo.PENDING-hulls
- R. Arróyave, J. Saal, D. Shin, ORCHID data (version 2026.10; Version 1, machine-extracted), Zenodo (2026). https://doi.org/10.5281/zenodo.PENDING-orchid-data

Also cite B. Hallstedt, The SGTE collection of binary datasets, Calphad 89 (2025) 102833, https://doi.org/10.1016/j.calphad.2025.102833 (CC BY 4.0), and the original assessment named in each file; A. Jain et al., The Materials Project: A materials genome approach to accelerating materials innovation, APL Materials 1 (2013) 011002, https://doi.org/10.1063/1.4812323 (CC BY 4.0); J. E. Saal et al., JOM 65 (2013) 1501, https://doi.org/10.1007/s11837-013-0755-4 and S. Kirklin et al., npj Comput. Mater. 1 (2015) 15010, https://doi.org/10.1038/npjcompumats.2015.10 (CC BY 4.0); the original source of every value you use (paper_citation / paper_doi, and cited_dois for values the paper cites from earlier work).

Version 1, machine-extracted: values were read from papers by language-model readers constrained to quote their source and checked automatically (quote verification, field-placement rule, printed-page sign checks, DFT and Kim et al. 2017 cross-checks); a hand-checked precision sample is in progress.

```bibtex
@misc{orchid_phase_diagrams_2026,
  author    = {Arr{\'o}yave, Raymundo and Saal, James and Shin, Dongwon},
  title     = {{ORCHID calculated binary phase diagrams}},
  version   = {2026.10},
  publisher = {Zenodo},
  year      = {2026},
  doi       = {10.5281/zenodo.PENDING-phase-diagrams},
  url       = {https://doi.org/10.5281/zenodo.PENDING-phase-diagrams}
}

@misc{orchid_hulls_2026,
  author    = {Arr{\'o}yave, Raymundo and Saal, James and Shin, Dongwon},
  title     = {{ORCHID binary convex hulls (Materials Project, OQMD, assessed CALPHAD)}},
  version   = {2026.10},
  publisher = {Zenodo},
  year      = {2026},
  doi       = {10.5281/zenodo.PENDING-hulls},
  url       = {https://doi.org/10.5281/zenodo.PENDING-hulls}
}

@misc{orchid_data_2026,
  author    = {Arr{\'o}yave, Raymundo and Saal, James and Shin, Dongwon},
  title     = {{ORCHID data}},
  version   = {2026.10},
  publisher = {Zenodo},
  year      = {2026},
  doi       = {10.5281/zenodo.PENDING-orchid-data},
  url       = {https://doi.org/10.5281/zenodo.PENDING-orchid-data},
  note      = {Version 1, machine-extracted}
}
```

---

Derived data CC BY 4.0 ([licence](https://creativecommons.org/licenses/by/4.0/)): cite ORCHID ([CITATION.cff](https://data.orchid-project.org/CITATION.cff)) and the original sources. Quotes are short excerpts kept so that each value can be checked; they remain under the publishers' copyright and are not relicensed. Source papers, page images and full text are not redistributed. Field reference: [SCHEMA.md](https://data.orchid-project.org/literature/SCHEMA.md). Machine-readable guide: [llms.txt](https://data.orchid-project.org/llms.txt).

File: systems/AG-BI-NI.md
# Ag–Bi–Ni system

> Ag–Bi–Ni system: 4 accepted literature values (invariant reaction 4) and 0 calculated phase diagram(s) from ORCHID, each value with evidence class, source, page and quote.

HTML: https://data.orchid-project.org/systems/AG-BI-NI.html · Markdown: https://data.orchid-project.org/systems/AG-BI-NI.md

4 accepted literature values from 1 paper(s) (model 4); 0 calculated phase diagram(s).

Data: [JSON](https://data.orchid-project.org/literature/systems/AG-BI-NI.json) · [CSV](https://data.orchid-project.org/systems/AG-BI-NI.csv) · [interactive explorer](https://orchid-project.org/data-explorer/#AG-BI-NI) · [papers (bibliography)](https://data.orchid-project.org/bibliography/pages/systems/AG-BI-NI.html) · [Markdown](https://data.orchid-project.org/systems/AG-BI-NI.md)

Table: Accepted values by evidence class

| Evidence class | Values |
|---|---:|
| model | 4 |

Table: Accepted values by property group

| Property group | Values |
|---|---:|
| invariant reaction | 4 |

## Invariant reactions (literature)

Table: Invariant reactions reported in the literature for the Ag–Bi–Ni system (4)

| T (K) | Reaction / phases | Compositions (mole fraction) | Class | Source | Location | Quote |
|---:|---|---|---|---|---|---|
| 692.7 | Liquid + BiNi -> Bi3Ni + fcc(Ag) | L: Bi 0.552, Ni 0.015; BiNi: Bi 0.5, Ni 0.5; Bi3Ni: Bi 0.75, Ni 0.25 | model | [1] Liu 2016; _cites Gao 2009_ [doi](https://doi.org/10.1557/jmr.2009.0302) | Table V, p. 7, row 3; `ORC-RVCXO3WVT6` |  |
| 683.28 | Liquid + BiNi -> Bi3Ni + fcc(Ag) | L: Bi 0.5716, Ni 0.0223; BiNi: Bi 0.5, Ni 0.5; Bi3Ni: Bi 0.75, Ni 0.25 | model | [1] Liu 2016 | Table V, p. 7, row 4; `ORC-RKPDZOJ7IY` |  |
| 534.2 | Liquid -> Bi3Ni + fcc(Ag) + (Bi) | L: Bi 0.948, Ni 0.003; Bi3Ni: Bi 0.75, Ni 0.25 | model | [1] Liu 2016; _cites Gao 2009_ [doi](https://doi.org/10.1557/jmr.2009.0302) | Table V, p. 7, row 5; `ORC-K7GSDZFUMX` |  |
| 533.9 | Liquid -> Bi3Ni + fcc(Ag) + (Bi) | L: Bi 0.9472, Ni 0.0051; Bi3Ni: Bi 0.75, Ni 0.25 | model | [1] Liu 2016 | Table V, p. 7, row 6; `ORC-CO7ZDOLVFE` |  |

## Sources

Reporting papers the values were read from (a value cited from another work names that work in its row).

1. Yuling Liu, Shuhong Liu, Cong Zhang, Xingxu Lu, Chong Chen, Yong Du et al., Thermodynamic Assessment of the Bi–Ni and Bi–Ni–X (X = Ag, Cu) Systems, Journal of Elec Materi 45, 1041-1056 (2016). [doi:10.1007/s11664-015-4272-9](https://doi.org/10.1007/s11664-015-4272-9)

## Please cite

- R. Arróyave, J. Saal, D. Shin, ORCHID-Values: thermodynamic and phase-equilibrium values read from the literature (version 2026.10; Version 1, machine-extracted), Zenodo (2026). https://doi.org/10.5281/zenodo.23735569
- R. Arróyave, J. Saal, D. Shin, ORCHID data: umbrella record of the ORCHID datasets (version 2026.10; Version 1, machine-extracted), Zenodo (2026). https://doi.org/10.5281/zenodo.23736065

Also cite the original source of every value you use (paper_citation / paper_doi, and cited_dois for values the paper cites from earlier work); B. Hallstedt, The SGTE collection of binary datasets, Calphad 89 (2025) 102833, https://doi.org/10.1016/j.calphad.2025.102833 (CC BY 4.0), and the original assessment named in each file; A. Jain et al., The Materials Project: A materials genome approach to accelerating materials innovation, APL Materials 1 (2013) 011002, https://doi.org/10.1063/1.4812323 (CC BY 4.0); J. E. Saal et al., JOM 65 (2013) 1501, https://doi.org/10.1007/s11837-013-0755-4 and S. Kirklin et al., npj Comput. Mater. 1 (2015) 15010, https://doi.org/10.1038/npjcompumats.2015.10 (CC BY 4.0).

Version 1, machine-extracted: values were read by language-model readers constrained to quote their source and checked automatically, and the release was then audited on the printed pages by adversarial audits, an independent second review of fit-facing records and a preliminary human review of a frozen sample. Flags such as accepted and ESPEI-ready record screening results, not certification; known issues are listed in the release notes.

```bibtex
@misc{orchid_literature_2026,
  author    = {Arr{\'o}yave, Raymundo and Saal, James and Shin, Dongwon},
  title     = {{ORCHID-Values: thermodynamic and phase-equilibrium values read from the literature}},
  version   = {2026.10},
  publisher = {Zenodo},
  year      = {2026},
  doi       = {10.5281/zenodo.23735569},
  url       = {https://doi.org/10.5281/zenodo.23735569},
  note      = {Version 1, machine-extracted}
}

@misc{orchid_data_2026,
  author    = {Arr{\'o}yave, Raymundo and Saal, James and Shin, Dongwon},
  title     = {{ORCHID data: umbrella record of the ORCHID datasets}},
  version   = {2026.10},
  publisher = {Zenodo},
  year      = {2026},
  doi       = {10.5281/zenodo.23736065},
  url       = {https://doi.org/10.5281/zenodo.23736065},
  note      = {Version 1, machine-extracted}
}
```

---

Derived data CC BY 4.0 ([licence](https://creativecommons.org/licenses/by/4.0/)): cite ORCHID ([CITATION.cff](https://data.orchid-project.org/CITATION.cff)) and the original sources. Quotes are short excerpts kept so that each value can be checked; they remain under the publishers' copyright and are not relicensed. Source papers, page images and full text are not redistributed. Field reference: [SCHEMA.md](https://data.orchid-project.org/literature/SCHEMA.md). Machine-readable guide: [llms.txt](https://data.orchid-project.org/llms.txt). Found an error? The report link of a value (Markdown: its id, ORC-..., in the Location column) opens a pre-filled GitHub issue, https://github.com/orchid-calphad/orchid-data/issues/new?template=report-value-error.yml&record_id=\<id>, carrying only the record id, source and value; [how to contribute](https://orchid-project.org/contribute/).

File: systems/AG-BI-O.md
# Ag–Bi–O system

> Ag–Bi–O system: 26 accepted literature values (invariant reaction 20, phase transition 6) and 0 calculated phase diagram(s) from ORCHID, each value with evidence class, source, page and quote.

HTML: https://data.orchid-project.org/systems/AG-BI-O.html · Markdown: https://data.orchid-project.org/systems/AG-BI-O.md

26 accepted literature values from 1 paper(s) (experimental 18, model 8); 0 calculated phase diagram(s).

Data: [JSON](https://data.orchid-project.org/literature/systems/AG-BI-O.json) · [CSV](https://data.orchid-project.org/systems/AG-BI-O.csv) · [interactive explorer](https://orchid-project.org/data-explorer/#AG-BI-O) · [papers (bibliography)](https://data.orchid-project.org/bibliography/pages/systems/AG-BI-O.html) · [Markdown](https://data.orchid-project.org/systems/AG-BI-O.md)

Table: Accepted values by evidence class

| Evidence class | Values |
|---|---:|
| experimental | 18 |
| model | 8 |

Table: Accepted values by property group

| Property group | Values |
|---|---:|
| invariant reaction | 20 |
| phase transition | 6 |

## Invariant reactions (literature)

Table: Invariant reactions reported in the literature for the Ag–Bi–O system (20)

| T (K) | Reaction / phases | Compositions (mole fraction) | Class | Source | Location | Quote |
|---:|---|---|---|---|---|---|
| 1211.6 | (Ag) + L2 -> L1 |  | model | [1] Assal 1999 | Table I, p. 1, row 22; `ORC-5PRKZ2ZHDR` |  |
| 1211 | (Ag) + L2 -> L1 | (Ag): Bi 0.33 | experimental | [1] Assal 1999 | Table I, p. 1, row 16; `ORC-66AFJACBN5` |  |
| 1210 | (Ag) + L2 -> L1 |  | experimental | [1] Assal 1999 | Table I, p. 1, row 19; `ORC-PQYYFMB36Z` |  |
| 1209 | (Ag) + L2 -> L1 | (Ag): Bi 0.75 | experimental | [1] Assal 1999 | Table I, p. 1, row 13; `ORC-Z6GLQ3MGED` |  |
| 1089.6 | δ-Bi2O3 + L1 -> (Ag) + L2 | L1: Ag 0.884, Bi 0.116, O 3.000e-5; (Ag): Ag 0.988, Bi 0.012, O 0; L2: Ag 0.001, Bi 0.4, O 0.599 | model | [1] Assal 1999 | Table V, p. 4, row 2; `ORC-BH5YXVUJVA` |  |
| 1002.1 | α-Bi2O3 -> δ-Bi2O3 (+ (Ag) + L1) | (Ag): Ag 0.981, Bi 0.019, O 0; L1: Ag 0.818, Bi 0.182, O 1.000e-5 | model | [1] Assal 1999 | Table V, p. 4, row 1; `ORC-3U7W636JDX` |  |
| 1002.1 | α-Bi2O3 -> δ-Bi2O3 (+ (Ag) + L2) | (Ag): Ag 1, Bi 0, O 4.000e-5; L2: Ag 0.033, Bi 0.38, O 0.587 | model | [1] Assal 1999 | Table V, p. 4, row 3; `ORC-KDUOMJ3TCC` |  |
| 962 | (Ag) + α -> L2 | (Ag): Bi 0.974 | experimental | [1] Assal 1999 | Table I, p. 1, row 1; `ORC-6ZMLM23CRR` |  |
| 961 | (Ag) + α -> L2 | (Ag): Bi 0.33 | experimental | [1] Assal 1999 | Table I, p. 1, row 14; `ORC-V4DQMWNEQ6.87a1d5` |  |
| 961 | (Ag) + α -> L2 | (Ag): Bi 0.75 | experimental | [1] Assal 1999 | Table I, p. 1, row 11; `ORC-V4DQMWNEQ6.9809ad` |  |
| 959.5 | (Ag) + α -> L2 |  | model | [1] Assal 1999 | Table I, p. 1, row 20; `ORC-ZICKE3NK34` |  |
| 959 | (Ag) + α -> L2 | (Ag): Bi 0.75 | experimental | [1] Assal 1999 | Table I, p. 1, row 9; `ORC-7ZNZAWMV6F.39f0fb` |  |
| 959 | (Ag) + α -> L2 | (Ag): Bi 0.33 | experimental | [1] Assal 1999 | Table I, p. 1, row 15; `ORC-7ZNZAWMV6F.a36fdf` |  |
| 959 | (Ag) + α -> L2 |  | experimental | [1] Assal 1999 | Table I, p. 1, row 17; `ORC-7ZNZAWMV6F.f36ed1` |  |
| 958 | (Ag) + α -> L2 | (Ag): Bi 0.95 | experimental | [1] Assal 1999 | Table I, p. 1, row 3; `ORC-FF3VUZ7LL6.4422d8` |  |
| 958 | (Ag) + α -> L2 | (Ag): Bi 0.75 | experimental | [1] Assal 1999 | Table I, p. 1, row 10; `ORC-FF3VUZ7LL6.595920` |  |
| 957 | (Ag) + α -> L2 | (Ag): Bi 0.89 | experimental | [1] Assal 1999 | Table I, p. 1, row 7; `ORC-32BDQ33U73` |  |
| 951 | (Ag) + α -> L2 | (Ag): Bi 0.95 | experimental | [1] Assal 1999 | Table I, p. 1, row 5; `ORC-EORQAECZX4` |  |
| 803.6 | Ag2O + L2 + (Ag) -> L1 | L2: Ag 0.446, Bi 0.133, O 0.422; (Ag): Ag 0.999, Bi 0, O 0.001; L1: Ag 0.749, Bi 0, O 0.251 | model | [1] Assal 1999 | Table V, p. 4, row 5; `ORC-NU7GU6GB7F` |  |
| 699.4 | Ag2O + α-Bi2O3 -> L2 (+ (Ag)) | L2: Ag 0.357, Bi 0.186, O 0.457; (Ag): Ag 1, Bi 0, O 1.000e-4 | model | [1] Assal 1999 | Table V, p. 4, row 4; `ORC-DSHBGRDEST` |  |

## Other properties

### Phase transition (6)

Table: Phase transition, Ag–Bi–O system

| Property | Value | T (K) | Phases / composition | Class | Source | Location | Quote |
|---|---:|---:|---|---|---|---|---|
| Phase transition | 1002.1 K | 1002.1 | α -> δ | model | [1] Assal 1999 | Table I, p. 1, row 21; `ORC-HKQMDFNQ7F` |  |
| Phase transition | 1003 K | 1003 | α -> δ; _α: Bi 0.95_ | experimental | [1] Assal 1999 | Table I, p. 1, row 4; `ORC-7AWURMXVGU` |  |
| Phase transition | 1004 K | 1004 | α -> δ; _α: Bi 0.974_ | experimental | [1] Assal 1999 | Table I, p. 1, row 2; `ORC-3QWGCQC2ZI` |  |
| Phase transition | 1004 K | 1004 | α -> δ; _α: Bi 0.89_ | experimental | [1] Assal 1999 | Table I, p. 1, row 8; `ORC-E3CSJTEG7D` |  |
| Phase transition | 1004 K | 1004 | α -> δ | experimental | [1] Assal 1999 | Table I, p. 1, row 18; `ORC-EALGZJOVOX` |  |
| Phase transition | 1005 K | 1005 | α -> δ; _α: Bi 0.95_ | experimental | [1] Assal 1999 | Table I, p. 1, row 6; `ORC-WOVMAQVT56` |  |

## Sources

Reporting papers the values were read from (a value cited from another work names that work in its row).

1. Jérôme Assal, Bengt Hallstedt, Ludwig J. Gauckler, Experimental Phase Diagram Study and Thermodynamic Optimization of the Ag‐Bi‐O System, Journal of the American Ceramic Society 82, 711-715 (1999). [doi:10.1111/j.1151-2916.1999.tb01821.x](https://doi.org/10.1111/j.1151-2916.1999.tb01821.x)

## Please cite

- R. Arróyave, J. Saal, D. Shin, ORCHID-Values: thermodynamic and phase-equilibrium values read from the literature (version 2026.10; Version 1, machine-extracted), Zenodo (2026). https://doi.org/10.5281/zenodo.PENDING-literature
- R. Arróyave, J. Saal, D. Shin, ORCHID data: umbrella record of the ORCHID datasets (version 2026.10; Version 1, machine-extracted), Zenodo (2026). https://doi.org/10.5281/zenodo.PENDING-orchid-data

Also cite the original source of every value you use (paper_citation / paper_doi, and cited_dois for values the paper cites from earlier work); B. Hallstedt, The SGTE collection of binary datasets, Calphad 89 (2025) 102833, https://doi.org/10.1016/j.calphad.2025.102833 (CC BY 4.0), and the original assessment named in each file; A. Jain et al., The Materials Project: A materials genome approach to accelerating materials innovation, APL Materials 1 (2013) 011002, https://doi.org/10.1063/1.4812323 (CC BY 4.0); J. E. Saal et al., JOM 65 (2013) 1501, https://doi.org/10.1007/s11837-013-0755-4 and S. Kirklin et al., npj Comput. Mater. 1 (2015) 15010, https://doi.org/10.1038/npjcompumats.2015.10 (CC BY 4.0).

Version 1, machine-extracted: values were read by language-model readers constrained to quote their source and checked automatically, and the release was then audited on the printed pages by adversarial audits, an independent second review of fit-facing records and a preliminary human review of a frozen sample. Flags such as accepted and ESPEI-ready record screening results, not certification; known issues are listed in the release notes.

```bibtex
@misc{orchid_literature_2026,
  author    = {Arr{\'o}yave, Raymundo and Saal, James and Shin, Dongwon},
  title     = {{ORCHID-Values: thermodynamic and phase-equilibrium values read from the literature}},
  version   = {2026.10},
  publisher = {Zenodo},
  year      = {2026},
  doi       = {10.5281/zenodo.PENDING-literature},
  url       = {https://doi.org/10.5281/zenodo.PENDING-literature},
  note      = {Version 1, machine-extracted}
}

@misc{orchid_data_2026,
  author    = {Arr{\'o}yave, Raymundo and Saal, James and Shin, Dongwon},
  title     = {{ORCHID data: umbrella record of the ORCHID datasets}},
  version   = {2026.10},
  publisher = {Zenodo},
  year      = {2026},
  doi       = {10.5281/zenodo.PENDING-orchid-data},
  url       = {https://doi.org/10.5281/zenodo.PENDING-orchid-data},
  note      = {Version 1, machine-extracted}
}
```

---

Derived data CC BY 4.0 ([licence](https://creativecommons.org/licenses/by/4.0/)): cite ORCHID ([CITATION.cff](https://data.orchid-project.org/CITATION.cff)) and the original sources. Quotes are short excerpts kept so that each value can be checked; they remain under the publishers' copyright and are not relicensed. Source papers, page images and full text are not redistributed. Field reference: [SCHEMA.md](https://data.orchid-project.org/literature/SCHEMA.md). Machine-readable guide: [llms.txt](https://data.orchid-project.org/llms.txt). Found an error? The report link of a value (Markdown: its id, ORC-..., in the Location column) opens a pre-filled GitHub issue, https://github.com/orchid-calphad/orchid-data/issues/new?template=report-value-error.yml&record_id=\<id>, carrying only the record id, source and value; [how to contribute](https://orchid-project.org/contribute/).

File: systems/AG-BI-SN.md
# Ag–Bi–Sn system

> Ag–Bi–Sn system: 18 accepted literature values (invariant reaction 17, phase transition 1) and 0 calculated phase diagram(s) from ORCHID, each value with evidence class, source, page and quote.

HTML: https://data.orchid-project.org/systems/AG-BI-SN.html · Markdown: https://data.orchid-project.org/systems/AG-BI-SN.md

18 accepted literature values from 2 paper(s) (experimental 3, model 15); 0 calculated phase diagram(s).

Data: [JSON](https://data.orchid-project.org/literature/systems/AG-BI-SN.json) · [CSV](https://data.orchid-project.org/systems/AG-BI-SN.csv) · [interactive explorer](https://orchid-project.org/data-explorer/#AG-BI-SN) · [Markdown](https://data.orchid-project.org/systems/AG-BI-SN.md)

Table: Accepted values by evidence class

| Evidence class | Values |
|---|---:|
| experimental | 3 |
| model | 15 |

Table: Accepted values by property group

| Property group | Values |
|---|---:|
| invariant reaction | 17 |
| phase transition | 1 |

## Invariant reactions (literature)

Table: Invariant reactions reported in the literature for the Ag–Bi–Sn system (17)

| T (K) | Reaction / phases | Compositions (mole fraction) | Class | Source | Location | Quote |
|---:|---|---|---|---|---|---|
| 995.45 | peritectic: p1: L+(Ag) -> ξAg |  | model | [1] Li 2008 | Table 3, p. 11, row 1 |  |
| 749.65 | peritectic: p2: L+ξAg -> Ag3Sn |  | model | [1] Li 2008 | Table 3, p. 11, row 2 |  |
| 536.45 | quasi-peritectic: L + (Ag) -> ξAg + (Bi) | L: Ag 0.0333, Bi 0.9567, Sn 0.01 | experimental | [1] Li 2008; _cites Hassam 1998_ [doi](https://doi.org/10.1016/s0925-8388%2897%2900617-8) | Table 2, p. 5, row 2 |  |
| 535.75 | quasi-peritectic: U1: L+(Ag) -> ξAg+(Bi) |  | model | [1] Li 2008 | Table 3, p. 11, row 3 |  |
| 535.75 | quasi-peritectic: L + (Ag) -> ξAg + (Bi) | L: Ag 0.0375, Bi 0.9541, Sn 0.0085 | model | [1] Li 2008 | Table 2, p. 5, row 1 |  |
| 535.25 | quasi-peritectic: L + ξAg -> Ag3Sn + (Bi) | L: Ag 0.0354, Bi 0.9513, Sn 0.0133 | model | [1] Li 2008 | Table 2, p. 5, row 3 |  |
| 535.25 | quasi-peritectic: U2: L+ξAg -> Ag3Sn+(Bi) |  | model | [1] Li 2008 | Table 3, p. 11, row 4 |  |
| 535.15 | L +(Ag)->(ζAg)+(Bi) | L: Ag 0.035, Bi 0.9517, Sn 0.0133; (Ag): Ag 0.8987, Bi 0.0031, Sn 0.0982; (ζAg): Ag 0.8821, Bi 0, Sn 0.1179; (Bi): Ag 0, Bi 0.9993, Sn 7.000e-4; Liquid: Ag 0.035, Bi 0.9517, Sn 0.0133 | model | [2] Kattner 1994 | Table III, p. 4, row 1 |  |
| 534.95 | quasi-peritectic: L + ξAg -> Ag3Sn + (Bi) | L: Ag 0.0233, Bi 0.9467, Sn 0.03 | experimental | [1] Li 2008; _cites Hassam 1998_ [doi](https://doi.org/10.1016/s0925-8388%2897%2900617-8) | Table 2, p. 5, row 4 |  |
| 534.75 | eutectic: e1: L -> (Ag)+(Bi) |  | model | [1] Li 2008 | Table 3, p. 11, row 5 |  |
| 511.75 | L+(ζAg)->Ag3Sn+(Bi) | L: Ag 0.0261, Bi 0.8396, Sn 0.1343; (ζAg): Ag 0.8153, Bi 0, Sn 0.1847; Ag3Sn: Ag 0.75, Bi 0, Sn 0.25; (Bi): Ag 0, Bi 0.9935, Sn 0.0065; Liquid: Ag 0.0261, Bi 0.8396, Sn 0.1343 | model | [2] Kattner 1994 | Table III, p. 4, row 2 |  |
| 493.65 | eutectic: e2: L -> Ag3Sn+(Sn) |  | model | [1] Li 2008 | Table 3, p. 11, row 6 |  |
| 415.35 | eutectic: e3: L -> (Bi)+(Sn) |  | model | [1] Li 2008 | Table 3, p. 11, row 7 |  |
| 414.35 | eutectic: L -> Ag3Sn + (Sn) + (Bi) | L: Ag 0.0064, Bi 0.4121, Sn 0.5815 | model | [1] Li 2008 | Table 2, p. 5, row 5 |  |
| 414.35 | eutectic: E: L -> Ag3Sn+(Bi)+(Sn) |  | model | [1] Li 2008 | Table 3, p. 11, row 8 |  |
| 411.55 | eutectic: L -> Ag3Sn + (Sn) + (Bi) | L: Ag 0.015, Bi 0.4214, Sn 0.5636 | experimental | [1] Li 2008; _cites Hassam 1998_ [doi](https://doi.org/10.1016/s0925-8388%2897%2900617-8) | Table 2, p. 5, row 6 |  |
| 409.65 | L->Ag3Sn+(Sn) +(Bi) | L: Ag 0.0108, Bi 0.4169, Sn 0.5723; Ag3Sn: Ag 0.75, Bi 0, Sn 0.25; (Sn): Ag 5.000e-4, Bi 0.1305, Sn 0.869; (Bi): Ag 0, Bi 0.9889, Sn 0.0111; Liquid: Ag 0.0108, Bi 0.4169, Sn 0.5723 | model | [2] Kattner 1994 | Table III, p. 4, row 3 |  |

## Other properties

### Phase transition (1)

Table: Phase transition, Ag–Bi–Sn system

| Property | Value | T (K) | Phases / composition | Class | Source | Location | Quote |
|---|---:|---:|---|---|---|---|---|
| Phase transition | 492.95 K | 492.95 |  | model | [2] Kattner 1994 | p. 6 | “Such a solidification calculation was carried out for an alloy with the composition of 95.54 at.% Sn, 1.14 at.% Bi, and 3.32 at.% Ag. Solidification of this alloy begins at 219.8~ with the precipitation of (Sn) with a composition of 99.65 at.% Sn, 0.38 at.% Bi, and 0.07 at.% Ag.” |

## Sources

Reporting papers the values were read from (a value cited from another work names that work in its row).

1. Zuoan Li, Zhanmin Cao, Sabine Knott, Adolf Mikula, Yong Du, Zhiyu Qiao, Thermodynamic investigation of the Ag–Bi–Sn ternary system, Calphad 32, 152-163 (2008). [doi:10.1016/j.calphad.2007.07.008](https://doi.org/10.1016/j.calphad.2007.07.008)
2. Ursula r Kattner, William J. Boettinger, On the Sn-Bi-Ag ternary phase diagram, J. Electron. Mater. 23, 603-610 (1994). [doi:10.1007/bf02653345](https://doi.org/10.1007/bf02653345)

---

Derived data CC BY 4.0 ([licence](https://creativecommons.org/licenses/by/4.0/)): cite ORCHID ([CITATION.cff](https://data.orchid-project.org/CITATION.cff)) and the original sources. Each quoted sentence is reproduced under fair use so the value can be checked; source papers, page images and full text are not redistributed. Field reference: [SCHEMA.md](https://data.orchid-project.org/literature/SCHEMA.md). Machine-readable guide: [llms.txt](https://data.orchid-project.org/llms.txt).

File: systems/AG-BI.md
# Ag–Bi system

> Ag–Bi system: 55 accepted literature values (crystal structure 29, invariant reaction 18, phase transition 8) and 3 calculated phase diagram(s) from ORCHID, each value with evidence class, source, page and quote.

HTML: https://data.orchid-project.org/systems/AG-BI.html · Markdown: https://data.orchid-project.org/systems/AG-BI.md

55 accepted literature values from 2 paper(s) (experimental 23, model 3, unspecified 29); 3 calculated phase diagram(s). 3 further extracted value(s) not accepted by the reader-agreement checks are only in the JSON/CSV.

Data: [JSON](https://data.orchid-project.org/literature/systems/AG-BI.json) · [CSV](https://data.orchid-project.org/systems/AG-BI.csv) · [interactive explorer](https://orchid-project.org/data-explorer/#AG-BI) · [interactive phase diagram](https://orchid-project.org/phase-diagrams/#AG-BI/AgBi-94Kat.json) · [Markdown](https://data.orchid-project.org/systems/AG-BI.md)

Table: Accepted values by evidence class

| Evidence class | Values |
|---|---:|
| experimental | 23 |
| model | 3 |
| unspecified | 29 |

Table: Accepted values by property group

| Property group | Values |
|---|---:|
| invariant reaction | 18 |
| phase transition | 8 |
| crystal structure | 29 |

## Calculated phase diagrams

Binary phase diagrams calculated with pycalphad 0.11.2 from the SGTE binary collection (Hallstedt 2025, CC BY 4.0). Evidence class: model.

Table: Assessments with a calculated phase diagram

| TDB file | Assessment | SHA-256 | Links |
|---|---|---|---|
| AgBi-94Kat.tdb | U.R. Kattner, W.J. Boettinger, J. Electron. Mater., 23, 603-10(1994). [doi:10.1007/BF02653345](https://doi.org/10.1007/BF02653345) | `9b254b03596511d9af343e533921dcfdf394962cdbbdf4a346c5a8c7161a4d12` | [viewer](https://orchid-project.org/phase-diagrams/#AG-BI/AgBi-94Kat.json) · [TDB](https://orchid-project.org/data/databases/sgte-binary/AgBi-94Kat.tdb) · [JSON](https://data.orchid-project.org/phase-diagrams/sgte/AgBi-94Kat.json) |
| AgBi-98Luk-LB.tdb | H.L. Lukas, unpublished, 1998. | `2ed35ed6e53cf51fdd6fb1cda203bba0ad41363dbe7192f525ba68a4402ca1f2` | [viewer](https://orchid-project.org/phase-diagrams/#AG-BI/AgBi-98Luk-LB.json) · [TDB](https://orchid-project.org/data/databases/sgte-binary/AgBi-98Luk-LB.tdb) · [JSON](https://data.orchid-project.org/phase-diagrams/sgte/AgBi-98Luk-LB.json) |
| AgBi-99Ass.tdb | J. Assal, B. Hallstedt, L.J. Gauckler, J. Am. Ceram. Soc., 82, 711-15(1999). [doi:10.1111/j.1151-2916.1999.tb01821.x](https://doi.org/10.1111/j.1151-2916.1999.tb01821.x) | `7518266c4e2a3c788cdc6d3a482f64303accee4c64b964602eb97bbf96c0e02b` | [viewer](https://orchid-project.org/phase-diagrams/#AG-BI/AgBi-99Ass.json) · [TDB](https://orchid-project.org/data/databases/sgte-binary/AgBi-99Ass.tdb) · [JSON](https://data.orchid-project.org/phase-diagrams/sgte/AgBi-99Ass.json) |

Table: Calculated three-phase invariants (model, mole fraction of the second component)

| TDB file | T (K) | Phases at the invariant |
|---|---:|---|
| AgBi-94Kat.tdb | 534.75 | FCC_A1 (x(Bi) 0.00651) + LIQUID (x(Bi) 0.94828) + RHOMBOHEDRAL_A7 (x(Bi) 1) |
| AgBi-94Kat.tdb | 534.75 | FCC_A1 (x(Bi) 0.00651) + LIQUID (x(Bi) 0.94826) + RHOMBOHEDRAL_A7 (x(Bi) 1) |
| AgBi-98Luk-LB.tdb | 534.96 | FCC_A1 (x(Bi) 0.00785) + LIQUID (x(Bi) 0.94968) + RHOMBOHEDRAL_A7 (x(Bi) 1) |
| AgBi-98Luk-LB.tdb | 534.96 | FCC_A1 (x(Bi) 0.00787) + LIQUID (x(Bi) 0.94958) + RHOMBOHEDRAL_A7 (x(Bi) 1) |
| AgBi-99Ass.tdb | 535.56 | FCC_A1 (x(Bi) 0.00782) + LIQUID (x(Bi) 0.95379) + RHOMBOHEDRAL_A7 (x(Bi) 1) |
| AgBi-99Ass.tdb | 535.56 | FCC_A1 (x(Bi) 0.00784) + LIQUID (x(Bi) 0.95369) + RHOMBOHEDRAL_A7 (x(Bi) 1) |

Convex hulls: [Materials Project DFT hull](https://data.orchid-project.org/hulls/dft-mp/AG/AG-BI.json) · [OQMD DFT hull](https://data.orchid-project.org/hulls/dft-oqmd/AG/AG-BI.json) · [CALPHAD hull AgBi-94Kat](https://data.orchid-project.org/hulls/calphad-sgte/AG/AG-BI--AgBi-94Kat.json) · [CALPHAD hull AgBi-98Luk-LB](https://data.orchid-project.org/hulls/calphad-sgte/AG/AG-BI--AgBi-98Luk-LB.json)

## Invariant reactions (literature)

Table: Invariant reactions reported in the literature for the Ag–Bi system (18)

| T (K) | Reaction / phases | Compositions (mole fraction) | Class | Source | Location | Quote |
|---:|---|---|---|---|---|---|
| 1211.6 | (Ag) + L2 -> L1 |  | model | [1] Assal 1999 | Table I, p. 1, row 22 |  |
| 1211 | (Ag) + L2 -> L1 | (Ag): Bi 0.33 | experimental | [1] Assal 1999 | Table I, p. 1, row 16 |  |
| 1210 | (Ag) + L2 -> L1 |  | experimental | [1] Assal 1999 | Table I, p. 1, row 19 |  |
| 1209 | (Ag) + L2 -> L1 | (Ag): Bi 0.75 | experimental | [1] Assal 1999 | Table I, p. 1, row 13 |  |
| 962 | (Ag) + α -> L2 | (Ag): Bi 0.974 | experimental | [1] Assal 1999 | Table I, p. 1, row 1 |  |
| 961 | (Ag) + α -> L2 | (Ag): Bi 0.33 | experimental | [1] Assal 1999 | Table I, p. 1, row 14 |  |
| 961 | (Ag) + α -> L2 | (Ag): Bi 0.75 | experimental | [1] Assal 1999 | Table I, p. 1, row 11 |  |
| 959.5 | (Ag) + α -> L2 |  | model | [1] Assal 1999 | Table I, p. 1, row 20 |  |
| 959 | (Ag) + α -> L2 | (Ag): Bi 0.75 | experimental | [1] Assal 1999 | Table I, p. 1, row 9 |  |
| 959 | (Ag) + α -> L2 | (Ag): Bi 0.33 | experimental | [1] Assal 1999 | Table I, p. 1, row 15 |  |
| 959 | (Ag) + α -> L2 |  | experimental | [1] Assal 1999 | Table I, p. 1, row 17 |  |
| 959 | (Ag) + α -> L2 | (Ag): Bi 0.75 | experimental | [1] Assal 1999 | Table I, p. 1, row 12 |  |
| 958 | (Ag) + α -> L2 | (Ag): Bi 0.95 | experimental | [1] Assal 1999 | Table I, p. 1, row 3 |  |
| 958 | (Ag) + α -> L2 | (Ag): Bi 0.75 | experimental | [1] Assal 1999 | Table I, p. 1, row 10 |  |
| 957 | (Ag) + α -> L2 | (Ag): Bi 0.89 | experimental | [1] Assal 1999 | Table I, p. 1, row 7 |  |
| 951 | (Ag) + α -> L2 | (Ag): Bi 0.95 | experimental | [1] Assal 1999 | Table I, p. 1, row 5 |  |
| 535.65 | eutectic |  | experimental | [2] Karakaya 1993; _cites ref. 62Nat_ | p. 1 | “The eutectic was reported to be at 262 ~ and 94.95 at.% Bi by \[48Haj\] and at 262.5 ~ and 95.05 at.% Bi by \[62Nat\].” |
| 535.15 | eutectic |  | experimental | [2] Karakaya 1993; _cites Hajicek 1948_ | p. 1 | “The eutectic was reported to be at 262 ~ and 94.95 at.% Bi by \[48Haj\] and at 262.5 ~ and 95.05 at.% Bi by \[62Nat\].” |

## Other properties

### Phase transition (8)

Table: Phase transition, Ag–Bi system

| Property | Value | T (K) | Phases / composition | Class | Source | Location | Quote |
|---|---:|---:|---|---|---|---|---|
| Phase transition | 541.02 K | 541.02 | liquidus | experimental | [2] Karakaya 1993; _cites ref. 1894Hey_ | p. 1 | “The measured Bi-liquidus \[1894Hey\] is lower than the assessed diagram by -4 ~ for pure Bi, \[1894Hey\] reported a melting point of 267.87 ~ compared with the accepted value of 271.442 ~ \[Melt\].” |
| Phase transition | 544.592 K | 544.592 | liquidus | experimental | [2] Karakaya 1993 | p. 1 | “The measured Bi-liquidus \[1894Hey\] is lower than the assessed diagram by -4 ~ for pure Bi, \[1894Hey\] reported a melting point of 267.87 ~ compared with the accepted value of 271.442 ~ \[Melt\].” |
| Phase transition | 1002.1 K | 1002.1 | α -> δ | model | [1] Assal 1999 | Table I, p. 1, row 21 |  |
| Phase transition | 1003 K | 1003 | α -> δ; _α: Bi 0.95_ | experimental | [1] Assal 1999 | Table I, p. 1, row 4 |  |
| Phase transition | 1004 K | 1004 | α -> δ; _α: Bi 0.974_ | experimental | [1] Assal 1999 | Table I, p. 1, row 2 |  |
| Phase transition | 1004 K | 1004 | α -> δ; _α: Bi 0.89_ | experimental | [1] Assal 1999 | Table I, p. 1, row 8 |  |
| Phase transition | 1004 K | 1004 | α -> δ | experimental | [1] Assal 1999 | Table I, p. 1, row 18 |  |
| Phase transition | 1005 K | 1005 | α -> δ; _α: Bi 0.95_ | experimental | [1] Assal 1999 | Table I, p. 1, row 6 |  |

### Crystal structure (29)

Table: Crystal structure, Ag–Bi system

| Property | Value | T (K) | Phases / composition | Class | Source | Location | Quote |
|---|---:|---:|---|---|---|---|---|
| Lattice a | 0.4094 nm | 298.15 | Ag; _Ag: Ag 0.992, Bi 0.008_ | unspecified | [2] Karakaya 1993 | Table 2, p. 4, row 12 |  |
| Lattice a | 0.40833 nm | 298.15 | Ag; _Ag: Ag 0.99479, Bi 0.00521_ | unspecified | [2] Karakaya 1993 | Table 2, p. 4, row 7 |  |
| Lattice a | 0.40832 nm | 298.15 | Ag; _Ag: Ag 0.99479, Bi 0.00521_ | unspecified | [2] Karakaya 1993 | Table 2, p. 4, row 6 |  |
| Lattice a | 0.409 nm | 298.15 | Ag; _Ag: Ag 0.996, Bi 0.004_ | unspecified | [2] Karakaya 1993 | Table 2, p. 4, row 9 |  |
| Lattice a | 0.4093 nm | 298.15 | Ag; _Ag: Ag 0.993, Bi 0.007_ | unspecified | [2] Karakaya 1993 | Table 2, p. 4, row 11 |  |
| Lattice a | 0.40782 nm | 298.15 | Ag; _Ag: Ag 1, Bi 0_ | unspecified | [2] Karakaya 1993 | Table 2, p. 4, row 2 |  |
| Lattice a | 0.40809 nm | 298.15 | Ag; _Ag: Ag 0.99688, Bi 0.00312_ | unspecified | [2] Karakaya 1993 | Table 2, p. 4, row 5 |  |
| Lattice a | 0.4099 nm | 298.15 | Ag; _Ag: Ag 0.987, Bi 0.013_ | unspecified | [2] Karakaya 1993 | Table 2, p. 4, row 15 |  |
| Lattice a | 0.4103 nm | 298.15 | Ag; _Ag: Ag 0.983, Bi 0.017_ | unspecified | [2] Karakaya 1993 | Table 2, p. 4, row 18 |  |
| Lattice a | 0.4109 nm | 298.15 | Ag; _Ag: Ag 0.978, Bi 0.022_ | unspecified | [2] Karakaya 1993 | Table 2, p. 4, row 21 |  |
| Lattice a | 0.4095 nm | 298.15 | Ag; _Ag: Ag 0.991, Bi 0.009_ | unspecified | [2] Karakaya 1993 | Table 2, p. 4, row 13 |  |
| Lattice a | 0.4101 nm | 298.15 | Ag; _Ag: Ag 0.985, Bi 0.015_ | unspecified | [2] Karakaya 1993 | Table 2, p. 4, row 16 |  |
| Lattice a | 0.4104 nm | 298.15 | Ag; _Ag: Ag 0.982, Bi 0.018_ | unspecified | [2] Karakaya 1993 | Table 2, p. 4, row 19 |  |
| Lattice a | 0.4105 nm | 298.15 | Ag; _Ag: Ag 0.981, Bi 0.019_ | unspecified | [2] Karakaya 1993 | Table 2, p. 4, row 20 |  |
| Lattice a | 0.40857 nm | 298.15 | Ag; _Ag: Ag 1, Bi 0_ | unspecified | [2] Karakaya 1993 | Table 2, p. 4, row 3 |  |
| Lattice a | 0.40861 nm | 298.15 | Ag; _Ag: Ag 1, Bi 0_ | unspecified | [2] Karakaya 1993 | Table 2, p. 4, row 1 |  |
| Lattice a | 0.40805 nm | 298.15 | Ag; _Ag: Ag 0.9974, Bi 0.0026_ | unspecified | [2] Karakaya 1993 | Table 2, p. 4, row 4 |  |
| Lattice a | 0.4091 nm | 298.15 | Ag; _Ag: Ag 0.995, Bi 0.005_ | unspecified | [2] Karakaya 1993 | Table 2, p. 4, row 10 |  |
| Lattice a | 0.4097 nm | 298.15 | Ag; _Ag: Ag 0.989, Bi 0.011_ | unspecified | [2] Karakaya 1993 | Table 2, p. 4, row 14 |  |
| Lattice a | 0.4089 nm | 298.15 | Ag; _Ag: Ag 0.997, Bi 0.003_ | unspecified | [2] Karakaya 1993 | Table 2, p. 4, row 8 |  |
| Lattice a | 0.4102 nm | 298.15 | Ag; _Ag: Ag 0.984, Bi 0.016_ | unspecified | [2] Karakaya 1993 | Table 2, p. 4, row 17 |  |
| Lattice a | 0.4746 nm | 298.15 | αBi; _αBi: Ag 0, Bi 1_ | unspecified | [2] Karakaya 1993 | Table 2, p. 4, row 22 |  |
| Lattice a | 0.6674 nm | 298.15 | βBi (b); _βBi (b): Ag 0, Bi 1; βBi: Ag 0, Bi 1_ | unspecified | [2] Karakaya 1993 | Table 2, p. 4, row 23 |  |
| Lattice a | 0.2998 nm | 298.15 | ξ-phase | unspecified | [2] Karakaya 1993 | Table 2, p. 4, row 24 |  |
| Lattice b | 0.6117 nm | 298.15 | βBi (b); _βBi (b): Ag 0, Bi 1; βBi: Ag 0, Bi 1_ | unspecified | [2] Karakaya 1993 | Table 2, p. 4, row 23 |  |
| Lattice c | 0.3304 nm | 298.15 | βBi (b); _βBi (b): Ag 0, Bi 1; βBi: Ag 0, Bi 1_ | unspecified | [2] Karakaya 1993 | Table 2, p. 4, row 23 |  |
| Lattice c | 0.4849 nm | 298.15 | ξ-phase | unspecified | [2] Karakaya 1993 | Table 2, p. 4, row 24 |  |
| lattice alpha | 57.23 ° | 298.15 | αBi; _αBi: Ag 0, Bi 1_ | unspecified | [2] Karakaya 1993 | Table 2, p. 4, row 22 |  |
| lattice beta | 110.33 ° | 298.15 | βBi (b); _βBi (b): Ag 0, Bi 1; βBi: Ag 0, Bi 1_ | unspecified | [2] Karakaya 1993 | Table 2, p. 4, row 23 |  |

## Sources

Reporting papers the values were read from (a value cited from another work names that work in its row).

1. Jérôme Assal, Bengt Hallstedt, Ludwig J. Gauckler, Experimental Phase Diagram Study and Thermodynamic Optimization of the Ag‐Bi‐O System, Journal of the American Ceramic Society 82, 711-715 (1999). [doi:10.1111/j.1151-2916.1999.tb01821.x](https://doi.org/10.1111/j.1151-2916.1999.tb01821.x)
2. I. Karakaya, W. T. Thompson, The Ag-Bi (Silver-Bismuth) System, JPE 14, 525-530 (1993). [doi:10.1007/bf02671975](https://doi.org/10.1007/bf02671975)

---

Derived data CC BY 4.0 ([licence](https://creativecommons.org/licenses/by/4.0/)): cite ORCHID ([CITATION.cff](https://data.orchid-project.org/CITATION.cff)) and the original sources. Each quoted sentence is reproduced under fair use so the value can be checked; source papers, page images and full text are not redistributed. Field reference: [SCHEMA.md](https://data.orchid-project.org/literature/SCHEMA.md). Machine-readable guide: [llms.txt](https://data.orchid-project.org/llms.txt).
