Repository: orchid-calphad/orchid-data

# ORCHID data

Open data of the **ORCHID** project (Open Repository for CALPHAD Hypotheses, Intelligence, and Discovery),
served at <https://data.orchid-project.org> and browsable at <https://orchid-project.org>.

**Release v2026.10. Version 1, machine-extracted: values were read from papers by language-model readers constrained to quote their source and checked automatically (quote verification, field-placement rule, printed-page sign checks, DFT and Kim et al. 2017 cross-checks); a hand-checked precision sample is in progress.**

| Folder | Content |
|---|---|

File: systems/AG-CD.md
# Ag–Cd system

> Ag–Cd system: 0 accepted literature values (none) and 2 calculated phase diagram(s) from ORCHID, each value with evidence class, source, page and quote.

HTML: https://data.orchid-project.org/systems/AG-CD.html · Markdown: https://data.orchid-project.org/systems/AG-CD.md

0 accepted literature values from 0 paper(s); 2 calculated phase diagram(s).

Data: [interactive phase diagram](https://orchid-project.org/phase-diagrams/#AG-CD/AgCd-04Che-LB.json) · [phases (8)](https://data.orchid-project.org/phases/pages/AG-CD.html) · [papers (bibliography)](https://data.orchid-project.org/bibliography/pages/systems/AG-CD.html) · [Markdown](https://data.orchid-project.org/systems/AG-CD.md)

## Calculated phase diagrams

Binary phase diagrams calculated with pycalphad 0.11.2 from the SGTE binary collection (Hallstedt 2025, CC BY 4.0). Evidence class: model.

Table: Assessments with a calculated phase diagram

| TDB file | Assessment | SHA-256 | Links |
|---|---|---|---|
| AgCd-04Che-LB.tdb | P.-Y. Chevalier unpublished, Thermodata, 2004. | `1069d30f1957b866e185151fdff3da8bf58e675e0e010d957c64b148e142517e` | [viewer](https://orchid-project.org/phase-diagrams/#AG-CD/AgCd-04Che-LB.json) · [TDB](https://orchid-project.org/data/databases/sgte-binary/AgCd-04Che-LB.tdb) · [JSON](https://data.orchid-project.org/phase-diagrams/sgte/AgCd-04Che-LB.json) |
| AgCd-19Fis.tdb | E. Fischer, K. Gajavalli, G. Mikaelian, P. Benigni, J. Rogez, A. Decreton, M. Barrachin, Calphad, 64, 292-305(2019). [doi:10.1016/j.calphad.2019.01.001](https://doi.org/10.1016/j.calphad.2019.01.001) | `34c2dd35b1690188de48291cea5d3a1df40e4f3bcc1281427ece28188b190392` | [viewer](https://orchid-project.org/phase-diagrams/#AG-CD/AgCd-19Fis.json) · [TDB](https://orchid-project.org/data/databases/sgte-binary/AgCd-19Fis.tdb) · [JSON](https://data.orchid-project.org/phase-diagrams/sgte/AgCd-19Fis.json) |

Table: Calculated three-phase invariants (model, mole fraction of the second component)

| TDB file | T (K) | Phases at the invariant |
|---|---:|---|
| AgCd-04Che-LB.tdb | 990.2 | FCC_A1 (x(Cd) 0.38468) + BCC_A2 (x(Cd) 0.43467) + LIQUID (x(Cd) 0.45722) |
| AgCd-04Che-LB.tdb | 903.4 | BCC_A2 (x(Cd) 0.57184) + AG2CD3_D82 (x(Cd) 0.6) + LIQUID (x(Cd) 0.65353) |
| AgCd-04Che-LB.tdb | 903.4 | BCC_A2 (x(Cd) 0.57164) + AG2CD3_D82 (x(Cd) 0.6) + LIQUID (x(Cd) 0.65324) |
| AgCd-04Che-LB.tdb | 866.6 | AG2CD3_D82 (x(Cd) 0.6) + HCP_A3 (x(Cd) 0.66673) + LIQUID (x(Cd) 0.71681) |
| AgCd-04Che-LB.tdb | 866.6 | AG2CD3_D82 (x(Cd) 0.6) + HCP_A3 (x(Cd) 0.66681) + LIQUID (x(Cd) 0.71714) |
| AgCd-04Che-LB.tdb | 866.6 | AG2CD3_D82 (x(Cd) 0.6) + HCP_A3 (x(Cd) 0.66675) + LIQUID (x(Cd) 0.7169) |
| AgCd-04Che-LB.tdb | 734.39 | BCC_A2 (x(Cd) 0.54437) + AGCD_A3 (x(Cd) 0.54581) + AG2CD3_D82 (x(Cd) 0.6) |
| AgCd-04Che-LB.tdb | 734.39 | BCC_A2 (x(Cd) 0.54458) + AGCD_A3 (x(Cd) 0.54602) + AG2CD3_D82 (x(Cd) 0.6) |
| AgCd-04Che-LB.tdb | 707.61 | FCC_A1 (x(Cd) 0.42933) + BCC_A2 (x(Cd) 0.48136) + AGCD_A3 (x(Cd) 0.48276) |
| AgCd-04Che-LB.tdb | 603.31 | HCP_A3 (x(Cd) 0.83115) + HCP_A3#2 (x(Cd) 0.93267) + LIQUID (x(Cd) 0.97122) |
| AgCd-04Che-LB.tdb | 516.94 | FCC_A1 (x(Cd) 0.44276) + AGCD_B2 (x(Cd) 0.5) + AGCD_A3 (x(Cd) 0.50056) |
| AgCd-04Che-LB.tdb | 497.81 | AGCD_B2 (x(Cd) 0.5) + AGCD_A3 (x(Cd) 0.53105) + AG2CD3_D82 (x(Cd) 0.6) |
| AgCd-04Che-LB.tdb | 497.81 | AGCD_B2 (x(Cd) 0.5) + AGCD_A3 (x(Cd) 0.53104) + AG2CD3_D82 (x(Cd) 0.6) |
| AgCd-19Fis.tdb | 992.97 | FCC_A1 (x(Cd) 0.37118) + BCC_A2 (x(Cd) 0.4272) + LIQUID (x(Cd) 0.45019) |
| AgCd-19Fis.tdb | 886.3 | BCC_A2 (x(Cd) 0.59379) + HCP_IM_A3 (x(Cd) 0.62392) + LIQUID (x(Cd) 0.67975) |
| AgCd-19Fis.tdb | 701.38 | FCC_A1 (x(Cd) 0.43557) + BCC_A2 (x(Cd) 0.48713) + HCP_IM_A3 (x(Cd) 0.50794) |
| AgCd-19Fis.tdb | 616.14 | HCP_IM_A3 (x(Cd) 0.82749) + HCP_A3 (x(Cd) 0.93572) + LIQUID (x(Cd) 0.96654) |
| AgCd-19Fis.tdb | 510.68 | FCC_A1 (x(Cd) 0.41662) + HCP_IM_A3 (x(Cd) 0.49106) + AGCD_B2 (x(Cd) 0.5) |

Convex hulls: [Materials Project DFT hull](https://data.orchid-project.org/hulls/dft-mp/AG/AG-CD.json) · [OQMD DFT hull](https://data.orchid-project.org/hulls/dft-oqmd/AG/AG-CD.json) · [CALPHAD hull AgCd-04Che-LB](https://data.orchid-project.org/hulls/calphad-sgte/AG/AG-CD--AgCd-04Che-LB.json)

## Please cite

- R. Arróyave, J. Saal, D. Shin, ORCHID-Diagrams: calculated binary phase diagrams (version 2026.10), Zenodo (2026). https://doi.org/10.5281/zenodo.PENDING-phase-diagrams
- R. Arróyave, J. Saal, D. Shin, ORCHID-Hulls: binary convex hulls (Materials Project, OQMD, assessed CALPHAD) (version 2026.10), Zenodo (2026). https://doi.org/10.5281/zenodo.PENDING-hulls
- R. Arróyave, J. Saal, D. Shin, ORCHID data: umbrella record of the ORCHID datasets (version 2026.10; Version 1, machine-extracted), Zenodo (2026). https://doi.org/10.5281/zenodo.PENDING-orchid-data

Also cite B. Hallstedt, The SGTE collection of binary datasets, Calphad 89 (2025) 102833, https://doi.org/10.1016/j.calphad.2025.102833 (CC BY 4.0), and the original assessment named in each file; A. Jain et al., The Materials Project: A materials genome approach to accelerating materials innovation, APL Materials 1 (2013) 011002, https://doi.org/10.1063/1.4812323 (CC BY 4.0); J. E. Saal et al., JOM 65 (2013) 1501, https://doi.org/10.1007/s11837-013-0755-4 and S. Kirklin et al., npj Comput. Mater. 1 (2015) 15010, https://doi.org/10.1038/npjcompumats.2015.10 (CC BY 4.0); the original source of every value you use (paper_citation / paper_doi, and cited_dois for values the paper cites from earlier work).

Version 1, machine-extracted: values were read from papers by language-model readers constrained to quote their source and checked automatically (quote verification, field-placement rule, printed-page sign checks, DFT and Kim et al. 2017 cross-checks); a hand-checked precision sample is in progress.

```bibtex
@misc{orchid_phase_diagrams_2026,
  author    = {Arr{\'o}yave, Raymundo and Saal, James and Shin, Dongwon},
  title     = {{ORCHID-Diagrams: calculated binary phase diagrams}},
  version   = {2026.10},
  publisher = {Zenodo},
  year      = {2026},
  doi       = {10.5281/zenodo.PENDING-phase-diagrams},
  url       = {https://doi.org/10.5281/zenodo.PENDING-phase-diagrams}
}

@misc{orchid_hulls_2026,
  author    = {Arr{\'o}yave, Raymundo and Saal, James and Shin, Dongwon},
  title     = {{ORCHID-Hulls: binary convex hulls (Materials Project, OQMD, assessed CALPHAD)}},
  version   = {2026.10},
  publisher = {Zenodo},
  year      = {2026},
  doi       = {10.5281/zenodo.PENDING-hulls},
  url       = {https://doi.org/10.5281/zenodo.PENDING-hulls}
}

@misc{orchid_data_2026,
  author    = {Arr{\'o}yave, Raymundo and Saal, James and Shin, Dongwon},
  title     = {{ORCHID data: umbrella record of the ORCHID datasets}},
  version   = {2026.10},
  publisher = {Zenodo},
  year      = {2026},
  doi       = {10.5281/zenodo.PENDING-orchid-data},
  url       = {https://doi.org/10.5281/zenodo.PENDING-orchid-data},
  note      = {Version 1, machine-extracted}
}
```

---

Derived data CC BY 4.0 ([licence](https://creativecommons.org/licenses/by/4.0/)): cite ORCHID ([CITATION.cff](https://data.orchid-project.org/CITATION.cff)) and the original sources. Quotes are short excerpts kept so that each value can be checked; they remain under the publishers' copyright and are not relicensed. Source papers, page images and full text are not redistributed. Field reference: [SCHEMA.md](https://data.orchid-project.org/literature/SCHEMA.md). Machine-readable guide: [llms.txt](https://data.orchid-project.org/llms.txt). Found an error? The report link of a value (Markdown: its id, ORC-..., in the Location column) opens a pre-filled GitHub issue, https://github.com/orchid-calphad/orchid-data/issues/new?template=report-value-error.yml&record_id=\<id>, carrying only the record id, source and value; [how to contribute](https://orchid-project.org/contribute/).

File: systems/AG-CE.md
# Ag–Ce system

> Ag–Ce system: 30 accepted literature values (invariant reaction 22, phase transition 8) and 1 calculated phase diagram(s) from ORCHID, each value with evidence class, source, page and quote.

HTML: https://data.orchid-project.org/systems/AG-CE.html · Markdown: https://data.orchid-project.org/systems/AG-CE.md

30 accepted literature values from 1 paper(s) (experimental 22, model 8); 1 calculated phase diagram(s). 5 further extracted value(s) not accepted by the reader-agreement checks are only in the JSON/CSV.

Data: [JSON](https://data.orchid-project.org/literature/systems/AG-CE.json) · [CSV](https://data.orchid-project.org/systems/AG-CE.csv) · [interactive explorer](https://orchid-project.org/data-explorer/#AG-CE) · [interactive phase diagram](https://orchid-project.org/phase-diagrams/#AG-CE/AgCe-02Yin-LB.json) · [phases (8)](https://data.orchid-project.org/phases/pages/AG-CE.html) · [papers (bibliography)](https://data.orchid-project.org/bibliography/pages/systems/AG-CE.html) · [Markdown](https://data.orchid-project.org/systems/AG-CE.md)

Table: Accepted values by evidence class

| Evidence class | Values |
|---|---:|
| experimental | 22 |
| model | 8 |

Table: Accepted values by property group

| Property group | Values |
|---|---:|
| invariant reaction | 22 |
| phase transition | 8 |

## Calculated phase diagrams

Binary phase diagrams calculated with pycalphad 0.11.2 from the SGTE binary collection (Hallstedt 2025, CC BY 4.0). Evidence class: model.

Table: Assessments with a calculated phase diagram

| TDB file | Assessment | SHA-256 | Links |
|---|---|---|---|
| AgCe-02Yin-LB.tdb | F. Yin, M. Huang, X. Su, P. Zhang, Z. Li, Y. Shi, J. Alloys Compd., 334, 154-58(2002). [doi:10.1016/S0925-8388(01)01757-1](https://doi.org/10.1016/S0925-8388%2801%2901757-1) | `f1251075646ab97adcbef23c74a5f3a7d59076d3deb116002e8386e358980a34` | [viewer](https://orchid-project.org/phase-diagrams/#AG-CE/AgCe-02Yin-LB.json) · [TDB](https://orchid-project.org/data/databases/sgte-binary/AgCe-02Yin-LB.tdb) · [JSON](https://data.orchid-project.org/phase-diagrams/sgte/AgCe-02Yin-LB.json) |

Table: Calculated three-phase invariants (model, mole fraction of the second component)

| TDB file | T (K) | Phases at the invariant |
|---|---:|---|
| AgCe-02Yin-LB.tdb | 1121.34 | AG51CE14 (x(Ce) 0.21538) + AG2CE (x(Ce) 0.33333) + LIQUID (x(Ce) 0.35279) |
| AgCe-02Yin-LB.tdb | 1121.34 | AG51CE14 (x(Ce) 0.21538) + AG2CE (x(Ce) 0.33333) + LIQUID (x(Ce) 0.35252) |
| AgCe-02Yin-LB.tdb | 1121.34 | AG51CE14 (x(Ce) 0.21538) + AG2CE (x(Ce) 0.33333) + LIQUID (x(Ce) 0.35288) |
| AgCe-02Yin-LB.tdb | 1088.97 | LIQUID (x(Ce) 0.08876) + AG4CE (x(Ce) 0.2) + AG51CE14 (x(Ce) 0.21538) |
| AgCe-02Yin-LB.tdb | 1088.97 | LIQUID (x(Ce) 0.08876) + AG4CE (x(Ce) 0.2) + AG51CE14 (x(Ce) 0.21538) |
| AgCe-02Yin-LB.tdb | 1070.41 | AG2CE (x(Ce) 0.33333) + LIQUID (x(Ce) 0.41189) + AGCE (x(Ce) 0.5) |
| AgCe-02Yin-LB.tdb | 1070.41 | AG2CE (x(Ce) 0.33333) + LIQUID (x(Ce) 0.41174) + AGCE (x(Ce) 0.5) |
| AgCe-02Yin-LB.tdb | 1070.41 | AG2CE (x(Ce) 0.33333) + LIQUID (x(Ce) 0.41198) + AGCE (x(Ce) 0.5) |
| AgCe-02Yin-LB.tdb | 1064.48 | FCC_A1 (x(Ce) 4.500e-4) + LIQUID (x(Ce) 0.08192) + AG4CE (x(Ce) 0.2) |
| AgCe-02Yin-LB.tdb | 1064.48 | FCC_A1 (x(Ce) 4.400e-4) + LIQUID (x(Ce) 0.08187) + AG4CE (x(Ce) 0.2) |
| AgCe-02Yin-LB.tdb | 891.81 | LIQUID (x(Ce) 0.85709) + BCC_A2 (x(Ce) 0.95478) + FCC_A1 (x(Ce) 0.98804) |
| AgCe-02Yin-LB.tdb | 788.95 | AGCE (x(Ce) 0.5) + LIQUID (x(Ce) 0.78552) + FCC_A1 (x(Ce) 0.98014) |
| AgCe-02Yin-LB.tdb | 788.95 | AGCE (x(Ce) 0.5) + LIQUID (x(Ce) 0.78548) + FCC_A1 (x(Ce) 0.98013) |

Convex hulls: [Materials Project DFT hull](https://data.orchid-project.org/hulls/dft-mp/AG/AG-CE.json) · [OQMD DFT hull](https://data.orchid-project.org/hulls/dft-oqmd/AG/AG-CE.json)

## Invariant reactions (literature)

Table: Invariant reactions reported in the literature for the Ag–Ce system (22)

| T (K) | Reaction / phases | Compositions (mole fraction) | Class | Source | Location | Quote |
|---:|---|---|---|---|---|---|
| 1143.15 | L+Ag51Ce14->Ag2Ce | Ag51Ce14: Ce 0.215385; Ag2Ce: Ce 0.333333 | experimental | [1] Yin 2002; _cites Heumann 1980_ [doi](https://doi.org/10.1016/0022-5088%2880%2990028-4) | Table 1, p. 3, row 18; `ORC-TWAHB7HR7Q` |  |
| 1128.15 | L+Ag51Ce14->Ag2Ce | L: Ce 0.35; Ag51Ce14: Ce 0.215385; Ag2Ce: Ce 0.333333 | experimental | [1] Yin 2002; _cites Stapf 1983_ [doi](https://doi.org/10.1016/0022-5088%2883%2990239-4) | Table 1, p. 3, row 17; `ORC-DOKG52F7X4` |  |
| 1128.15 | L+Ag51Ce14->Ag2Ce | L: Ce 0.35; Ag51Ce14: Ce 0.215385; Ag2Ce: Ce 0.333333 | experimental | [1] Yin 2002; _cites Delfino 1975_ [doi](https://doi.org/10.1016/0022-5088%2875%2990093-4) | Table 1, p. 3, row 16; `ORC-S55OUO7XK6` |  |
| 1121.15 | L+Ag51Ce14->Ag2Ce | L: Ce 0.353; Ag51Ce14: Ce 0.215385; Ag2Ce: Ce 0.333333 | model | [1] Yin 2002 | Table 1, p. 3, row 15; `ORC-37VUW2IHQI` |  |
| 1115.15 | L+Ag51Ce14->Ag4Ce | Ag51Ce14: Ce 0.215385; Ag4Ce: Ce 0.2 | experimental | [1] Yin 2002; _cites Heumann 1980_ [doi](https://doi.org/10.1016/0022-5088%2880%2990028-4) | Table 1, p. 3, row 26; `ORC-DUMK6ABCXA` |  |
| 1108.15 | L+Ag51Ce14->Ag4Ce | L: Ce 0.129; Ag51Ce14: Ce 0.215385; Ag4Ce: Ce 0.2 | experimental | [1] Yin 2002; _cites Delfino 1975_ [doi](https://doi.org/10.1016/0022-5088%2875%2990093-4) | Table 1, p. 3, row 24; `ORC-LQOKJGCAOD` |  |
| 1089.15 | L+Ag51Ce14->Ag4Ce | L: Ce 0.089; Ag51Ce14: Ce 0.215385; Ag4Ce: Ce 0.2 | model | [1] Yin 2002 | Table 1, p. 3, row 23; `ORC-QD67HBKPJB` |  |
| 1088.15 | L+Ag51Ce14->Ag4Ce | L: Ce 0.129; Ag51Ce14: Ce 0.215385; Ag4Ce: Ce 0.2 | experimental | [1] Yin 2002; _cites Stapf 1983_ [doi](https://doi.org/10.1016/0022-5088%2883%2990239-4) | Table 1, p. 3, row 25; `ORC-UPNOMRHY4W` |  |
| 1073.15 | eutectic: L->Ag+Ag4Ce | L: Ce 0.1; Ag4Ce: Ce 0.2 | experimental | [1] Yin 2002; _cites Heumann 1980_ [doi](https://doi.org/10.1016/0022-5088%2880%2990028-4) | Table 1, p. 3, row 30; `ORC-7LVKI7CJLZ` |  |
| 1073.15 | eutectic: L->Ag+Ag4Ce | L: Ce 0.1; Ag4Ce: Ce 0.2 | experimental | [1] Yin 2002; _cites Delfino 1975_ [doi](https://doi.org/10.1016/0022-5088%2875%2990093-4) | Table 1, p. 3, row 28; `ORC-F5ZIDDMWV3` |  |
| 1070.15 | eutectic: L->Ag2Ce+AgCe | L: Ce 0.412; Ag2Ce: Ce 0.333333; AgCe: Ce 0.5 | model | [1] Yin 2002 | Table 1, p. 3, row 11; `ORC-RZX3AXWG5K` |  |
| 1066.15 | eutectic: L->Ag+Ag4Ce | L: Ce 0.1; Ag4Ce: Ce 0.2 | experimental | [1] Yin 2002; _cites Stapf 1983_ [doi](https://doi.org/10.1016/0022-5088%2883%2990239-4) | Table 1, p. 3, row 29; `ORC-WQFORAOKYG` |  |
| 1064.15 | eutectic: L->Ag+Ag4Ce | L: Ce 0.082; Ag4Ce: Ce 0.2 | model | [1] Yin 2002 | Table 1, p. 3, row 27; `ORC-LWPE4QS2QK` |  |
| 1053.15 | eutectic: L->Ag2Ce+AgCe | L: Ce 0.42; Ag2Ce: Ce 0.333333; AgCe: Ce 0.5 | experimental | [1] Yin 2002; _cites Stapf 1983_ [doi](https://doi.org/10.1016/0022-5088%2883%2990239-4) | Table 1, p. 3, row 13; `ORC-HLFUO53V73` |  |
| 1053.15 | eutectic: L->Ag2Ce+AgCe | L: Ce 0.435; Ag2Ce: Ce 0.333333; AgCe: Ce 0.5 | experimental | [1] Yin 2002; _cites Delfino 1975_ [doi](https://doi.org/10.1016/0022-5088%2875%2990093-4) | Table 1, p. 3, row 12; `ORC-ITSV27SZJT` |  |
| 1053.15 | eutectic: L->Ag2Ce+AgCe | L: Ce 0.45; Ag2Ce: Ce 0.333333; AgCe: Ce 0.5 | experimental | [1] Yin 2002; _cites Heumann 1980_ [doi](https://doi.org/10.1016/0022-5088%2880%2990028-4) | Table 1, p. 3, row 14; `ORC-Y2BB6ZKE5N` |  |
| 983.15 | δ-Ce->L+γ-Ce | L: Ce 0.94 | experimental | [1] Yin 2002; _cites Stapf 1983_ [doi](https://doi.org/10.1016/0022-5088%2883%2990239-4) | Table 1, p. 3, row 6; `ORC-SAL6Y5HRQ7` |  |
| 893.15 | δ-Ce->L+γ-Ce | L: Ce 0.88 | experimental | [1] Yin 2002; _cites Delfino 1975_ [doi](https://doi.org/10.1016/0022-5088%2875%2990093-4) | Table 1, p. 3, row 5; `ORC-Q6BPAA7GKR` |  |
| 892.15 | δ-Ce->L+γ-Ce | L: Ce 0.857 | model | [1] Yin 2002 | Table 1, p. 3, row 4; `ORC-AFQI622B34` |  |
| 789.15 | eutectic: L->AgCe+γ-Ce | L: Ce 0.786; AgCe: Ce 0.5 | model | [1] Yin 2002 | Table 1, p. 3, row 1; `ORC-XU27QTVCQS` |  |
| 783.15 | eutectic: L->AgCe+γ-Ce | L: Ce 0.816; AgCe: Ce 0.5 | experimental | [1] Yin 2002; _cites Delfino 1975_ [doi](https://doi.org/10.1016/0022-5088%2875%2990093-4) | Table 1, p. 3, row 2; `ORC-EBRCG7NVUR` |  |
| 778.15 | eutectic: L->AgCe+γ-Ce | L: Ce 0.81; AgCe: Ce 0.5 | experimental | [1] Yin 2002; _cites Stapf 1983_ [doi](https://doi.org/10.1016/0022-5088%2883%2990239-4) | Table 1, p. 3, row 3; `ORC-ODW3PU6CWN` |  |

## Other properties

### Phase transition (8)

Table: Phase transition, Ag–Ce system

| Property | Value | T (K) | Phases / composition | Class | Source | Location | Quote |
|---|---:|---:|---|---|---|---|---|
| Phase transition | 1123.15 K | 1123.15 | L->AgCe; _L: Ce 0.5; AgCe: Ce 0.5_ | model | [1] Yin 2002 | Table 1, p. 3, row 7; `ORC-NKBHZZTVOV` |  |
| Phase transition | 1128.15 K | 1128.15 | L->AgCe; _L: Ce 0.5; AgCe: Ce 0.5_ | experimental | [1] Yin 2002; _cites Stapf 1983_ [doi](https://doi.org/10.1016/0022-5088%2883%2990239-4) | Table 1, p. 3, row 9; `ORC-PBNYU36FVM` |  |
| Phase transition | 1143.15 K | 1143.15 | L->AgCe; _L: Ce 0.5; AgCe: Ce 0.5_ | experimental | [1] Yin 2002; _cites Delfino 1975_ [doi](https://doi.org/10.1016/0022-5088%2875%2990093-4) | Table 1, p. 3, row 8; `ORC-TMPIVI46LN` |  |
| Phase transition | 1158.15 K | 1158.15 | L->AgCe; _L: Ce 0.5; AgCe: Ce 0.5_ | experimental | [1] Yin 2002; _cites Heumann 1980_ [doi](https://doi.org/10.1016/0022-5088%2880%2990028-4) | Table 1, p. 3, row 10; `ORC-6MNR2FNYWR` |  |
| Phase transition | 1303.15 K | 1303.15 | L->Ag51Ce14; _L: Ce 0.215385; Ag51Ce14: Ce 0.215385_ | experimental | [1] Yin 2002; _cites Stapf 1983_ [doi](https://doi.org/10.1016/0022-5088%2883%2990239-4) | Table 1, p. 3, row 21; `ORC-RHEWOXRZYL` |  |
| Phase transition | 1307.15 K | 1307.15 | L->Ag51Ce14; _L: Ce 0.215385; Ag51Ce14: Ce 0.215385_ | model | [1] Yin 2002 | Table 1, p. 3, row 19; `ORC-37JSQGIW3B` |  |
| Phase transition | 1313.15 K | 1313.15 | L->Ag51Ce14; _L: Ce 0.215385; Ag51Ce14: Ce 0.215385_ | experimental | [1] Yin 2002; _cites Delfino 1975_ [doi](https://doi.org/10.1016/0022-5088%2875%2990093-4) | Table 1, p. 3, row 20; `ORC-XQFTB5BWMA` |  |
| Phase transition | 1326.15 K | 1326.15 | L->Ag51Ce14; _L: Ce 0.215385; Ag51Ce14: Ce 0.215385_ | experimental | [1] Yin 2002; _cites Heumann 1980_ [doi](https://doi.org/10.1016/0022-5088%2880%2990028-4) | Table 1, p. 3, row 22; `ORC-5HNQQDUTJT` |  |

## Sources

Reporting papers the values were read from (a value cited from another work names that work in its row).

1. Fucheng Yin, Minhwa Huang, Xuping Su, Ping Zhang, Zhi Li, Ying Shi, Thermodynamic assessment of the Ag–Ce (silver–cerium) system, Journal of Alloys and Compounds 334, 154-158 (2002). [doi:10.1016/s0925-8388(01)01757-1](https://doi.org/10.1016/s0925-8388%2801%2901757-1)

## Please cite

- R. Arróyave, J. Saal, D. Shin, ORCHID-Values: thermodynamic and phase-equilibrium values read from the literature (version 2026.10; Version 1, machine-extracted), Zenodo (2026). https://doi.org/10.5281/zenodo.PENDING-literature
- R. Arróyave, J. Saal, D. Shin, ORCHID-Diagrams: calculated binary phase diagrams (version 2026.10), Zenodo (2026). https://doi.org/10.5281/zenodo.PENDING-phase-diagrams
- R. Arróyave, J. Saal, D. Shin, ORCHID-Hulls: binary convex hulls (Materials Project, OQMD, assessed CALPHAD) (version 2026.10), Zenodo (2026). https://doi.org/10.5281/zenodo.PENDING-hulls
- R. Arróyave, J. Saal, D. Shin, ORCHID data: umbrella record of the ORCHID datasets (version 2026.10; Version 1, machine-extracted), Zenodo (2026). https://doi.org/10.5281/zenodo.PENDING-orchid-data

Also cite the original source of every value you use (paper_citation / paper_doi, and cited_dois for values the paper cites from earlier work); B. Hallstedt, The SGTE collection of binary datasets, Calphad 89 (2025) 102833, https://doi.org/10.1016/j.calphad.2025.102833 (CC BY 4.0), and the original assessment named in each file; A. Jain et al., The Materials Project: A materials genome approach to accelerating materials innovation, APL Materials 1 (2013) 011002, https://doi.org/10.1063/1.4812323 (CC BY 4.0); J. E. Saal et al., JOM 65 (2013) 1501, https://doi.org/10.1007/s11837-013-0755-4 and S. Kirklin et al., npj Comput. Mater. 1 (2015) 15010, https://doi.org/10.1038/npjcompumats.2015.10 (CC BY 4.0).

Version 1, machine-extracted: values were read by language-model readers constrained to quote their source and checked automatically, and the release was then audited on the printed pages by adversarial audits, an independent second review of fit-facing records and a preliminary human review of a frozen sample. Flags such as accepted and ESPEI-ready record screening results, not certification; known issues are listed in the release notes.

```bibtex
@misc{orchid_literature_2026,
  author    = {Arr{\'o}yave, Raymundo and Saal, James and Shin, Dongwon},
  title     = {{ORCHID-Values: thermodynamic and phase-equilibrium values read from the literature}},
  version   = {2026.10},
  publisher = {Zenodo},
  year      = {2026},
  doi       = {10.5281/zenodo.PENDING-literature},
  url       = {https://doi.org/10.5281/zenodo.PENDING-literature},
  note      = {Version 1, machine-extracted}
}

@misc{orchid_phase_diagrams_2026,
  author    = {Arr{\'o}yave, Raymundo and Saal, James and Shin, Dongwon},
  title     = {{ORCHID-Diagrams: calculated binary phase diagrams}},
  version   = {2026.10},
  publisher = {Zenodo},
  year      = {2026},
  doi       = {10.5281/zenodo.PENDING-phase-diagrams},
  url       = {https://doi.org/10.5281/zenodo.PENDING-phase-diagrams}
}

@misc{orchid_hulls_2026,
  author    = {Arr{\'o}yave, Raymundo and Saal, James and Shin, Dongwon},
  title     = {{ORCHID-Hulls: binary convex hulls (Materials Project, OQMD, assessed CALPHAD)}},
  version   = {2026.10},
  publisher = {Zenodo},
  year      = {2026},
  doi       = {10.5281/zenodo.PENDING-hulls},
  url       = {https://doi.org/10.5281/zenodo.PENDING-hulls}
}

@misc{orchid_data_2026,
  author    = {Arr{\'o}yave, Raymundo and Saal, James and Shin, Dongwon},
  title     = {{ORCHID data: umbrella record of the ORCHID datasets}},
  version   = {2026.10},
  publisher = {Zenodo},
  year      = {2026},
  doi       = {10.5281/zenodo.PENDING-orchid-data},
  url       = {https://doi.org/10.5281/zenodo.PENDING-orchid-data},
  note      = {Version 1, machine-extracted}
}
```

---

Derived data CC BY 4.0 ([licence](https://creativecommons.org/licenses/by/4.0/)): cite ORCHID ([CITATION.cff](https://data.orchid-project.org/CITATION.cff)) and the original sources. Quotes are short excerpts kept so that each value can be checked; they remain under the publishers' copyright and are not relicensed. Source papers, page images and full text are not redistributed. Field reference: [SCHEMA.md](https://data.orchid-project.org/literature/SCHEMA.md). Machine-readable guide: [llms.txt](https://data.orchid-project.org/llms.txt). Found an error? The report link of a value (Markdown: its id, ORC-..., in the Location column) opens a pre-filled GitHub issue, https://github.com/orchid-calphad/orchid-data/issues/new?template=report-value-error.yml&record_id=\<id>, carrying only the record id, source and value; [how to contribute](https://orchid-project.org/contribute/).

File: systems/AG-CO-NI.md
# Ag–Co–Ni system

> Ag–Co–Ni system: 19 accepted literature values (phase equilibrium 19) and 0 calculated phase diagram(s) from ORCHID, each value with evidence class, source, page and quote.

HTML: https://data.orchid-project.org/systems/AG-CO-NI.html · Markdown: https://data.orchid-project.org/systems/AG-CO-NI.md

19 accepted literature values from 1 paper(s) (experimental 19); 0 calculated phase diagram(s).

Data: [JSON](https://data.orchid-project.org/literature/systems/AG-CO-NI.json) · [CSV](https://data.orchid-project.org/systems/AG-CO-NI.csv) · [interactive explorer](https://orchid-project.org/data-explorer/#AG-CO-NI) · [papers (bibliography)](https://data.orchid-project.org/bibliography/pages/systems/AG-CO-NI.html) · [Markdown](https://data.orchid-project.org/systems/AG-CO-NI.md)

Table: Accepted values by evidence class

| Evidence class | Values |
|---|---:|
| experimental | 19 |

Table: Accepted values by property group

| Property group | Values |
|---|---:|
| phase equilibrium | 19 |

## Other properties

### Phase equilibrium (19)

Table: Phase equilibrium, Ag–Co–Ni system

| Property | Value | T (K) | Phases / composition | Class | Source | Location | Quote |
|---|---:|---:|---|---|---|---|---|
| Phase composition |  | 1373 | Liquid + fcc; _Liquid: Ag 0.9981, Co 3.000e-4, Ni 0.0016; fcc: Ag 4.000e-4, Co 0.5001, Ni 0.4995_ | experimental | [1] Deng 2021 | Table 1, p. 4, row 9 |  |
| Phase composition |  | 1373 | Liquid + fcc; _Liquid: Ag 0.9958, Co 3.000e-4, Ni 0.0039; fcc: Ag 6.000e-4, Co 0.2, Ni 0.7994_ | experimental | [1] Deng 2021 | Table 1, p. 4, row 8 |  |
| Phase composition |  | 1373 | Liquid + fcc; _Liquid: Co 4.000e-4; fcc: Co 0.9999_ | experimental | [1] Deng 2021 | Table 1, p. 4, row 1 |  |
| Phase composition |  | 1373 | Liquid + fcc; _Liquid: Ag 0.9987, Co 4.000e-4, Ni 9.000e-4; fcc: Ag 5.000e-4, Co 0.7998, Ni 0.1997_ | experimental | [1] Deng 2021 | Table 1, p. 4, row 10 |  |
| Phase composition |  | 1473 | Liquid + fcc; _Liquid: Co 0.001; fcc: Co 0.9999_ | experimental | [1] Deng 2021 | Table 1, p. 4, row 2 |  |
| Phase composition |  | 1573 | Liquid + fcc; _Liquid: Ag 0.9937, Co 0.0025, Ni 0.0038; fcc: Ag 7.000e-4, Co 0.8002, Ni 0.1991_ | experimental | [1] Deng 2021 | Table 1, p. 4, row 13 |  |
| Phase composition |  | 1573 | Liquid + fcc; _Liquid: Ag 0.988, Co 9.000e-4, Ni 0.0111; fcc: Ag 0.0014, Co 0.1995, Ni 0.7991_ | experimental | [1] Deng 2021 | Table 1, p. 4, row 11 |  |
| Phase composition |  | 1573 | Liquid + fcc; _Liquid: Co 0.002; fcc: Co 0.9998_ | experimental | [1] Deng 2021 | Table 1, p. 4, row 3 |  |
| Phase composition |  | 1573 | Liquid + fcc; _Liquid: Ag 0.9881, Co 0.0016, Ni 0.0103; fcc: Ag 6.000e-4, Co 0.4998, Ni 0.4996_ | experimental | [1] Deng 2021 | Table 1, p. 4, row 12 |  |
| Phase composition |  | 1673 | Liquid + fcc; _Liquid: Co 0.0059; fcc: Co 0.9999_ | experimental | [1] Deng 2021 | Table 1, p. 4, row 4 |  |
| Phase composition |  | 1773 | Liquid 1 + Liquid 2; _Liquid 1: Ag 0.9692, Co 0.0093, Ni 0.0215; Liquid 2: Ag 0.0116, Co 0.5016, Ni 0.4868_ | experimental | [1] Deng 2021 | Table 1, p. 4, row 15 |  |
| Phase composition |  | 1773 | Liquid 1 + Liquid 2; _Liquid 1: Ag 0.9723, Co 0.015, Ni 0.0127; Liquid 2: Ag 0.0088, Co 0.7967, Ni 0.1945_ | experimental | [1] Deng 2021 | Table 1, p. 4, row 16 |  |
| Phase composition |  | 1773 | Liquid 1 + Liquid 2; _Liquid 1: Co 0.0138; Liquid 2: Co 0.9952_ | experimental | [1] Deng 2021 | Table 1, p. 4, row 5 |  |
| Phase composition |  | 1773 | Liquid 1 + Liquid 2; _Liquid 1: Ag 0.9529, Co 0.0033, Ni 0.0438; Liquid 2: Ag 0.0234, Co 0.2026, Ni 0.774_ | experimental | [1] Deng 2021 | Table 1, p. 4, row 14 |  |
| Phase composition |  | 1823 | Liquid 1 + Liquid 2; _Liquid 1: Co 0.021; Liquid 2: Co 0.9949_ | experimental | [1] Deng 2021 | Table 1, p. 4, row 6 |  |
| Phase composition |  | 1873 | Liquid 1 + Liquid 2; _Liquid 1: Co 0.0246; Liquid 2: Co 0.994_ | experimental | [1] Deng 2021 | Table 1, p. 4, row 7 |  |
| Phase composition |  | 1873 | Liquid 1 + Liquid 2; _Liquid 1: Ag 0.9431, Co 0.005, Ni 0.0519; Liquid 2: Ag 0.0281, Co 0.1994, Ni 0.7725_ | experimental | [1] Deng 2021 | Table 1, p. 4, row 17 |  |
| Phase composition |  | 1873 | Liquid 1 + Liquid 2; _Liquid 1: Ag 0.9565, Co 0.0112, Ni 0.0323; Liquid 2: Ag 0.0163, Co 0.4995, Ni 0.4842_ | experimental | [1] Deng 2021 | Table 1, p. 4, row 18 |  |
| Phase composition |  | 1873 | Liquid 1 + Liquid 2; _Liquid 1: Ag 0.9698, Co 0.0169, Ni 0.0133; Liquid 2: Ag 0.0105, Co 0.7961, Ni 0.1934_ | experimental | [1] Deng 2021 | Table 1, p. 4, row 19 |  |

## Sources

Reporting papers the values were read from (a value cited from another work names that work in its row).

1. Congkun Deng, Hongxiang Jiang, Jiuzhou Zhao, Lili Zhang, Jie He, Thermodynamics and solidification kinetics of Ag–Ni–Co immiscible alloys, J Mater Sci 56, 3455-3471 (2021). [doi:10.1007/s10853-020-05431-7](https://doi.org/10.1007/s10853-020-05431-7)

## Please cite

- R. Arróyave, J. Saal, D. Shin, ORCHID literature values (version 2026.10; Version 1, machine-extracted), Zenodo (2026). https://doi.org/10.5281/zenodo.PENDING-literature
- R. Arróyave, J. Saal, D. Shin, ORCHID data (version 2026.10; Version 1, machine-extracted), Zenodo (2026). https://doi.org/10.5281/zenodo.PENDING-orchid-data

Also cite the original source of every value you use (paper_citation / paper_doi, and cited_dois for values the paper cites from earlier work); B. Hallstedt, The SGTE collection of binary datasets, Calphad 89 (2025) 102833, https://doi.org/10.1016/j.calphad.2025.102833 (CC BY 4.0), and the original assessment named in each file; A. Jain et al., The Materials Project: A materials genome approach to accelerating materials innovation, APL Materials 1 (2013) 011002, https://doi.org/10.1063/1.4812323 (CC BY 4.0); J. E. Saal et al., JOM 65 (2013) 1501, https://doi.org/10.1007/s11837-013-0755-4 and S. Kirklin et al., npj Comput. Mater. 1 (2015) 15010, https://doi.org/10.1038/npjcompumats.2015.10 (CC BY 4.0).

Version 1, machine-extracted: values were read from papers by language-model readers constrained to quote their source and checked automatically (quote verification, field-placement rule, printed-page sign checks, DFT and Kim et al. 2017 cross-checks); a hand-checked precision sample is in progress.

```bibtex
@misc{orchid_literature_2026,
  author    = {Arr{\'o}yave, Raymundo and Saal, James and Shin, Dongwon},
  title     = {{ORCHID literature values}},
  version   = {2026.10},
  publisher = {Zenodo},
  year      = {2026},
  doi       = {10.5281/zenodo.PENDING-literature},
  url       = {https://doi.org/10.5281/zenodo.PENDING-literature},
  note      = {Version 1, machine-extracted}
}

@misc{orchid_data_2026,
  author    = {Arr{\'o}yave, Raymundo and Saal, James and Shin, Dongwon},
  title     = {{ORCHID data}},
  version   = {2026.10},
  publisher = {Zenodo},
  year      = {2026},
  doi       = {10.5281/zenodo.PENDING-orchid-data},
  url       = {https://doi.org/10.5281/zenodo.PENDING-orchid-data},
  note      = {Version 1, machine-extracted}
}
```

---

Derived data CC BY 4.0 ([licence](https://creativecommons.org/licenses/by/4.0/)): cite ORCHID ([CITATION.cff](https://data.orchid-project.org/CITATION.cff)) and the original sources. Each quoted sentence is reproduced under fair use so the value can be checked; source papers, page images and full text are not redistributed. Field reference: [SCHEMA.md](https://data.orchid-project.org/literature/SCHEMA.md). Machine-readable guide: [llms.txt](https://data.orchid-project.org/llms.txt).

File: systems/AG-CO-SN.md
# Ag–Co–Sn system

> Ag–Co–Sn system: 3 accepted literature values (phase equilibrium 3) and 0 calculated phase diagram(s) from ORCHID, each value with evidence class, source, page and quote.

HTML: https://data.orchid-project.org/systems/AG-CO-SN.html · Markdown: https://data.orchid-project.org/systems/AG-CO-SN.md

3 accepted literature values from 1 paper(s) (experimental 3); 0 calculated phase diagram(s). 4 further extracted value(s) not accepted by the reader-agreement checks are only in the JSON/CSV.

Data: [JSON](https://data.orchid-project.org/literature/systems/AG-CO-SN.json) · [CSV](https://data.orchid-project.org/systems/AG-CO-SN.csv) · [interactive explorer](https://orchid-project.org/data-explorer/#AG-CO-SN) · [papers (bibliography)](https://data.orchid-project.org/bibliography/pages/systems/AG-CO-SN.html) · [Markdown](https://data.orchid-project.org/systems/AG-CO-SN.md)

Table: Accepted values by evidence class

| Evidence class | Values |
|---|---:|
| experimental | 3 |

Table: Accepted values by property group

| Property group | Values |
|---|---:|
| phase equilibrium | 3 |

## Other properties

### Phase equilibrium (3)

Table: Phase equilibrium, Ag–Co–Sn system

| Property | Value | T (K) | Phases / composition | Class | Source | Location | Quote |
|---|---:|---:|---|---|---|---|---|
| Phase composition |  |  | Ag3Sn + CoSn + BCT(Sn); _Ag3Sn: Ag 0.743959, Co 1.100e-5, Sn 0.25603; CoSn: Ag 3.800e-5, Co 0.49357, Sn 0.506392; BCT(Sn): Ag 0.002199, Co 9.600e-5, Sn 0.997704_ | experimental | [1] Zhu 2009 | Table 2, p. 2, row 7 |  |
| Phase composition |  |  | Ag3Sn + CoSn + Co3Sn2 + BCT(Sn); _Ag3Sn: Ag 0.744998, Co 5.370e-4, Sn 0.254465; CoSn: Ag 2.190e-4, Co 0.494891, Sn 0.504889; Co3Sn2: Ag 0.001732, Co 0.577705, Sn 0.420564; BCT(Sn): Ag 7.560e-4, Co 5.890e-4, Sn 0.998655_ | experimental | [1] Zhu 2009 | Table 2, p. 2, row 5 |  |
| Phase composition |  |  | Ag3Sn + CoSn + CoSn2 + BCT(Sn); _Ag3Sn: Ag 0.745402, Co 4.340e-4, Sn 0.254164; CoSn: Ag 4.100e-5, Co 0.49679, Sn 0.503169; CoSn2: Ag 0.240953, Co 0.255802, Sn 0.503245; BCT(Sn): Ag 7.560e-4, Co 5.890e-4, Sn 0.998655_ | experimental | [1] Zhu 2009 | Table 2, p. 2, row 6 |  |

## Sources

Reporting papers the values were read from (a value cited from another work names that work in its row).

1. WenJun Zhu, HuaShan Liu, JinSan Wang, HongQun Dong, ZhanPeng Jin, Thermodynamic assessment of the Sn–Ag–Co system and solidification simulation of the ternary alloy, Journal of Alloys and Compounds 481, 503-508 (2009). [doi:10.1016/j.jallcom.2009.03.025](https://doi.org/10.1016/j.jallcom.2009.03.025)

## Please cite

- R. Arróyave, J. Saal, D. Shin, ORCHID literature values (version 2026.10; Version 1, machine-extracted), Zenodo (2026). https://doi.org/10.5281/zenodo.PENDING-literature
- R. Arróyave, J. Saal, D. Shin, ORCHID data (version 2026.10; Version 1, machine-extracted), Zenodo (2026). https://doi.org/10.5281/zenodo.PENDING-orchid-data

Also cite the original source of every value you use (paper_citation / paper_doi, and cited_dois for values the paper cites from earlier work); B. Hallstedt, The SGTE collection of binary datasets, Calphad 89 (2025) 102833, https://doi.org/10.1016/j.calphad.2025.102833 (CC BY 4.0), and the original assessment named in each file; A. Jain et al., The Materials Project: A materials genome approach to accelerating materials innovation, APL Materials 1 (2013) 011002, https://doi.org/10.1063/1.4812323 (CC BY 4.0); J. E. Saal et al., JOM 65 (2013) 1501, https://doi.org/10.1007/s11837-013-0755-4 and S. Kirklin et al., npj Comput. Mater. 1 (2015) 15010, https://doi.org/10.1038/npjcompumats.2015.10 (CC BY 4.0).

Version 1, machine-extracted: values were read from papers by language-model readers constrained to quote their source and checked automatically (quote verification, field-placement rule, printed-page sign checks, DFT and Kim et al. 2017 cross-checks); a hand-checked precision sample is in progress.

```bibtex
@misc{orchid_literature_2026,
  author    = {Arr{\'o}yave, Raymundo and Saal, James and Shin, Dongwon},
  title     = {{ORCHID literature values}},
  version   = {2026.10},
  publisher = {Zenodo},
  year      = {2026},
  doi       = {10.5281/zenodo.PENDING-literature},
  url       = {https://doi.org/10.5281/zenodo.PENDING-literature},
  note      = {Version 1, machine-extracted}
}

@misc{orchid_data_2026,
  author    = {Arr{\'o}yave, Raymundo and Saal, James and Shin, Dongwon},
  title     = {{ORCHID data}},
  version   = {2026.10},
  publisher = {Zenodo},
  year      = {2026},
  doi       = {10.5281/zenodo.PENDING-orchid-data},
  url       = {https://doi.org/10.5281/zenodo.PENDING-orchid-data},
  note      = {Version 1, machine-extracted}
}
```

---

Derived data CC BY 4.0 ([licence](https://creativecommons.org/licenses/by/4.0/)): cite ORCHID ([CITATION.cff](https://data.orchid-project.org/CITATION.cff)) and the original sources. Quotes are short excerpts kept so that each value can be checked; they remain under the publishers' copyright and are not relicensed. Source papers, page images and full text are not redistributed. Field reference: [SCHEMA.md](https://data.orchid-project.org/literature/SCHEMA.md). Machine-readable guide: [llms.txt](https://data.orchid-project.org/llms.txt).
