Repository: orchid-calphad/orchid-data

# ORCHID data

Open data of the **ORCHID** project (Open Repository for CALPHAD Hypotheses, Intelligence, and Discovery),
served at <https://data.orchid-project.org> and browsable at <https://orchid-project.org>.

**Release v2026.10. Version 1, machine-extracted: values were read from papers by language-model readers constrained to quote their source and checked automatically (quote verification, field-placement rule, printed-page sign checks, DFT and Kim et al. 2017 cross-checks); a hand-checked precision sample is in progress.**

| Folder | Content |
|---|---|

File: systems/AG-CU-FE.md
# Ag–Cu–Fe system

> Ag–Cu–Fe system: 3 accepted literature values (invariant reaction 3) and 0 calculated phase diagram(s) from ORCHID, each value with evidence class, source, page and quote.

HTML: https://data.orchid-project.org/systems/AG-CU-FE.html · Markdown: https://data.orchid-project.org/systems/AG-CU-FE.md

3 accepted literature values from 1 paper(s) (model 3); 0 calculated phase diagram(s).

Data: [JSON](https://data.orchid-project.org/literature/systems/AG-CU-FE.json) · [CSV](https://data.orchid-project.org/systems/AG-CU-FE.csv) · [interactive explorer](https://orchid-project.org/data-explorer/#AG-CU-FE) · [papers (bibliography)](https://data.orchid-project.org/bibliography/pages/systems/AG-CU-FE.html) · [Markdown](https://data.orchid-project.org/systems/AG-CU-FE.md)

Table: Accepted values by evidence class

| Evidence class | Values |
|---|---:|
| model | 3 |

Table: Accepted values by property group

| Property group | Values |
|---|---:|
| invariant reaction | 3 |

## Invariant reactions (literature)

Table: Invariant reactions reported in the literature for the Ag–Cu–Fe system (3)

| T (K) | Reaction / phases | Compositions (mole fraction) | Class | Source | Location | Quote |
|---:|---|---|---|---|---|---|
| 1762.15 | peritectic: Liquid#1 + Liquid#2 + (δFe) -> (γFe) |  | model | [1] Zhang 2022 | Table 3, p. 11, row 1; `ORC-ZMBV36KNID` |  |
| 1446.15 | quasi-peritectic: Liquid#1 + (γFe) -> Liquid#2 + (αFe) |  | model | [1] Zhang 2022 | Table 3, p. 11, row 2; `ORC-PMO7IUAXVH` |  |
| 1118.15 | eutectic: Liquid#1 -> (αFe) + (Ag) + (Cu) |  | model | [1] Zhang 2022 | Table 3, p. 11, row 3; `ORC-DKTYOPKML7` |  |

## Sources

Reporting papers the values were read from (a value cited from another work names that work in its row).

1. Yu Zhang, Biao Hu, Huiqing Yin, Shuhong Liu, Yong Du, Phase Equilibria of the Ag–Cu–M (M = Nb, Fe, Pb) Systems, J. Phase Equilib. Diffus. 43, 533-546 (2022). [doi:10.1007/s11669-022-00998-x](https://doi.org/10.1007/s11669-022-00998-x)

## Please cite

- R. Arróyave, J. Saal, D. Shin, ORCHID literature values (version 2026.10; Version 1, machine-extracted), Zenodo (2026). https://doi.org/10.5281/zenodo.PENDING-literature
- R. Arróyave, J. Saal, D. Shin, ORCHID data (version 2026.10; Version 1, machine-extracted), Zenodo (2026). https://doi.org/10.5281/zenodo.PENDING-orchid-data

Also cite the original source of every value you use (paper_citation / paper_doi, and cited_dois for values the paper cites from earlier work); B. Hallstedt, The SGTE collection of binary datasets, Calphad 89 (2025) 102833, https://doi.org/10.1016/j.calphad.2025.102833 (CC BY 4.0), and the original assessment named in each file; A. Jain et al., The Materials Project: A materials genome approach to accelerating materials innovation, APL Materials 1 (2013) 011002, https://doi.org/10.1063/1.4812323 (CC BY 4.0); J. E. Saal et al., JOM 65 (2013) 1501, https://doi.org/10.1007/s11837-013-0755-4 and S. Kirklin et al., npj Comput. Mater. 1 (2015) 15010, https://doi.org/10.1038/npjcompumats.2015.10 (CC BY 4.0).

Version 1, machine-extracted: values were read from papers by language-model readers constrained to quote their source and checked automatically (quote verification, field-placement rule, printed-page sign checks, DFT and Kim et al. 2017 cross-checks); a hand-checked precision sample is in progress.

```bibtex
@misc{orchid_literature_2026,
  author    = {Arr{\'o}yave, Raymundo and Saal, James and Shin, Dongwon},
  title     = {{ORCHID literature values}},
  version   = {2026.10},
  publisher = {Zenodo},
  year      = {2026},
  doi       = {10.5281/zenodo.PENDING-literature},
  url       = {https://doi.org/10.5281/zenodo.PENDING-literature},
  note      = {Version 1, machine-extracted}
}

@misc{orchid_data_2026,
  author    = {Arr{\'o}yave, Raymundo and Saal, James and Shin, Dongwon},
  title     = {{ORCHID data}},
  version   = {2026.10},
  publisher = {Zenodo},
  year      = {2026},
  doi       = {10.5281/zenodo.PENDING-orchid-data},
  url       = {https://doi.org/10.5281/zenodo.PENDING-orchid-data},
  note      = {Version 1, machine-extracted}
}
```

---

Derived data CC BY 4.0 ([licence](https://creativecommons.org/licenses/by/4.0/)): cite ORCHID ([CITATION.cff](https://data.orchid-project.org/CITATION.cff)) and the original sources. Quotes are short excerpts kept so that each value can be checked; they remain under the publishers' copyright and are not relicensed. Source papers, page images and full text are not redistributed. Field reference: [SCHEMA.md](https://data.orchid-project.org/literature/SCHEMA.md). Machine-readable guide: [llms.txt](https://data.orchid-project.org/llms.txt). Found an error? The report link of a value (Markdown: its id, ORC-..., in the Location column) opens a pre-filled GitHub issue, https://github.com/orchid-calphad/orchid-data/issues/new?template=report-value-error.yml&record_id=\<id>, carrying only the record id, source and value; [how to contribute](https://orchid-project.org/contribute/).

File: systems/AG-CU-IN.md
# Ag–Cu–In system

> Ag–Cu–In system: 27 accepted literature values (invariant reaction 26, phase transition 1) and 0 calculated phase diagram(s) from ORCHID, each value with evidence class, source, page and quote.

HTML: https://data.orchid-project.org/systems/AG-CU-IN.html · Markdown: https://data.orchid-project.org/systems/AG-CU-IN.md

27 accepted literature values from 1 paper(s) (experimental 19, model 8); 0 calculated phase diagram(s).

Data: [JSON](https://data.orchid-project.org/literature/systems/AG-CU-IN.json) · [CSV](https://data.orchid-project.org/systems/AG-CU-IN.csv) · [interactive explorer](https://orchid-project.org/data-explorer/#AG-CU-IN) · [papers (bibliography)](https://data.orchid-project.org/bibliography/pages/systems/AG-CU-IN.html) · [Markdown](https://data.orchid-project.org/systems/AG-CU-IN.md)

Table: Accepted values by evidence class

| Evidence class | Values |
|---|---:|
| experimental | 19 |
| model | 8 |

Table: Accepted values by property group

| Property group | Values |
|---|---:|
| invariant reaction | 26 |
| phase transition | 1 |

## Invariant reactions (literature)

Table: Invariant reactions reported in the literature for the Ag–Cu–In system (26)

| T (K) | Reaction / phases | Compositions (mole fraction) | Class | Source | Location | Quote |
|---:|---|---|---|---|---|---|
| 880 | L + α-(Cu) ↔ α-(Ag) + β | L: Ag 0.295, Cu 0.507, In 0.198; α-(Cu): Ag 0.068, Cu 0.905, In 0.027; α-(Ag): Ag 0.728, Cu 0.093, In 0.179; β: Ag 0.16, Cu 0.73, In 0.11 | experimental | [1] Muzzillo 2018; _cites Bahari 2009_ [doi](https://doi.org/10.1016/j.jallcom.2008.10.030) | Table 4, p. 9, row 1 |  |
| 880 | L + α-(Ag) + α-(Cu) ↔ β | L: Ag 0.346, Cu 0.451, In 0.204; α-(Ag): Ag 0.773, Cu 0.085, In 0.141; α-(Cu): Ag 0.007, Cu 0.968, In 0.025; β: Ag 0.162, Cu 0.731, In 0.107 | model | [1] Muzzillo 2018 | Table 4, p. 9, row 2 |  |
| 876.7 | α-(Ag) + β ↔ L + ζ |  | experimental | [1] Muzzillo 2018; _cites Bahari 2009_ [doi](https://doi.org/10.1016/j.jallcom.2008.10.030) | Table 4, p. 9, row 3 |  |
| 873 | L + α-(Ag) -> α-(Cu) + β-Ag3In | L: Ag 0.389, Cu 0.409, In 0.202; α-(Ag): Ag 0.759, Cu 0.146, In 0.095; α-(Cu): Ag 0.119, Cu 0.814, In 0.067; β-Ag3In: Ag 0.542, Cu 0.265, In 0.193 | experimental | [1] Muzzillo 2018; _cites Gebhardt 1952_ | Table 2, p. 4, row 1 |  |
| 848 | L + α-(Cu) -> β-Ag3In + β-Cu4In | L: Ag 0.3, Cu 0.474, In 0.226; α-(Cu): Ag 0.122, Cu 0.758, In 0.12; β-Ag3In: Ag 0.368, Cu 0.408, In 0.224; β-Cu4In: Ag 0.225, Cu 0.579, In 0.196 | experimental | [1] Muzzillo 2018; _cites Gebhardt 1952_ | Table 2, p. 4, row 2 |  |
| 833 | L + β-Ag3In -> β-Cu4In + ζ |  | experimental | [1] Muzzillo 2018; _cites Gebhardt 1952_ | Table 2, p. 4, row 3 |  |
| 783.5 | L ↔ α-(Ag) + β + γ-Cu9In4 | L: Ag 0.264, Cu 0.467, In 0.269; α-(Ag): Ag 0.715, Cu 0.09, In 0.194; β: Ag 0.063, Cu 0.768, In 0.169; γ-Cu9In4: Ag 0.06, Cu 0.626, In 0.314 | model | [1] Muzzillo 2018 | Table 4, p. 9, row 5 |  |
| 783 | L ↔ α-(Ag) + β + γ-Cu9In4 | L: Ag 0.28, Cu 0.471, In 0.249; α-(Ag): Ag 0.74, Cu 0.089, In 0.171; β: Ag 0.037, Cu 0.798, In 0.165; γ-Cu9In4: Ag 0.066, Cu 0.637, In 0.297 | experimental | [1] Muzzillo 2018; _cites Bahari 2009_ [doi](https://doi.org/10.1016/j.jallcom.2008.10.030) | Table 4, p. 9, row 4 |  |
| 768 | α-(Ag) + γ-Cu9In4 ↔ β + δ |  | experimental | [1] Muzzillo 2018; _cites Bahari 2009_ [doi](https://doi.org/10.1016/j.jallcom.2008.10.030) | Table 4, p. 9, row 6 |  |
| 763 | β-Cu4In -> α-(Cu) + β-Ag3In + δ | β-Cu4In: Ag 0.103, Cu 0.681, In 0.216; α-(Cu): Ag 0.011, Cu 0.924, In 0.065; β-Ag3In: Ag 0.45, Cu 0.335, In 0.215; δ: Ag 0.064, Cu 0.65, In 0.286 | experimental | [1] Muzzillo 2018; _cites Gebhardt 1952_ | Table 2, p. 4, row 4 |  |
| 762 | α-(Ag) + β ↔ α-(Cu) + δ |  | experimental | [1] Muzzillo 2018; _cites Bahari 2009_ [doi](https://doi.org/10.1016/j.jallcom.2008.10.030) | Table 4, p. 9, row 7 |  |
| 762 | β ↔ α-(Ag) + α-(Cu) + δ | β: Ag 0.06, Cu 0.78, In 0.16; α-(Ag): Ag 0.718, Cu 0.094, In 0.188; α-(Cu): Ag 0.002, Cu 0.924, In 0.074; δ: Ag 0.001, Cu 0.699, In 0.3 | model | [1] Muzzillo 2018 | Table 4, p. 9, row 8 |  |
| 758 | β-Ag3In + γ-Cu9In4 -> α-(Ag) + δ |  | experimental | [1] Muzzillo 2018; _cites Gebhardt 1952_ | Table 2, p. 4, row 5 |  |
| 757.6 | L + α-(Ag) ↔ γ-Cu9In4 + ζ | L: Ag 0.335, Cu 0.301, In 0.364; α-(Ag): Ag 0.694, Cu 0.065, In 0.24; γ-Cu9In4: Ag 0.058, Cu 0.624, In 0.318; ζ: Ag 0.691, Cu 0.045, In 0.264 | model | [1] Muzzillo 2018 | Table 4, p. 9, row 10 |  |
| 757 | L + α-(Ag) ↔ γ-Cu9In4 + ζ |  | experimental | [1] Muzzillo 2018; _cites Bahari 2009_ [doi](https://doi.org/10.1016/j.jallcom.2008.10.030) | Table 4, p. 9, row 9 |  |
| 755 | α-(Ag) + γ-Cu9In4 ↔ δ + ζ |  | experimental | [1] Muzzillo 2018; _cites Bahari 2009_ [doi](https://doi.org/10.1016/j.jallcom.2008.10.030) | Table 4, p. 9, row 11 |  |
| 748 | β-Ag3In -> α-(Ag) + α-(Cu) + δ | β-Ag3In: Ag 0.51, Cu 0.262, In 0.228; α-(Ag): Ag 0.748, Cu 0.067, In 0.185; α-(Cu): Ag 0.011, Cu 0.924, In 0.065; δ: Ag 0.065, Cu 0.594, In 0.341 | experimental | [1] Muzzillo 2018; _cites Gebhardt 1952_ | Table 2, p. 4, row 6 |  |
| 737 | L + γ-Cu9In4 ↔ η-HT + ζ | L: Ag 0.331, Cu 0.267, In 0.403; γ-Cu9In4: Ag 0.057, Cu 0.622, In 0.321; η-HT: Ag 0.05, Cu 0.605, In 0.345; ζ: Ag 0.676, Cu 0.041, In 0.283 | model | [1] Muzzillo 2018 | Table 4, p. 9, row 13 |  |
| 737 | L + γ-Cu9In4 ↔ η-HT + ζ |  | experimental | [1] Muzzillo 2018; _cites Bahari 2009_ [doi](https://doi.org/10.1016/j.jallcom.2008.10.030) | Table 4, p. 9, row 12 |  |
| 607 | L + η-HT + ζ ↔ γ-Ag9In4 |  | experimental | [1] Muzzillo 2018; _cites Bahari 2009_ [doi](https://doi.org/10.1016/j.jallcom.2008.10.030) | Table 4, p. 9, row 14 |  |
| 607 | L + γ-Ag9In4 ↔ η-HT + ζ | L: Ag 0.243, Cu 0.133, In 0.624; γ-Ag9In4: Ag 0.649, Cu 0.036, In 0.315; η-HT: Ag 0.03, Cu 0.604, In 0.366; ζ: Ag 0.619, Cu 0.032, In 0.349 | model | [1] Muzzillo 2018 | Table 4, p. 9, row 15 |  |
| 589 | L + η-HT ↔ γ-Ag9In4 + Cu11In9 | L: Ag 0.22, Cu 0.115, In 0.665; η-HT: Ag 0.027, Cu 0.604, In 0.369; γ-Ag9In4: Ag 0.649, Cu 0.036, In 0.315; Cu11In9: Ag 0.053, Cu 0.497, In 0.45 | model | [1] Muzzillo 2018 | Table 4, p. 9, row 17 |  |
| 589 | L + γ-Ag9In4 + η-HT ↔ Cu11In9 |  | experimental | [1] Muzzillo 2018; _cites Bahari 2009_ [doi](https://doi.org/10.1016/j.jallcom.2008.10.030) | Table 4, p. 9, row 16 |  |
| 529.4 | eutectoid |  | model | [1] Muzzillo 2018 | p. 13 | “It was predicted by the model to actually be the ternary eutectoid g-HT $ c-Ag9In4 ? g-LT ? Cu11In9, and to occur within the reported temperature range (529.4 K).” |
| 488 | γ-Ag9In4 + η-HT ↔ η-LT + Cu11In9 |  | experimental | [1] Muzzillo 2018; _cites Bahari 2009_ [doi](https://doi.org/10.1016/j.jallcom.2008.10.030) | Table 4, p. 9, row 18 |  |
| 420 | eutectic |  | experimental | [1] Muzzillo 2018; _cites ref. 1_ | p. 2 | “A ternary eutectic reaction at Ag1.3Cu2.4In96.3 and undetermined temperature was identified, which was inferred to be L $ AgIn2 ? Cu11In9 ? (In). This was taken to be the reaction observed at 420 K by Bahari et al. \[30\].” |

## Other properties

### Phase transition (1)

Table: Phase transition, Ag–Cu–In system

| Property | Value | T (K) | Phases / composition | Class | Source | Location | Quote |
|---|---:|---:|---|---|---|---|---|
| Phase transition | 420 K | 420 | AgIn2 ? L $ Cu11In9 ? (In) | experimental | [1] Muzzillo 2018; _cites Bahari 2009_ [doi](https://doi.org/10.1016/j.jallcom.2008.10.030) | p. 12 | “The reaction at 420 K was reported as AgIn2 ? L $ Cu11In9 ? (In) by Bahari et al. \[30\], but the model predicted a eutectic reaction at Ag1.8Cu0.6In97.7 (Table 4), in close agreement with Woychik and Massalski \[1\].” |

## Sources

Reporting papers the values were read from (a value cited from another work names that work in its row).

1. Christopher P. Muzzillo, Tim Anderson, Thermodynamic assessment of Ag–Cu–In, J Mater Sci 53, 6893-6910 (2018). [doi:10.1007/s10853-018-1999-8](https://doi.org/10.1007/s10853-018-1999-8)

## Please cite

- R. Arróyave, J. Saal, D. Shin, ORCHID literature values (version 2026.10; Version 1, machine-extracted), Zenodo (2026). https://doi.org/10.5281/zenodo.PENDING-literature
- R. Arróyave, J. Saal, D. Shin, ORCHID data (version 2026.10; Version 1, machine-extracted), Zenodo (2026). https://doi.org/10.5281/zenodo.PENDING-orchid-data

Also cite the original source of every value you use (paper_citation / paper_doi, and cited_dois for values the paper cites from earlier work); B. Hallstedt, The SGTE collection of binary datasets, Calphad 89 (2025) 102833, https://doi.org/10.1016/j.calphad.2025.102833 (CC BY 4.0), and the original assessment named in each file; A. Jain et al., The Materials Project: A materials genome approach to accelerating materials innovation, APL Materials 1 (2013) 011002, https://doi.org/10.1063/1.4812323 (CC BY 4.0); J. E. Saal et al., JOM 65 (2013) 1501, https://doi.org/10.1007/s11837-013-0755-4 and S. Kirklin et al., npj Comput. Mater. 1 (2015) 15010, https://doi.org/10.1038/npjcompumats.2015.10 (CC BY 4.0).

Version 1, machine-extracted: values were read from papers by language-model readers constrained to quote their source and checked automatically (quote verification, field-placement rule, printed-page sign checks, DFT and Kim et al. 2017 cross-checks); a hand-checked precision sample is in progress.

```bibtex
@misc{orchid_literature_2026,
  author    = {Arr{\'o}yave, Raymundo and Saal, James and Shin, Dongwon},
  title     = {{ORCHID literature values}},
  version   = {2026.10},
  publisher = {Zenodo},
  year      = {2026},
  doi       = {10.5281/zenodo.PENDING-literature},
  url       = {https://doi.org/10.5281/zenodo.PENDING-literature},
  note      = {Version 1, machine-extracted}
}

@misc{orchid_data_2026,
  author    = {Arr{\'o}yave, Raymundo and Saal, James and Shin, Dongwon},
  title     = {{ORCHID data}},
  version   = {2026.10},
  publisher = {Zenodo},
  year      = {2026},
  doi       = {10.5281/zenodo.PENDING-orchid-data},
  url       = {https://doi.org/10.5281/zenodo.PENDING-orchid-data},
  note      = {Version 1, machine-extracted}
}
```

---

Derived data CC BY 4.0 ([licence](https://creativecommons.org/licenses/by/4.0/)): cite ORCHID ([CITATION.cff](https://data.orchid-project.org/CITATION.cff)) and the original sources. Quotes are short excerpts kept so that each value can be checked; they remain under the publishers' copyright and are not relicensed. Source papers, page images and full text are not redistributed. Field reference: [SCHEMA.md](https://data.orchid-project.org/literature/SCHEMA.md). Machine-readable guide: [llms.txt](https://data.orchid-project.org/llms.txt).

File: systems/AG-CU-NB.md
# Ag–Cu–Nb system

> Ag–Cu–Nb system: 12 accepted literature values (phase equilibrium 12) and 0 calculated phase diagram(s) from ORCHID, each value with evidence class, source, page and quote.

HTML: https://data.orchid-project.org/systems/AG-CU-NB.html · Markdown: https://data.orchid-project.org/systems/AG-CU-NB.md

12 accepted literature values from 1 paper(s) (experimental 12); 0 calculated phase diagram(s).

Data: [JSON](https://data.orchid-project.org/literature/systems/AG-CU-NB.json) · [CSV](https://data.orchid-project.org/systems/AG-CU-NB.csv) · [interactive explorer](https://orchid-project.org/data-explorer/#AG-CU-NB) · [papers (bibliography)](https://data.orchid-project.org/bibliography/pages/systems/AG-CU-NB.html) · [Markdown](https://data.orchid-project.org/systems/AG-CU-NB.md)

Table: Accepted values by evidence class

| Evidence class | Values |
|---|---:|
| experimental | 12 |

Table: Accepted values by property group

| Property group | Values |
|---|---:|
| phase equilibrium | 12 |

## Other properties

### Phase equilibrium (12)

Table: Phase equilibrium, Ag–Cu–Nb system

| Property | Value | T (K) | Phases / composition | Class | Source | Location | Quote |
|---|---:|---:|---|---|---|---|---|
| Phase composition |  | 773.15 | fcc(Ag) + fcc(Cu) + bcc(Nb); _fcc(Ag): Ag 0.9003, Cu 0.0912, Nb 0.0085; fcc(Cu): Ag 0.0446, Cu 0.8913, Nb 0.0641_ | experimental | [1] Zhang 2022 | Table 1, p. 2, row 1 |  |
| Phase composition |  | 773.15 | fcc(Ag) + fcc(Cu) + bcc(Nb); _fcc(Ag): Ag 0.9044, Cu 0.0894, Nb 0.0062; fcc(Cu): Ag 0.0458, Cu 0.8877, Nb 0.0665; bcc(Nb): Ag 0.0115, Cu 0.0213, Nb 0.9672_ | experimental | [1] Zhang 2022 | Table 1, p. 2, row 3 |  |
| Phase composition |  | 773.15 | fcc(Ag) + fcc(Cu) + bcc(Nb); _fcc(Ag): Ag 0.9433, Cu 0.0463, Nb 0.0104; fcc(Cu): Ag 0.0432, Cu 0.894, Nb 0.0628_ | experimental | [1] Zhang 2022 | Table 1, p. 2, row 4 |  |
| Phase composition |  | 773.15 | fcc(Ag) + fcc(Cu) + bcc(Nb); _fcc(Ag): Ag 0.8778, Cu 0.1185, Nb 0.0037; fcc(Cu): Ag 0.0268, Cu 0.9327, Nb 0.0405; bcc(Nb): Ag 0.0076, Cu 0.0144, Nb 0.978_ | experimental | [1] Zhang 2022 | Table 1, p. 2, row 2 |  |
| Phase composition |  | 873.15 | fcc(Ag) + fcc(Cu) + bcc(Nb); _fcc(Ag): Ag 0.905, Cu 0.0919, Nb 0.0031; fcc(Cu): Ag 0.0191, Cu 0.9777, Nb 0.0032; bcc(Nb): Ag 0.0049, Cu 0.0548, Nb 0.9403_ | experimental | [1] Zhang 2022 | Table 1, p. 2, row 8 |  |
| Phase composition |  | 873.15 | fcc(Ag) + fcc(Cu) + bcc(Nb); _fcc(Ag): Ag 0.9003, Cu 0.0946, Nb 0.0051; fcc(Cu): Ag 0.0213, Cu 0.9743, Nb 0.0044; bcc(Nb): Ag 0.0022, Cu 0.0099, Nb 0.9879_ | experimental | [1] Zhang 2022 | Table 1, p. 2, row 6 |  |
| Phase composition |  | 873.15 | fcc(Ag) + fcc(Cu) + bcc(Nb); _fcc(Ag): Ag 0.9156, Cu 0.0799, Nb 0.0045; fcc(Cu): Ag 0.0221, Cu 0.9759, Nb 0.002_ | experimental | [1] Zhang 2022 | Table 1, p. 2, row 5 |  |
| Phase composition |  | 873.15 | fcc(Ag) + fcc(Cu) + bcc(Nb); _fcc(Ag): Ag 0.8942, Cu 0.1018, Nb 0.004; fcc(Cu): Ag 0.0197, Cu 0.9783, Nb 0.002; bcc(Nb): Ag 0.005, Cu 0.0239, Nb 0.9711_ | experimental | [1] Zhang 2022 | Table 1, p. 2, row 7 |  |
| Phase composition |  | 973.15 | fcc(Ag) + fcc(Cu) + bcc(Nb); _fcc(Ag): Ag 0.8855, Cu 0.1037, Nb 0.0108; fcc(Cu): Ag 0.0231, Cu 0.9729, Nb 0.004_ | experimental | [1] Zhang 2022 | Table 1, p. 2, row 11 |  |
| Phase composition |  | 973.15 | fcc(Ag) + fcc(Cu) + bcc(Nb); _fcc(Ag): Ag 0.8846, Cu 0.1128, Nb 0.0026; fcc(Cu): Ag 0.0353, Cu 0.9607, Nb 0.004; bcc(Nb): Ag 0.0051, Cu 0.0521, Nb 0.9428_ | experimental | [1] Zhang 2022 | Table 1, p. 2, row 9 |  |
| Phase composition |  | 973.15 | fcc(Ag) + fcc(Cu) + bcc(Nb); _fcc(Ag): Ag 0.8872, Cu 0.1083, Nb 0.0045; fcc(Cu): Ag 0.0347, Cu 0.9626, Nb 0.0027_ | experimental | [1] Zhang 2022 | Table 1, p. 2, row 10 |  |
| Phase composition |  | 973.15 | fcc(Ag) + fcc(Cu) + bcc(Nb); _fcc(Ag): Ag 0.8817, Cu 0.1144, Nb 0.0039; fcc(Cu): Ag 0.0262, Cu 0.9666, Nb 0.0072; bcc(Nb): Ag 0.0034, Cu 0.0607, Nb 0.9359_ | experimental | [1] Zhang 2022 | Table 1, p. 2, row 12 |  |

## Sources

Reporting papers the values were read from (a value cited from another work names that work in its row).

1. Yu Zhang, Biao Hu, Huiqing Yin, Shuhong Liu, Yong Du, Phase Equilibria of the Ag–Cu–M (M = Nb, Fe, Pb) Systems, J. Phase Equilib. Diffus. 43, 533-546 (2022). [doi:10.1007/s11669-022-00998-x](https://doi.org/10.1007/s11669-022-00998-x)

## Please cite

- R. Arróyave, J. Saal, D. Shin, ORCHID literature values (version 2026.10; Version 1, machine-extracted), Zenodo (2026). https://doi.org/10.5281/zenodo.PENDING-literature
- R. Arróyave, J. Saal, D. Shin, ORCHID data (version 2026.10; Version 1, machine-extracted), Zenodo (2026). https://doi.org/10.5281/zenodo.PENDING-orchid-data

Also cite the original source of every value you use (paper_citation / paper_doi, and cited_dois for values the paper cites from earlier work); B. Hallstedt, The SGTE collection of binary datasets, Calphad 89 (2025) 102833, https://doi.org/10.1016/j.calphad.2025.102833 (CC BY 4.0), and the original assessment named in each file; A. Jain et al., The Materials Project: A materials genome approach to accelerating materials innovation, APL Materials 1 (2013) 011002, https://doi.org/10.1063/1.4812323 (CC BY 4.0); J. E. Saal et al., JOM 65 (2013) 1501, https://doi.org/10.1007/s11837-013-0755-4 and S. Kirklin et al., npj Comput. Mater. 1 (2015) 15010, https://doi.org/10.1038/npjcompumats.2015.10 (CC BY 4.0).

Version 1, machine-extracted: values were read from papers by language-model readers constrained to quote their source and checked automatically (quote verification, field-placement rule, printed-page sign checks, DFT and Kim et al. 2017 cross-checks); a hand-checked precision sample is in progress.

```bibtex
@misc{orchid_literature_2026,
  author    = {Arr{\'o}yave, Raymundo and Saal, James and Shin, Dongwon},
  title     = {{ORCHID literature values}},
  version   = {2026.10},
  publisher = {Zenodo},
  year      = {2026},
  doi       = {10.5281/zenodo.PENDING-literature},
  url       = {https://doi.org/10.5281/zenodo.PENDING-literature},
  note      = {Version 1, machine-extracted}
}

@misc{orchid_data_2026,
  author    = {Arr{\'o}yave, Raymundo and Saal, James and Shin, Dongwon},
  title     = {{ORCHID data}},
  version   = {2026.10},
  publisher = {Zenodo},
  year      = {2026},
  doi       = {10.5281/zenodo.PENDING-orchid-data},
  url       = {https://doi.org/10.5281/zenodo.PENDING-orchid-data},
  note      = {Version 1, machine-extracted}
}
```

---

Derived data CC BY 4.0 ([licence](https://creativecommons.org/licenses/by/4.0/)): cite ORCHID ([CITATION.cff](https://data.orchid-project.org/CITATION.cff)) and the original sources. Quotes are short excerpts kept so that each value can be checked; they remain under the publishers' copyright and are not relicensed. Source papers, page images and full text are not redistributed. Field reference: [SCHEMA.md](https://data.orchid-project.org/literature/SCHEMA.md). Machine-readable guide: [llms.txt](https://data.orchid-project.org/llms.txt).

File: systems/AG-CU-SN.md
# Ag–Cu–Sn system

> Ag–Cu–Sn system: 54 accepted literature values (phase transition 54) and 0 calculated phase diagram(s) from ORCHID, each value with evidence class, source, page and quote.

HTML: https://data.orchid-project.org/systems/AG-CU-SN.html · Markdown: https://data.orchid-project.org/systems/AG-CU-SN.md

54 accepted literature values from 1 paper(s) (experimental 54); 0 calculated phase diagram(s). 24 further extracted value(s) not accepted by the reader-agreement checks are only in the JSON/CSV.

Data: [JSON](https://data.orchid-project.org/literature/systems/AG-CU-SN.json) · [CSV](https://data.orchid-project.org/systems/AG-CU-SN.csv) · [interactive explorer](https://orchid-project.org/data-explorer/#AG-CU-SN) · [papers (bibliography)](https://data.orchid-project.org/bibliography/pages/systems/AG-CU-SN.html) · [Markdown](https://data.orchid-project.org/systems/AG-CU-SN.md)

Table: Accepted values by evidence class

| Evidence class | Values |
|---|---:|
| experimental | 54 |

Table: Accepted values by property group

| Property group | Values |
|---|---:|
| phase transition | 54 |

## Other properties

### Phase transition (54)

Table: Phase transition, Ag–Cu–Sn system

| Property | Value | T (K) | Phases / composition | Class | Source | Location | Quote |
|---|---:|---:|---|---|---|---|---|
| Phase transition | 490.05 K | 490.05 | eutectic: Sn 92.95 / Cu 1.05 / Ag 6.00 wt.% - Cooling TE; _alloy: Ag 0.0650454, Cu 0.0193224, Sn 0.915632_ | experimental | [1] Moon 2000 | Table I, p. 4, row 30; `ORC-5CHLHF4I5O` |  |
| Phase transition | 490.05 K | 490.05 | eutectic: Sn 93.60 / Cu 1.40 / Ag 5.00 wt.% - Cooling TE; _alloy: Ag 0.0540962, Cu 0.0257116, Sn 0.920192_ | experimental | [1] Moon 2000 | Table I, p. 4, row 41; `ORC-MER7B7Y6PR` |  |
| Phase transition | 490.15 K | 490.15 | eutectic: Sn 92.20 / Cu 0.60 / Ag 7.20 wt.% - Cooling TE; _alloy: Ag 0.0782627, Cu 0.0110708, Sn 0.910667_ | experimental | [1] Moon 2000 | Table I, p. 4, row 14; `ORC-3BAPO2MXFW` |  |
| Phase transition | 490.15 K | 490.15 | eutectic: Sn 93.40 / Cu 1.30 / Ag 5.30 wt.% - Cooling TE; _alloy: Ag 0.0573739, Cu 0.0238884, Sn 0.918738_ | experimental | [1] Moon 2000 | Table I, p. 4, row 35; `ORC-UYJSPIV5WZ` |  |
| Phase transition | 490.15 K | 490.15 | eutectic: Sn 95.20 / Cu 2.30 / Ag 2.50 wt.% - Cooling TE; _alloy: Ag 0.0269079, Cu 0.0420216, Sn 0.931071_ | experimental | [1] Moon 2000 | Table I, p. 4, row 61; `ORC-UHWWCHWSB6` |  |
| Phase transition | 490.15 K | 490.15 | eutectic: Sn 95.80 / Cu 2.70 / Ag 1.50 wt.% - Cooling TE; _alloy: Ag 0.0161059, Cu 0.049211, Sn 0.934683_ | experimental | [1] Moon 2000 | Table I, p. 4, row 67; `ORC-6HMNEUOWOM` |  |
| Phase transition | 490.25 K | 490.25 | eutectic: Sn 91.70 / Cu 0.30 / Ag 8.00 wt.% - Cooling TE; _alloy: Ag 0.0871134, Cu 0.00554526, Sn 0.907341_ | experimental | [1] Moon 2000 | Table I, p. 4, row 8; `ORC-ABAOY6VFQJ` |  |
| Phase transition | 490.25 K | 490.25 | eutectic: Sn 92.50 / Cu 0.80 / Ag 6.70 wt.% - Cooling TE; _alloy: Ag 0.0727392, Cu 0.0147431, Sn 0.912518_ | experimental | [1] Moon 2000 | Table I, p. 4, row 20; `ORC-T7CBMJ5FBN` |  |
| Phase transition | 490.25 K | 490.25 | eutectic: Sn 92.70 / Cu 0.90 / Ag 6.40 wt.% - Cooling TE; _alloy: Ag 0.0694434, Cu 0.0165767, Sn 0.91398_ | experimental | [1] Moon 2000 | Table I, p. 4, row 26; `ORC-KV7NOVDD2Z` |  |
| Phase transition | 490.25 K | 490.25 | eutectic: Sn 93.80 / Cu 1.50 / Ag 4.70 wt.% - Cooling TE; _alloy: Ag 0.0508221, Cu 0.0275329, Sn 0.921645_ | experimental | [1] Moon 2000 | Table I, p. 4, row 46; `ORC-4IBWW55AO5` |  |
| Phase transition | 490.25 K | 490.25 | eutectic: Sn 94.15 / Cu 1.75 / Ag 4.10 wt.% - Cooling TE; _alloy: Ag 0.044266, Cu 0.0320723, Sn 0.923662_ | experimental | [1] Moon 2000 | Table I, p. 4, row 51; `ORC-HDE4HYUK5O` |  |
| Phase transition | 490.25 K | 490.25 | eutectic: Sn 94.50 / Cu 2.00 / Ag 3.50 wt.% - Cooling TE; _alloy: Ag 0.03773, Cu 0.0365978, Sn 0.925672_ | experimental | [1] Moon 2000 | Table I, p. 4, row 55; `ORC-AHQ22AMAKV` |  |
| Phase transition | 490.35 K | 490.35 | eutectic: Sn 92.95 / Cu 1.05 / Ag 6.00 wt.% - Heating TE; _alloy: Ag 0.0650454, Cu 0.0193224, Sn 0.915632_ | experimental | [1] Moon 2000 | Table I, p. 4, row 27; `ORC-SMJB4HOCZ6` |  |
| Phase transition | 490.35 K | 490.35 | eutectic: Sn 93.40 / Cu 1.30 / Ag 5.30 wt.% - Heating TE; _alloy: Ag 0.0573739, Cu 0.0238884, Sn 0.918738_ | experimental | [1] Moon 2000 | Table I, p. 4, row 32; `ORC-COZNIC46BW` |  |
| Phase transition | 490.35 K | 490.35 | eutectic: Sn 93.60 / Cu 1.40 / Ag 5.00 wt.% - Heating TE; _alloy: Ag 0.0540962, Cu 0.0257116, Sn 0.920192_ | experimental | [1] Moon 2000 | Table I, p. 4, row 38; `ORC-TT626JACNP` |  |
| Phase transition | 490.35 K | 490.35 | eutectic: Sn 93.80 / Cu 1.50 / Ag 4.70 wt.% - Heating TE; _alloy: Ag 0.0508221, Cu 0.0275329, Sn 0.921645_ | experimental | [1] Moon 2000 | Table I, p. 4, row 43; `ORC-CDX6OUJWKI` |  |
| Phase transition | 490.35 K | 490.35 | eutectic: Sn 94.15 / Cu 1.75 / Ag 4.10 wt.% - Heating TE; _alloy: Ag 0.044266, Cu 0.0320723, Sn 0.923662_ | experimental | [1] Moon 2000 | Table I, p. 4, row 48; `ORC-3YC4WLVKLB` |  |
| Phase transition | 490.35 K | 490.35 | eutectic: Sn 95.20 / Cu 2.30 / Ag 2.50 wt.% - Heating TE; _alloy: Ag 0.0269079, Cu 0.0420216, Sn 0.931071_ | experimental | [1] Moon 2000 | Table I, p. 4, row 58; `ORC-65MWOJ7AEM` |  |
| Phase transition | 490.45 K | 490.45 | eutectic: Sn 92.20 / Cu 0.60 / Ag 7.20 wt.% - Heating TE; _alloy: Ag 0.0782627, Cu 0.0110708, Sn 0.910667_ | experimental | [1] Moon 2000 | Table I, p. 4, row 11; `ORC-MKFHP6Z3VO` |  |
| Phase transition | 490.45 K | 490.45 | eutectic: Sn 92.50 / Cu 0.80 / Ag 6.70 wt.% - Heating TE; _alloy: Ag 0.0727392, Cu 0.0147431, Sn 0.912518_ | experimental | [1] Moon 2000 | Table I, p. 4, row 17; `ORC-UPZD4MDP4O` |  |
| Phase transition | 490.45 K | 490.45 | eutectic: Sn 92.70 / Cu 0.90 / Ag 6.40 wt.% - Heating TE; _alloy: Ag 0.0694434, Cu 0.0165767, Sn 0.91398_ | experimental | [1] Moon 2000 | Table I, p. 4, row 23; `ORC-ZN6FXIIQV2` |  |
| Phase transition | 490.45 K | 490.45 | eutectic: Sn 94.50 / Cu 2.00 / Ag 3.50 wt.% - Heating TE; _alloy: Ag 0.03773, Cu 0.0365978, Sn 0.925672_ | experimental | [1] Moon 2000 | Table I, p. 4, row 53; `ORC-BIAFZ2PBP7` |  |
| Phase transition | 490.45 K | 490.45 | eutectic: Sn 95.80 / Cu 2.70 / Ag 1.50 wt.% - Heating TE; _alloy: Ag 0.0161059, Cu 0.049211, Sn 0.934683_ | experimental | [1] Moon 2000 | Table I, p. 4, row 64; `ORC-VPHTXQS2D4` |  |
| Phase transition | 490.75 K | 490.75 | eutectic: Sn 91.70 / Cu 0.30 / Ag 8.00 wt.% - Heating TE; _alloy: Ag 0.0871134, Cu 0.00554526, Sn 0.907341_ | experimental | [1] Moon 2000 | Table I, p. 4, row 5; `ORC-TCHGBXFDK7` |  |
| Phase transition | 491.15 K | 491.15 | other: L+Ag3Sn/L+Ag3Sn + (Sn); _alloy: Ag 0.0392076, Cu 0.0146049, Sn 0.946187_ | experimental | [1] Moon 2000; _cites Loomans 2000_ [doi](https://doi.org/10.1007/s11661-000-0111-5) | Table IV, p. 10, row 3; `ORC-46AS63VOA7` |  |
| Phase transition | 491.85 K | 491.85 | other: L + Cu6Sn5/L + Cu6Sn5 + (Sn); _alloy: Cu 1_ | experimental | [1] Moon 2000; _cites Loomans 2000_ [doi](https://doi.org/10.1007/s11661-000-0111-5) | Table IV, p. 10, row 6; `ORC-QA5LDTN4AR` |  |
| Phase transition | 492.15 K | 492.15 | other: L+Ag3Sn/L+Ag3Sn + (Sn); _alloy: Cu 1_ | experimental | [1] Moon 2000; _cites Loomans 2000_ [doi](https://doi.org/10.1007/s11661-000-0111-5) | Table IV, p. 10, row 2; `ORC-Z2BDTEWYRW` |  |
| Phase transition | 493.55 K | 493.55 | other: L+Ag3Sn/L+Ag3Sn + (Sn); _alloy: Cu 1_ | experimental | [1] Moon 2000; _cites Loomans 2000_ [doi](https://doi.org/10.1007/s11661-000-0111-5) | Table IV, p. 10, row 1; `ORC-QHWMTIMBUK` |  |
| Phase transition | 494.55 K | 494.55 | other: L + Cu6Sn5/L + Cu6Sn5 + (Sn); _alloy: Cu 1_ | experimental | [1] Moon 2000; _cites Loomans 2000_ [doi](https://doi.org/10.1007/s11661-000-0111-5) | Table IV, p. 10, row 5; `ORC-UDAK6PTL4F` |  |
| Phase transition | 497.35 K | 497.35 | other: L + Cu6Sn5/L + Cu6Sn5 + (Sn); _alloy: Cu 1_ | experimental | [1] Moon 2000; _cites Loomans 2000_ [doi](https://doi.org/10.1007/s11661-000-0111-5) | Table IV, p. 10, row 4; `ORC-3L2KTAFC7H` |  |
| Phase transition | 498.15 K | 498.15 | L + Cu6Sn5 + (Sn) + Ag3Sn | experimental | [1] Moon 2000; _cites Gebhardt 1959_ | p. 1; `ORC-5D3TPZVDNP` | “Based on very little data, they proposed a transition reaction, L + Cu6Sn5 → (Sn) + Ag3Sn at 225°C with a liquid composition of 4.0 wt.% Ag, 0.5 wt.% Cu.” |
| Phase transition | 514.85 K | 514.85 | other: Sn 93.60 / Cu 1.40 / Ag 5.00 wt.% - Cooling TL; _alloy: Ag 0.0540962, Cu 0.0257116, Sn 0.920192_ | experimental | [1] Moon 2000 | Table I, p. 4, row 39; `ORC-PSSI2LBN6E` |  |
| Phase transition | 516.35 K | 516.35 | other: Sn 93.40 / Cu 1.30 / Ag 5.30 wt.% - Cooling TL; _alloy: Ag 0.0573739, Cu 0.0238884, Sn 0.918738_ | experimental | [1] Moon 2000 | Table I, p. 4, row 33; `ORC-KYF4XRZHR4` |  |
| Phase transition | 518.15 K | 518.15 | other: Sn 93.40 / Cu 1.30 / Ag 5.30 wt.% - Heating TL; _alloy: Ag 0.0573739, Cu 0.0238884, Sn 0.918738_ | experimental | [1] Moon 2000 | Table I, p. 4, row 31; `ORC-5PCH6GIYPJ` |  |
| Phase transition | 518.15 K | 518.15 | other: Sn 93.60 / Cu 1.40 / Ag 5.00 wt.% - Heating TL; _alloy: Ag 0.0540962, Cu 0.0257116, Sn 0.920192_ | experimental | [1] Moon 2000 | Table I, p. 4, row 36; `ORC-UZCUPM3WLK` |  |
| Phase transition | 524.85 K | 524.85 | other: Sn 93.80 / Cu 1.50 / Ag 4.70 wt.% - Cooling TL; _alloy: Ag 0.0508221, Cu 0.0275329, Sn 0.921645_ | experimental | [1] Moon 2000 | Table I, p. 4, row 44; `ORC-PCISE5PNWF` |  |
| Phase transition | 527.05 K | 527.05 | other: Sn 92.95 / Cu 1.05 / Ag 6.00 wt.% - Cooling TL; _alloy: Ag 0.0650454, Cu 0.0193224, Sn 0.915632_ | experimental | [1] Moon 2000 | Table I, p. 4, row 28; `ORC-EIJQDAKSTA` |  |
| Phase transition | 531.35 K | 531.35 | other: Sn 92.20 / Cu 0.60 / Ag 7.20 wt.% - Cooling TL; _alloy: Ag 0.0782627, Cu 0.0110708, Sn 0.910667_ | experimental | [1] Moon 2000 | Table I, p. 4, row 12; `ORC-JPKQTHDAVZ` |  |
| Phase transition | 536.05 K | 536.05 | other: Sn 92.50 / Cu 0.80 / Ag 6.70 wt.% - Cooling TL; _alloy: Ag 0.0727392, Cu 0.0147431, Sn 0.912518_ | experimental | [1] Moon 2000 | Table I, p. 4, row 18; `ORC-TVGACZF4GW` |  |
| Phase transition | 536.05 K | 536.05 | other: Sn 92.70 / Cu 0.90 / Ag 6.40 wt.% - Cooling TL; _alloy: Ag 0.0694434, Cu 0.0165767, Sn 0.91398_ | experimental | [1] Moon 2000 | Table I, p. 4, row 24; `ORC-QD74SG62K7` |  |
| Phase transition | 537.15 K | 537.15 | other: Sn 92.70 / Cu 0.90 / Ag 6.40 wt.% - Heating TL; _alloy: Ag 0.0694434, Cu 0.0165767, Sn 0.91398_ | experimental | [1] Moon 2000 | Table I, p. 4, row 21; `ORC-7AE7N3MFM5` |  |
| Phase transition | 540.15 K | 540.15 | other: Sn 92.50 / Cu 0.80 / Ag 6.70 wt.% - Heating TL; _alloy: Ag 0.0727392, Cu 0.0147431, Sn 0.912518_ | experimental | [1] Moon 2000 | Table I, p. 4, row 15; `ORC-VXFVY4Z72D` |  |
| Phase transition | 542.95 K | 542.95 | other: Sn 94.15 / Cu 1.75 / Ag 4.10 wt.% - Cooling TL; _alloy: Ag 0.044266, Cu 0.0320723, Sn 0.923662_ | experimental | [1] Moon 2000 | Table I, p. 4, row 49; `ORC-77K2PNGCYE` |  |
| Phase transition | 544.15 K | 544.15 | other: Sn 92.20 / Cu 0.60 / Ag 7.20 wt.% - Heating TL; _alloy: Ag 0.0782627, Cu 0.0110708, Sn 0.910667_ | experimental | [1] Moon 2000 | Table I, p. 4, row 9; `ORC-WPA3ZRVFO4` |  |
| Phase transition | 544.15 K | 544.15 | other: Sn 94.15 / Cu 1.75 / Ag 4.10 wt.% - Heating TL; _alloy: Ag 0.044266, Cu 0.0320723, Sn 0.923662_ | experimental | [1] Moon 2000 | Table I, p. 4, row 47; `ORC-URLCDVPFSV` |  |
| Phase transition | 552.05 K | 552.05 | other: Sn 94.50 / Cu 2.00 / Ag 3.50 wt.% - Cooling TL; _alloy: Ag 0.03773, Cu 0.0365978, Sn 0.925672_ | experimental | [1] Moon 2000 | Table I, p. 4, row 54; `ORC-KF4IVSJFLB` |  |
| Phase transition | 553.25 K | 553.25 | other: Sn 91.70 / Cu 0.30 / Ag 8.00 wt.% - Cooling TL; _alloy: Ag 0.0871134, Cu 0.00554526, Sn 0.907341_ | experimental | [1] Moon 2000 | Table I, p. 4, row 6; `ORC-FXOGN6NNA7` |  |
| Phase transition | 560.15 K | 560.15 | other: Sn 91.70 / Cu 0.30 / Ag 8.00 wt.% - Heating TL; _alloy: Ag 0.0871134, Cu 0.00554526, Sn 0.907341_ | experimental | [1] Moon 2000 | Table I, p. 4, row 3; `ORC-47AMUJE3SN` |  |
| Phase transition | 563.65 K | 563.65 | other: Sn 95.20 / Cu 2.30 / Ag 2.50 wt.% - Cooling TL; _alloy: Ag 0.0269079, Cu 0.0420216, Sn 0.931071_ | experimental | [1] Moon 2000 | Table I, p. 4, row 59; `ORC-CCRN3EWEUO` |  |
| Phase transition | 566.15 K | 566.15 | other: Sn 95.20 / Cu 2.30 / Ag 2.50 wt.% - Heating TL; _alloy: Ag 0.0269079, Cu 0.0420216, Sn 0.931071_ | experimental | [1] Moon 2000 | Table I, p. 4, row 56; `ORC-PKLKOR2KF2` |  |
| Phase transition | 568.15 K | 568.15 | other: Sn 91.10 / Cu 0.00 / Ag 8.90 wt.% - Heating TL; _alloy: Ag 0.097077, Cu 0, Sn 0.902923_ | experimental | [1] Moon 2000 | Table I, p. 4, row 1; `ORC-UPEZN2XWND` |  |
| Phase transition | 580.45 K | 580.45 | other: Sn 95.80 / Cu 2.70 / Ag 1.50 wt.% - Cooling TL; _alloy: Ag 0.0161059, Cu 0.049211, Sn 0.934683_ | experimental | [1] Moon 2000 | Table I, p. 4, row 65; `ORC-M4M6PKCXE2` |  |
| Phase transition | 582.15 K | 582.15 | other: Sn 95.80 / Cu 2.70 / Ag 1.50 wt.% - Heating TL; _alloy: Ag 0.0161059, Cu 0.049211, Sn 0.934683_ | experimental | [1] Moon 2000 | Table I, p. 4, row 62; `ORC-YUAVQLZHVC` |  |
| Phase transition | 598.15 K | 598.15 | other: Sn 96.73 / Cu 3.27 / Ag 0.00 wt.% - Heating TL; _alloy: Ag 0, Cu 0.0594005, Sn 0.940599_ | experimental | [1] Moon 2000 | Table I, p. 4, row 68; `ORC-VMXLZVDC4E` |  |

## Sources

Reporting papers the values were read from (a value cited from another work names that work in its row).

1. K. -W. Moon, W. J. Boettinger, U. R. Kattner, F. S. Biancaniello, C. A. Handwerker, Experimental and thermodynamic assessment of Sn-Ag-Cu solder alloys, Journal of Elec Materi 29, 1122-1136 (2000). [doi:10.1007/s11664-000-0003-x](https://doi.org/10.1007/s11664-000-0003-x)

## Please cite

- R. Arróyave, J. Saal, D. Shin, ORCHID-Values: thermodynamic and phase-equilibrium values read from the literature (version 2026.10; Version 1, machine-extracted), Zenodo (2026). https://doi.org/10.5281/zenodo.23735569
- R. Arróyave, J. Saal, D. Shin, ORCHID data: umbrella record of the ORCHID datasets (version 2026.10; Version 1, machine-extracted), Zenodo (2026). https://doi.org/10.5281/zenodo.23736065

Also cite the original source of every value you use (paper_citation / paper_doi, and cited_dois for values the paper cites from earlier work); B. Hallstedt, The SGTE collection of binary datasets, Calphad 89 (2025) 102833, https://doi.org/10.1016/j.calphad.2025.102833 (CC BY 4.0), and the original assessment named in each file; A. Jain et al., The Materials Project: A materials genome approach to accelerating materials innovation, APL Materials 1 (2013) 011002, https://doi.org/10.1063/1.4812323 (CC BY 4.0); J. E. Saal et al., JOM 65 (2013) 1501, https://doi.org/10.1007/s11837-013-0755-4 and S. Kirklin et al., npj Comput. Mater. 1 (2015) 15010, https://doi.org/10.1038/npjcompumats.2015.10 (CC BY 4.0).

Version 1, machine-extracted: values were read by language-model readers constrained to quote their source and checked automatically, and the release was then audited on the printed pages by adversarial audits, an independent second review of fit-facing records and a preliminary human review of a frozen sample. Flags such as accepted and ESPEI-ready record screening results, not certification; known issues are listed in the release notes.

```bibtex
@misc{orchid_literature_2026,
  author    = {Arr{\'o}yave, Raymundo and Saal, James and Shin, Dongwon},
  title     = {{ORCHID-Values: thermodynamic and phase-equilibrium values read from the literature}},
  version   = {2026.10},
  publisher = {Zenodo},
  year      = {2026},
  doi       = {10.5281/zenodo.23735569},
  url       = {https://doi.org/10.5281/zenodo.23735569},
  note      = {Version 1, machine-extracted}
}

@misc{orchid_data_2026,
  author    = {Arr{\'o}yave, Raymundo and Saal, James and Shin, Dongwon},
  title     = {{ORCHID data: umbrella record of the ORCHID datasets}},
  version   = {2026.10},
  publisher = {Zenodo},
  year      = {2026},
  doi       = {10.5281/zenodo.23736065},
  url       = {https://doi.org/10.5281/zenodo.23736065},
  note      = {Version 1, machine-extracted}
}
```

---

Derived data CC BY 4.0 ([licence](https://creativecommons.org/licenses/by/4.0/)): cite ORCHID ([CITATION.cff](https://data.orchid-project.org/CITATION.cff)) and the original sources. Quotes are short excerpts kept so that each value can be checked; they remain under the publishers' copyright and are not relicensed. Source papers, page images and full text are not redistributed. Field reference: [SCHEMA.md](https://data.orchid-project.org/literature/SCHEMA.md). Machine-readable guide: [llms.txt](https://data.orchid-project.org/llms.txt). Found an error? The report link of a value (Markdown: its id, ORC-..., in the Location column) opens a pre-filled GitHub issue, https://github.com/orchid-calphad/orchid-data/issues/new?template=report-value-error.yml&record_id=\<id>, carrying only the record id, source and value; [how to contribute](https://orchid-project.org/contribute/).
