Repository: orchid-calphad/orchid-data

# ORCHID data

Open data of the **ORCHID** project (Open Repository for CALPHAD Hypotheses, Intelligence, and Discovery),
served at <https://data.orchid-project.org> and browsable at <https://orchid-project.org>.

**Release v2026.10. Version 1, machine-extracted: values were read from papers by language-model readers constrained to quote their source and checked automatically (quote verification, field-placement rule, printed-page sign checks, DFT and Kim et al. 2017 cross-checks); a hand-checked precision sample is in progress.**

| Folder | Content |
|---|---|

File: systems/AG-CU.md
# Ag–Cu system

> Ag–Cu system: 11 accepted literature values (invariant reaction 9, phase transition 2) and 6 calculated phase diagram(s) from ORCHID, each value with evidence class, source, page and quote.

HTML: https://data.orchid-project.org/systems/AG-CU.html · Markdown: https://data.orchid-project.org/systems/AG-CU.md

11 accepted literature values from 3 paper(s) (experimental 4, model 7); 6 calculated phase diagram(s). 2 further extracted value(s) not accepted by the reader-agreement checks are only in the JSON/CSV.

Data: [JSON](https://data.orchid-project.org/literature/systems/AG-CU.json) · [CSV](https://data.orchid-project.org/systems/AG-CU.csv) · [interactive explorer](https://orchid-project.org/data-explorer/#AG-CU) · [interactive phase diagram](https://orchid-project.org/phase-diagrams/#AG-CU/AgCu-00Moo.json) · [phases (4)](https://data.orchid-project.org/phases/pages/AG-CU.html) · [papers (bibliography)](https://data.orchid-project.org/bibliography/pages/systems/AG-CU.html) · [Markdown](https://data.orchid-project.org/systems/AG-CU.md)

Table: Accepted values by evidence class

| Evidence class | Values |
|---|---:|
| experimental | 4 |
| model | 7 |

Table: Accepted values by property group

| Property group | Values |
|---|---:|
| invariant reaction | 9 |
| phase transition | 2 |

## Calculated phase diagrams

Binary phase diagrams calculated with pycalphad 0.11.2 from the SGTE binary collection (Hallstedt 2025, CC BY 4.0). Evidence class: model.

Table: Assessments with a calculated phase diagram

| TDB file | Assessment | SHA-256 | Links |
|---|---|---|---|
| AgCu-00Moo.tdb | K.-W. Moon, W.J. Boettinger, U.R. Kattner, F.S. Biancaniello, C.A. Handwerker, J. Electron. Mater., 29, 1122-36(2000). [doi:10.1007/s11664-000-0003-x](https://doi.org/10.1007/s11664-000-0003-x) | `1e55749c7312290300c9c5fa7b53b7cc4b6751f5e4be8d499617455a722fa46d` | [viewer](https://orchid-project.org/phase-diagrams/#AG-CU/AgCu-00Moo.json) · [TDB](https://orchid-project.org/data/databases/sgte-binary/AgCu-00Moo.tdb) · [JSON](https://data.orchid-project.org/phase-diagrams/sgte/AgCu-00Moo.json) |
| AgCu-04Wit-LB.tdb | V.T. Witusiewicz, U. Hecht, S.G. Fries, S. Rex, J. Alloys Compd. 385, 133-43(2004). [doi:10.1016/j.jallcom.2004.04.126](https://doi.org/10.1016/j.jallcom.2004.04.126) | `d0b7c5fc74190270704f7587ea82bd6b1da5411a4a683b4c734fcdf20b7b92d8` | [viewer](https://orchid-project.org/phase-diagrams/#AG-CU/AgCu-04Wit-LB.json) · [TDB](https://orchid-project.org/data/databases/sgte-binary/AgCu-04Wit-LB.tdb) · [JSON](https://data.orchid-project.org/phase-diagrams/sgte/AgCu-04Wit-LB.json) |
| AgCu-06He.tdb | X.C. He, H. Wang, H.S. Liu, Z.P. Jin, Calphad, 30, 367-74(2006). [doi:10.1016/j.calphad.2006.09.001](https://doi.org/10.1016/j.calphad.2006.09.001) | `454efb43f047fe255393b279930392e55ab257030ed80cc647bf25400bc84cda` | [viewer](https://orchid-project.org/phase-diagrams/#AG-CU/AgCu-06He.json) · [TDB](https://orchid-project.org/data/databases/sgte-binary/AgCu-06He.tdb) · [JSON](https://data.orchid-project.org/phase-diagrams/sgte/AgCu-06He.json) |
| AgCu-86Hay.tdb | F.H. Hayes, H.L. Lukas, G. Effenberg, G. Petzow, Z. Metallkd., 77, 749-54(1986). [doi:10.1515/ijmr-1986-771108](https://doi.org/10.1515/ijmr-1986-771108) | `2dde865753d877b69ebcdcdb29022869da00057a3c65acdfd7addce94c28690d` | [viewer](https://orchid-project.org/phase-diagrams/#AG-CU/AgCu-86Hay.json) · [TDB](https://orchid-project.org/data/databases/sgte-binary/AgCu-86Hay.tdb) · [JSON](https://data.orchid-project.org/phase-diagrams/sgte/AgCu-86Hay.json) |
| AgCu-88Joe.tdb | B. Joensson, J. Agren, J. Less-Common Met., 145, 153-66(1988). | `efd48daf5625109e89e47a178983d5d683854fc33c88eb7cd863717be9b7f0ca` | [viewer](https://orchid-project.org/phase-diagrams/#AG-CU/AgCu-88Joe.json) · [TDB](https://orchid-project.org/data/databases/sgte-binary/AgCu-88Joe.tdb) · [JSON](https://data.orchid-project.org/phase-diagrams/sgte/AgCu-88Joe.json) |
| AgCu-98Luk.tdb | H.L. Lukas, unpublished, 1998. | `b1f37711e5a07cb6c3c972242640ffb694b73cd6a7de208455d052c43b6ab73f` | [viewer](https://orchid-project.org/phase-diagrams/#AG-CU/AgCu-98Luk.json) · [TDB](https://orchid-project.org/data/databases/sgte-binary/AgCu-98Luk.tdb) · [JSON](https://data.orchid-project.org/phase-diagrams/sgte/AgCu-98Luk.json) |

Table: Calculated three-phase invariants (model, mole fraction of the second component)

| TDB file | T (K) | Phases at the invariant |
|---|---:|---|
| AgCu-00Moo.tdb | 1052.28 | FCC_A1 (x(Cu) 0.13274) + LIQUID (x(Cu) 0.40254) + FCC_A1#2 (x(Cu) 0.9546) |
| AgCu-04Wit-LB.tdb | 1053.36 | FCC_A1 (x(Cu) 0.12097) + LIQUID (x(Cu) 0.3983) + FCC_A1#2 (x(Cu) 0.95346) |
| AgCu-06He.tdb | 1055.79 | FCC_A1 (x(Cu) 0.14063) + LIQUID (x(Cu) 0.39678) + FCC_A1#2 (x(Cu) 0.95125) |
| AgCu-86Hay.tdb | 1056.01 | FCC_A1 (x(Cu) 0.13) + LIQUID (x(Cu) 0.41491) + FCC_A1#2 (x(Cu) 0.95421) |
| AgCu-88Joe.tdb | 1053.66 | FCC_A1 (x(Cu) 0.12878) + LIQUID (x(Cu) 0.40171) + FCC_A1#2 (x(Cu) 0.95478) |
| AgCu-98Luk.tdb | 1053.01 | FCC_A1 (x(Cu) 0.13144) + LIQUID (x(Cu) 0.4029) + FCC_A1#2 (x(Cu) 0.955) |

Convex hulls: [Materials Project DFT hull](https://data.orchid-project.org/hulls/dft-mp/AG/AG-CU.json) · [OQMD DFT hull](https://data.orchid-project.org/hulls/dft-oqmd/AG/AG-CU.json) · [CALPHAD hull AgCu-00Moo](https://data.orchid-project.org/hulls/calphad-sgte/AG/AG-CU--AgCu-00Moo.json) · [CALPHAD hull AgCu-04Wit-LB](https://data.orchid-project.org/hulls/calphad-sgte/AG/AG-CU--AgCu-04Wit-LB.json) · [CALPHAD hull AgCu-86Hay](https://data.orchid-project.org/hulls/calphad-sgte/AG/AG-CU--AgCu-86Hay.json) · [CALPHAD hull AgCu-88Joe](https://data.orchid-project.org/hulls/calphad-sgte/AG/AG-CU--AgCu-88Joe.json) · [CALPHAD hull AgCu-98Luk](https://data.orchid-project.org/hulls/calphad-sgte/AG/AG-CU--AgCu-98Luk.json)

## Invariant reactions (literature)

Table: Invariant reactions reported in the literature for the Ag–Cu system (9)

| T (K) | Reaction / phases | Compositions (mole fraction) | Class | Source | Location | Quote |
|---:|---|---|---|---|---|---|
| 1054 | eutectic: Liquid \<-> (Ag) + (Cu) | L: Cu 0.398; (Ag): Cu 0.146; (Cu): Cu 0.951 | model | [1] Witusiewicz 2004; _cites Murray 1984_ | Table 8, p. 8, row 4 |  |
| 1053 | eutectic: Liquid \<-> (Ag) + (Cu) | L: Cu 0.399; (Ag): Cu 0.141; (Cu): Cu 0.951 | experimental | [1] Witusiewicz 2004; _cites Hansen 1958_ | Table 8, p. 8, row 1 |  |
| 1053 | eutectic: Liquid \<-> (Ag) + (Cu) | L: Cu 0.403; (Ag): Cu 0.131; (Cu): Cu 0.955 | model | [1] Witusiewicz 2004; _cites Kusoffsky 2002_ | Table 8, p. 8, row 6 |  |
| 1053 | eutectic: Liquid \<-> (Ag) + (Cu) | L: Cu 0.398; (Ag): Cu 0.121; (Cu): Cu 0.953 | model | [1] Witusiewicz 2004 | Table 8, p. 8, row 7 |  |
| 1050 | eutectic: Liquid \<-> (Ag) + (Cu) | L: Cu 0.361; (Ag): Cu 0.129; (Cu): Cu 0.948 | model | [1] Witusiewicz 2004; _cites S-S 1997_ | Table 8, p. 8, row 5 |  |
| 490.35 | eutectic |  | experimental | [2] Moon 2000 | p. 12 | “The present results indicate the eutectic composition to be 3.5 wt.% Ag ± 0.3 wt.% Ag and 0.9 wt.% Cu ± 0.2 wt.% at 217.2 °C ± 0.2 °C.” |
| 490.35 | eutectic |  | experimental | [2] Moon 2000 | p. 1 | “The ternary eutectic is confirmed to be at a composition of 3.5 wt.% Ag, 0.9 wt.% Cu at a temperature of 217.2 ± 0.2°C (2σ).” |
| 490.15 | eutectic |  | experimental | [2] Moon 2000; _cites Miller 1994_ [doi](https://doi.org/10.1007/bf02653344) | p. 1 | “In 1994, Miller et al.,5 using DTA, found a ternary eutectic at 217°C and placed its composition at 4.7 wt.% Ag, 1.7 wt.% Cu.” |
| 490.05 | eutectic |  | model | [2] Moon 2000 | p. 9 | “The extrapolation from these assessments gave a ternary eutectic at 216.9°C and Sn-3.42 wt.% Ag-0.67 wt.% Cu.” |

## Other properties

### Phase transition (2)

Table: Phase transition, Ag–Cu system

| Property | Value | T (K) | Phases / composition | Class | Source | Location | Quote |
|---|---:|---:|---|---|---|---|---|
| Phase transition | 489.45 K | 489.45 |  | model | [2] Moon 2000 | p. 1 | “The best fit to the experimental data is 3.66 wt.% Ag and 0.91 wt.% Cu at a temperature of 216.3°C.” |
| Phase transition | 835 K | 835 | other | model | [3] Jönsson 1988 | p. 10 | “Following line A from high temperatures downwards its intersection with the calculated nucleation temperature line (broken-dotted line) occurs at xcu = 0.12 and T = 835 K.” |

## Sources

Reporting papers the values were read from (a value cited from another work names that work in its row).

1. V.T. Witusiewicz, U. Hecht, S.G. Fries, S. Rex, The Ag–Al–Cu system, Journal of Alloys and Compounds 385, 133-143 (2004). [doi:10.1016/j.jallcom.2004.04.126](https://doi.org/10.1016/j.jallcom.2004.04.126)
2. K. -W. Moon, W. J. Boettinger, U. R. Kattner, F. S. Biancaniello, C. A. Handwerker, Experimental and thermodynamic assessment of Sn-Ag-Cu solder alloys, Journal of Elec Materi 29, 1122-1136 (2000). [doi:10.1007/s11664-000-0003-x](https://doi.org/10.1007/s11664-000-0003-x)
3. Björn Jönsson, John Ågren, Thermodynamic and kinetic aspects of crystallization of supercooled AgCu liquids, Journal of the Less Common Metals 145, 153-166 (1988). [doi:10.1016/0022-5088(88)90272-x](https://doi.org/10.1016/0022-5088%2888%2990272-x)

## Please cite

- R. Arróyave, J. Saal, D. Shin, ORCHID literature values (version 2026.10; Version 1, machine-extracted), Zenodo (2026). https://doi.org/10.5281/zenodo.PENDING-literature
- R. Arróyave, J. Saal, D. Shin, ORCHID calculated binary phase diagrams (version 2026.10), Zenodo (2026). https://doi.org/10.5281/zenodo.PENDING-phase-diagrams
- R. Arróyave, J. Saal, D. Shin, ORCHID binary convex hulls (Materials Project, OQMD, assessed CALPHAD) (version 2026.10), Zenodo (2026). https://doi.org/10.5281/zenodo.PENDING-hulls
- R. Arróyave, J. Saal, D. Shin, ORCHID data (version 2026.10; Version 1, machine-extracted), Zenodo (2026). https://doi.org/10.5281/zenodo.PENDING-orchid-data

Also cite the original source of every value you use (paper_citation / paper_doi, and cited_dois for values the paper cites from earlier work); B. Hallstedt, The SGTE collection of binary datasets, Calphad 89 (2025) 102833, https://doi.org/10.1016/j.calphad.2025.102833 (CC BY 4.0), and the original assessment named in each file; A. Jain et al., The Materials Project: A materials genome approach to accelerating materials innovation, APL Materials 1 (2013) 011002, https://doi.org/10.1063/1.4812323 (CC BY 4.0); J. E. Saal et al., JOM 65 (2013) 1501, https://doi.org/10.1007/s11837-013-0755-4 and S. Kirklin et al., npj Comput. Mater. 1 (2015) 15010, https://doi.org/10.1038/npjcompumats.2015.10 (CC BY 4.0).

Version 1, machine-extracted: values were read from papers by language-model readers constrained to quote their source and checked automatically (quote verification, field-placement rule, printed-page sign checks, DFT and Kim et al. 2017 cross-checks); a hand-checked precision sample is in progress.

```bibtex
@misc{orchid_literature_2026,
  author    = {Arr{\'o}yave, Raymundo and Saal, James and Shin, Dongwon},
  title     = {{ORCHID literature values}},
  version   = {2026.10},
  publisher = {Zenodo},
  year      = {2026},
  doi       = {10.5281/zenodo.PENDING-literature},
  url       = {https://doi.org/10.5281/zenodo.PENDING-literature},
  note      = {Version 1, machine-extracted}
}

@misc{orchid_phase_diagrams_2026,
  author    = {Arr{\'o}yave, Raymundo and Saal, James and Shin, Dongwon},
  title     = {{ORCHID calculated binary phase diagrams}},
  version   = {2026.10},
  publisher = {Zenodo},
  year      = {2026},
  doi       = {10.5281/zenodo.PENDING-phase-diagrams},
  url       = {https://doi.org/10.5281/zenodo.PENDING-phase-diagrams}
}

@misc{orchid_hulls_2026,
  author    = {Arr{\'o}yave, Raymundo and Saal, James and Shin, Dongwon},
  title     = {{ORCHID binary convex hulls (Materials Project, OQMD, assessed CALPHAD)}},
  version   = {2026.10},
  publisher = {Zenodo},
  year      = {2026},
  doi       = {10.5281/zenodo.PENDING-hulls},
  url       = {https://doi.org/10.5281/zenodo.PENDING-hulls}
}

@misc{orchid_data_2026,
  author    = {Arr{\'o}yave, Raymundo and Saal, James and Shin, Dongwon},
  title     = {{ORCHID data}},
  version   = {2026.10},
  publisher = {Zenodo},
  year      = {2026},
  doi       = {10.5281/zenodo.PENDING-orchid-data},
  url       = {https://doi.org/10.5281/zenodo.PENDING-orchid-data},
  note      = {Version 1, machine-extracted}
}
```

---

Derived data CC BY 4.0 ([licence](https://creativecommons.org/licenses/by/4.0/)): cite ORCHID ([CITATION.cff](https://data.orchid-project.org/CITATION.cff)) and the original sources. Each quoted sentence is reproduced under fair use so the value can be checked; source papers, page images and full text are not redistributed. Field reference: [SCHEMA.md](https://data.orchid-project.org/literature/SCHEMA.md). Machine-readable guide: [llms.txt](https://data.orchid-project.org/llms.txt).

File: systems/AG-DY-ER.md
# Ag–Dy–Er system

> Ag–Dy–Er system: 43 accepted literature values (crystal structure 27, formation 16) and 0 calculated phase diagram(s) from ORCHID, each value with evidence class, source, page and quote.

HTML: https://data.orchid-project.org/systems/AG-DY-ER.html · Markdown: https://data.orchid-project.org/systems/AG-DY-ER.md

43 accepted literature values from 1 paper(s) (experimental 6, model 20, DFT 17); 0 calculated phase diagram(s).

Data: [JSON](https://data.orchid-project.org/literature/systems/AG-DY-ER.json) · [CSV](https://data.orchid-project.org/systems/AG-DY-ER.csv) · [interactive explorer](https://orchid-project.org/data-explorer/#AG-DY-ER) · [papers (bibliography)](https://data.orchid-project.org/bibliography/pages/systems/AG-DY-ER.html) · [Markdown](https://data.orchid-project.org/systems/AG-DY-ER.md)

Table: Accepted values by evidence class

| Evidence class | Values |
|---|---:|
| experimental | 6 |
| model | 20 |
| DFT | 17 |

Table: Accepted values by property group

| Property group | Values |
|---|---:|
| formation | 16 |
| crystal structure | 27 |

## Formation enthalpies

Literature values in kJ/mol-atom where the per-atom basis is known. DFT columns: the lowest-energy entry at the same composition (Materials Project 2026.04.13, OQMD v1.8; different energy references, never averaged), from [dft_parity.json](https://data.orchid-project.org/literature/dft_parity.json).

Table: Enthalpies of formation, Ag–Dy–Er system (16)

| Phase | Compound | Value | T (K) | Class | MP DFT (kJ/mol-atom) | OQMD DFT (kJ/mol-atom) | Source | Location | Quote |
|---|---|---:|---:|---|---:|---:|---|---|---|
| Ag2Dy | [Ag2Dy](https://data.orchid-project.org/compounds/Ag2Dy.html) | -39 kJ/mol-atom |  | model | -31.753 (mp-aaaaadws) | -31.994 (oqmd-1895325) | [1] Long 2010; _cites Niessen 1983_ [doi](https://doi.org/10.1016/0364-5916%2883%2990030-5) | Table 1, p. 3, row 12 |  |
| Ag2Dy |  | -32.579 kJ/mol-atom | 298.15 | DFT |  |  | [1] Long 2010 | Table 1, p. 3, row 10 |  |
| Ag2Dy |  | -32.579 kJ/mol-atom | 298.15 | DFT |  |  | [1] Long 2010 | Table 1, p. 3, row 31 |  |
| Ag2Dy | [Ag2Dy](https://data.orchid-project.org/compounds/Ag2Dy.html) | -22.3 kJ/mol-atom ± 2.3 |  | model | -31.753 (mp-aaaaadws) | -31.994 (oqmd-1895325) | [1] Long 2010; _cites Steeb 1968_ [doi](https://doi.org/10.1016/0022-5088%2868%2990047-7) | Table 1, p. 3, row 32 |  |
| Ag2Dy | [Ag2Dy](https://data.orchid-project.org/compounds/Ag2Dy.html) | -22.3 kJ/mol-atom ± 2.3 | 298.15 | experimental | -31.753 (mp-aaaaadws) | -31.994 (oqmd-1895325) | [1] Long 2010; _cites Steeb 1968_ [doi](https://doi.org/10.1016/0022-5088%2868%2990047-7) | Table 1, p. 3, row 11 |  |
| Ag2Er | [Ag2Er](https://data.orchid-project.org/compounds/Ag2Er.html) | -39 kJ/mol-atom |  | model | -32.114 (mp-aaaabswx) | -33.095 (oqmd-1976497) | [1] Long 2010; _cites Niessen 1983_ [doi](https://doi.org/10.1016/0364-5916%2883%2990030-5) | Table 1, p. 3, row 18 |  |
| Ag2Er |  | -34.119 kJ/mol-atom | 298.15 | DFT |  |  | [1] Long 2010 | Table 1, p. 3, row 16 |  |
| Ag2Er |  | -34.119 kJ/mol-atom | 298.15 | DFT |  |  | [1] Long 2010 | Table 1, p. 3, row 33 |  |
| Ag2Er | [Ag2Er](https://data.orchid-project.org/compounds/Ag2Er.html) | -24 kJ/mol-atom ± 2.3 |  | model | -32.114 (mp-aaaabswx) | -33.095 (oqmd-1976497) | [1] Long 2010; _cites Steeb 1968_ [doi](https://doi.org/10.1016/0022-5088%2868%2990047-7) | Table 1, p. 3, row 34 |  |
| Ag2Er | [Ag2Er](https://data.orchid-project.org/compounds/Ag2Er.html) | -24 kJ/mol-atom ± 2.3 | 298.15 | experimental | -32.114 (mp-aaaabswx) | -33.095 (oqmd-1976497) | [1] Long 2010; _cites Steeb 1968_ [doi](https://doi.org/10.1016/0022-5088%2868%2990047-7) | Table 1, p. 3, row 17 |  |
| AgDy | [AgDy](https://data.orchid-project.org/compounds/AgDy.html) | -44 kJ/mol-atom |  | model | -32.233 (mp-aaaaadfj) | -32.376 (oqmd-10365) | [1] Long 2010; _cites Niessen 1983_ [doi](https://doi.org/10.1016/0364-5916%2883%2990030-5) | Table 1, p. 3, row 15 |  |
| AgDy | [AgDy](https://data.orchid-project.org/compounds/AgDy.html) | -37.3 kJ/mol-atom ± 1.8 | 298.15 | experimental | -32.233 (mp-aaaaadfj) | -32.376 (oqmd-10365) | [1] Long 2010; _cites Morin 1974_ [doi](https://doi.org/10.1002/pssa.2210210117) | Table 1, p. 3, row 14 |  |
| AgDy |  | -32.812 kJ/mol-atom | 298.15 | DFT |  |  | [1] Long 2010 | Table 1, p. 3, row 13 |  |
| AgEr | [AgEr](https://data.orchid-project.org/compounds/AgEr.html) | -44.9 kJ/mol-atom ± 3.2 | 298.15 | experimental | -33.42 (mp-aaaaadwv) | -33.553 (oqmd-10623) | [1] Long 2010; _cites Pierre 1973_ | Table 1, p. 3, row 20 |  |
| AgEr | [AgEr](https://data.orchid-project.org/compounds/AgEr.html) | -44 kJ/mol-atom |  | model | -33.42 (mp-aaaaadwv) | -33.553 (oqmd-10623) | [1] Long 2010; _cites Niessen 1983_ [doi](https://doi.org/10.1016/0364-5916%2883%2990030-5) | Table 1, p. 3, row 21 |  |
| AgEr |  | -34.488 kJ/mol-atom | 298.15 | DFT |  |  | [1] Long 2010 | Table 1, p. 3, row 19 |  |

## Other properties

### Crystal structure (27)

Table: Crystal structure, Ag–Dy–Er system

| Property | Value | T (K) | Phases / composition | Class | Source | Location | Quote |
|---|---:|---:|---|---|---|---|---|
| Lattice a; _printed: a_ | 4.155 Å |  | Ag; _alloy: Dy 0, Er 0_ | model | [1] Long 2010; _cites Wang 2004_ [doi](https://doi.org/10.1016/j.calphad.2004.05.002) | Table 1, p. 3, row 23 |  |
| Lattice a; _printed: a_ | 4.086 Å |  | Ag; _alloy: Dy 0, Er 0_ | model | [1] Long 2010; _cites Straumanis 1965_ | Table 1, p. 3, row 24 |  |
| Lattice a; _printed: a_ | 3.694 Å |  | Ag2Dy; _alloy: Dy 0.333333, Er 0_ | model | [1] Long 2010; _cites Steeb 1968_ [doi](https://doi.org/10.1016/0022-5088%2868%2990047-7) | Table 1, p. 3, row 32 |  |
| Lattice a; _printed: a_ | 3.669 Å |  | Ag2Er; _alloy: Dy 0, Er 0.333333_ | model | [1] Long 2010; _cites Steeb 1968_ [doi](https://doi.org/10.1016/0022-5088%2868%2990047-7) | Table 1, p. 3, row 34 |  |
| Lattice a; _printed: a_ | 3.609 Å |  | AgDy; _alloy: Dy 0.5, Er 0_ | experimental | [1] Long 2010; _cites Morin 1974_ [doi](https://doi.org/10.1002/pssa.2210210117) | Table 1, p. 3, row 14 |  |
| Lattice a; _printed: a_ | 3.584 Å |  | AgEr; _alloy: Dy 0, Er 0.5_ | experimental | [1] Long 2010; _cites Pierre 1973_ | Table 1, p. 3, row 20 |  |
| Lattice a; _printed: a_ | 3.604 Å |  | Dy; _alloy: Dy 1, Er 0_ | model | [1] Long 2010; _cites Wang 2004_ [doi](https://doi.org/10.1016/j.calphad.2004.05.002) | Table 1, p. 3, row 26 |  |
| Lattice a; _printed: a_ | 3.588 Å |  | Dy; _alloy: Dy 1, Er 0_ | model | [1] Long 2010; _cites Morozkin 2002_ [doi](https://doi.org/10.1016/s0925-8388%2802%2900404-8) | Table 1, p. 3, row 27 |  |
| Lattice a; _printed: a_ | 3.576 Å |  | Er; _alloy: Dy 0, Er 1_ | model | [1] Long 2010; _cites Wang 2004_ [doi](https://doi.org/10.1016/j.calphad.2004.05.002) | Table 1, p. 3, row 29 |  |
| Lattice a; _printed: a_ | 3.559 Å |  | Er; _alloy: Dy 0, Er 1_ | model | [1] Long 2010; _cites Beaudry 1978_ | Table 1, p. 3, row 30 |  |
| Lattice a; _printed: a_ | 4.154 Å | 298.15 | Ag; _alloy: Dy 0, Er 0_ | DFT | [1] Long 2010 | Table 1, p. 3, row 22 |  |
| Lattice a; _printed: a_ | 3.754 Å | 298.15 | Ag2Dy; _alloy: Dy 0.333333, Er 0_ | DFT | [1] Long 2010 | Table 1, p. 3, row 31 |  |
| Lattice a; _printed: a_ | 3.721 Å | 298.15 | Ag2Er; _alloy: Dy 0, Er 0.333333_ | DFT | [1] Long 2010 | Table 1, p. 3, row 33 |  |
| Lattice a; _printed: a_ | 3.639 Å | 298.15 | AgDy; _alloy: Dy 0.5, Er 0_ | DFT | [1] Long 2010 | Table 1, p. 3, row 13 |  |
| Lattice a; _printed: a_ | 3.602 Å | 298.15 | AgEr; _alloy: Dy 0, Er 0.5_ | DFT | [1] Long 2010 | Table 1, p. 3, row 19 |  |
| Lattice a; _printed: a_ | 3.606 Å | 298.15 | Dy; _alloy: Dy 1, Er 0_ | DFT | [1] Long 2010 | Table 1, p. 3, row 25 |  |
| Lattice a; _printed: a_ | 3.575 Å | 298.15 | Er; _alloy: Dy 0, Er 1_ | DFT | [1] Long 2010 | Table 1, p. 3, row 28 |  |
| Lattice c; _printed: c_ | 9.213 Å |  | Ag2Dy; _alloy: Dy 0.333333, Er 0_ | model | [1] Long 2010; _cites Steeb 1968_ [doi](https://doi.org/10.1016/0022-5088%2868%2990047-7) | Table 1, p. 3, row 32 |  |
| Lattice c; _printed: c_ | 9.155 Å |  | Ag2Er; _alloy: Dy 0, Er 0.333333_ | model | [1] Long 2010; _cites Steeb 1968_ [doi](https://doi.org/10.1016/0022-5088%2868%2990047-7) | Table 1, p. 3, row 34 |  |
| Lattice c; _printed: c_ | 5.626 Å |  | Dy; _alloy: Dy 1, Er 0_ | model | [1] Long 2010; _cites Wang 2004_ [doi](https://doi.org/10.1016/j.calphad.2004.05.002) | Table 1, p. 3, row 26 |  |
| Lattice c; _printed: c_ | 5.646 Å |  | Dy; _alloy: Dy 1, Er 0_ | model | [1] Long 2010; _cites Morozkin 2002_ [doi](https://doi.org/10.1016/s0925-8388%2802%2900404-8) | Table 1, p. 3, row 27 |  |
| Lattice c; _printed: c_ | 5.543 Å |  | Er; _alloy: Dy 0, Er 1_ | model | [1] Long 2010; _cites Wang 2004_ [doi](https://doi.org/10.1016/j.calphad.2004.05.002) | Table 1, p. 3, row 29 |  |
| Lattice c; _printed: c_ | 5.585 Å |  | Er; _alloy: Dy 0, Er 1_ | model | [1] Long 2010; _cites Beaudry 1978_ | Table 1, p. 3, row 30 |  |
| Lattice c; _printed: c_ | 9.259 Å | 298.15 | Ag2Dy; _alloy: Dy 0.333333, Er 0_ | DFT | [1] Long 2010 | Table 1, p. 3, row 31 |  |
| Lattice c; _printed: c_ | 9.184 Å | 298.15 | Ag2Er; _alloy: Dy 0, Er 0.333333_ | DFT | [1] Long 2010 | Table 1, p. 3, row 33 |  |
| Lattice c; _printed: c_ | 5.619 Å | 298.15 | Dy; _alloy: Dy 1, Er 0_ | DFT | [1] Long 2010 | Table 1, p. 3, row 25 |  |
| Lattice c; _printed: c_ | 5.541 Å | 298.15 | Er; _alloy: Dy 0, Er 1_ | DFT | [1] Long 2010 | Table 1, p. 3, row 28 |  |

## Sources

Reporting papers the values were read from (a value cited from another work names that work in its row).

1. Z.H. Long, Y.J. Yang, S. Jin, H.S. Liu, F. Zheng, Z.P. Jin, Thermodynamic assessments of Ag–Dy and Ag–Er binary systems, Journal of Alloys and Compounds 489, 146-151 (2010). [doi:10.1016/j.jallcom.2009.09.036](https://doi.org/10.1016/j.jallcom.2009.09.036)

## Please cite

- R. Arróyave, J. Saal, D. Shin, ORCHID literature values (version 2026.10; Version 1, machine-extracted), Zenodo (2026). https://doi.org/10.5281/zenodo.PENDING-literature
- R. Arróyave, J. Saal, D. Shin, ORCHID data (version 2026.10; Version 1, machine-extracted), Zenodo (2026). https://doi.org/10.5281/zenodo.PENDING-orchid-data

Also cite the original source of every value you use (paper_citation / paper_doi, and cited_dois for values the paper cites from earlier work); B. Hallstedt, The SGTE collection of binary datasets, Calphad 89 (2025) 102833, https://doi.org/10.1016/j.calphad.2025.102833 (CC BY 4.0), and the original assessment named in each file; A. Jain et al., The Materials Project: A materials genome approach to accelerating materials innovation, APL Materials 1 (2013) 011002, https://doi.org/10.1063/1.4812323 (CC BY 4.0); J. E. Saal et al., JOM 65 (2013) 1501, https://doi.org/10.1007/s11837-013-0755-4 and S. Kirklin et al., npj Comput. Mater. 1 (2015) 15010, https://doi.org/10.1038/npjcompumats.2015.10 (CC BY 4.0).

Version 1, machine-extracted: values were read from papers by language-model readers constrained to quote their source and checked automatically (quote verification, field-placement rule, printed-page sign checks, DFT and Kim et al. 2017 cross-checks); a hand-checked precision sample is in progress.

```bibtex
@misc{orchid_literature_2026,
  author    = {Arr{\'o}yave, Raymundo and Saal, James and Shin, Dongwon},
  title     = {{ORCHID literature values}},
  version   = {2026.10},
  publisher = {Zenodo},
  year      = {2026},
  doi       = {10.5281/zenodo.PENDING-literature},
  url       = {https://doi.org/10.5281/zenodo.PENDING-literature},
  note      = {Version 1, machine-extracted}
}

@misc{orchid_data_2026,
  author    = {Arr{\'o}yave, Raymundo and Saal, James and Shin, Dongwon},
  title     = {{ORCHID data}},
  version   = {2026.10},
  publisher = {Zenodo},
  year      = {2026},
  doi       = {10.5281/zenodo.PENDING-orchid-data},
  url       = {https://doi.org/10.5281/zenodo.PENDING-orchid-data},
  note      = {Version 1, machine-extracted}
}
```

---

Derived data CC BY 4.0 ([licence](https://creativecommons.org/licenses/by/4.0/)): cite ORCHID ([CITATION.cff](https://data.orchid-project.org/CITATION.cff)) and the original sources. Each quoted sentence is reproduced under fair use so the value can be checked; source papers, page images and full text are not redistributed. Field reference: [SCHEMA.md](https://data.orchid-project.org/literature/SCHEMA.md). Machine-readable guide: [llms.txt](https://data.orchid-project.org/llms.txt).

File: systems/AG-DY-SB.md
# Ag–Dy–Sb system

> Ag–Dy–Sb system: 23 accepted literature values (invariant reaction 23) and 0 calculated phase diagram(s) from ORCHID, each value with evidence class, source, page and quote.

HTML: https://data.orchid-project.org/systems/AG-DY-SB.html · Markdown: https://data.orchid-project.org/systems/AG-DY-SB.md

23 accepted literature values from 1 paper(s) (model 23); 0 calculated phase diagram(s).

Data: [JSON](https://data.orchid-project.org/literature/systems/AG-DY-SB.json) · [CSV](https://data.orchid-project.org/systems/AG-DY-SB.csv) · [interactive explorer](https://orchid-project.org/data-explorer/#AG-DY-SB) · [papers (bibliography)](https://data.orchid-project.org/bibliography/pages/systems/AG-DY-SB.html) · [Markdown](https://data.orchid-project.org/systems/AG-DY-SB.md)

Table: Accepted values by evidence class

| Evidence class | Values |
|---|---:|
| model | 23 |

Table: Accepted values by property group

| Property group | Values |
|---|---:|
| invariant reaction | 23 |

## Invariant reactions (literature)

Table: Invariant reactions reported in the literature for the Ag–Dy–Sb system (23)

| T (K) | Reaction / phases | Compositions (mole fraction) | Class | Source | Location | Quote |
|---:|---|---|---|---|---|---|
| 2002.8 | peritectic: L + α\_DySb -> β\_Dy4Sb3 |  | model | [1] Long 2010 | Table 3, p. 5, row 19; `ORC-ANWNXVBVEC` |  |
| 2002.8 | quasi-peritectic: L + α\_DySb -> β\_Dy4Sb3 + L |  | model | [1] Long 2010 | Table 3, p. 5, row 5; `ORC-M37TV4OJTD` |  |
| 1917.8 | quasi-peritectic: L + β\_Dy4Sb3 -> L + Dy5Sb3 |  | model | [1] Long 2010 | Table 3, p. 5, row 6; `ORC-T4ZAOIPZSO` |  |
| 1917.8 | peritectic: L + β\_Dy4Sb3 -> Dy5Sb3 |  | model | [1] Long 2010 | Table 3, p. 5, row 20; `ORC-US45UMPMEU` |  |
| 1903 | quasi-peritectic: L + β\_Dy4Sb3 -> Dy5Sb3 + α\_Dy4Sb3 |  | model | [1] Long 2010 | Table 3, p. 5, row 7; `ORC-EYJ3MGYVAR` |  |
| 1903 | peritectic: L + β\_Dy4Sb3 + α\_DySb -> α\_Dy4Sb3 |  | model | [1] Long 2010 | Table 3, p. 5, row 21; `ORC-LHAFJHM6IL` |  |
| 1851 | quasi-peritectic: L + Dy5Sb3 -> τ1 + α\_Dy4Sb3 |  | model | [1] Long 2010 | Table 3, p. 5, row 8; `ORC-GB3FMAZEQ5` |  |
| 1830.6 | quasi-peritectic: L + Dy5Sb3 -> τ1 + L |  | model | [1] Long 2010 | Table 3, p. 5, row 9; `ORC-EIXCDWPHD6` |  |
| 1830.6 | peritectic: L + Dy5Sb3 -> τ1 |  | model | [1] Long 2010 | Table 3, p. 5, row 22; `ORC-H26LGOMXLG` |  |
| 1752.4 | quasi-peritectic: L + α\_Dy4Sb3 -> τ1 + α\_DySb |  | model | [1] Long 2010 | Table 3, p. 5, row 10; `ORC-JWR35FUQHI` |  |
| 1630.1 | quasi-peritectic: L + τ1 -> L + Dy5Sb3 |  | model | [1] Long 2010 | Table 3, p. 5, row 11; `ORC-PX2VXTYIEK` |  |
| 1630.1 | peritectic: L + τ1 -> Dy5Sb3 |  | model | [1] Long 2010 | Table 3, p. 5, row 23; `ORC-QFPYX2R6IB` |  |
| 1372.4 | quasi-peritectic: L + Dy5Sb3 -> τ1 + Hcp(Dy) |  | model | [1] Long 2010 | Table 3, p. 5, row 12; `ORC-3DTSD5JHF4` |  |
| 1245 | quasi-peritectic: L + α\_DySb -> τ1 + Ag2Dy |  | model | [1] Long 2010 | Table 3, p. 5, row 13; `ORC-LI4JGPBRKC` |  |
| 1222.5 | eutectic: L -> τ1 + Ag2Dy + AgDy |  | model | [1] Long 2010 | Table 3, p. 5, row 1; `ORC-AUPUIZHLBY` |  |
| 1182.1 | eutectic: L -> α\_DySb + Ag2Dy + Ag51Dy14 |  | model | [1] Long 2010 | Table 3, p. 5, row 2; `ORC-DW3CP3P2GH` |  |
| 1171.2 | quasi-peritectic: L + τ1 -> AgDy + Hcp(Dy) |  | model | [1] Long 2010 | Table 3, p. 5, row 14; `ORC-SGCNDWBN6P` |  |
| 1074.8 | eutectic: L -> α\_DySb + Ag51Dy14 + Fcc(Ag) |  | model | [1] Long 2010 | Table 3, p. 5, row 3; `ORC-H3WLWTOTWD` |  |
| 974.4 | quasi-peritectic: L + Fcc(Ag) -> α\_DySb + Hcp(Dy) |  | model | [1] Long 2010 | Table 3, p. 5, row 15; `ORC-JQQL6BR2PS` |  |
| 835.5 | quasi-peritectic: L + Hcp(Dy) -> α\_DySb + ε |  | model | [1] Long 2010 | Table 3, p. 5, row 16; `ORC-HQLRFCQM3S` |  |
| 831 | quasi-peritectic: L + α\_DySb -> τ2 + Rho |  | model | [1] Long 2010 | Table 3, p. 5, row 17; `ORC-FOCKK5MYX2` |  |
| 818.1 | quasi-peritectic: L + α\_DySb -> τ2 + ε |  | model | [1] Long 2010 | Table 3, p. 5, row 18; `ORC-DD3SOZUX6O` |  |
| 753.2 | eutectic: L -> τ2 + Rho + ε |  | model | [1] Long 2010 | Table 3, p. 5, row 4; `ORC-HSRGWSBH72` |  |

## Sources

Reporting papers the values were read from (a value cited from another work names that work in its row).

1. Z.H. Long, S.X. Zhou, H.S. Liu, Z.P. Jin, Thermodynamic assessment of Ag–Dy–Sb ternary system, Thermochimica Acta 498, 22-26 (2010). [doi:10.1016/j.tca.2009.09.006](https://doi.org/10.1016/j.tca.2009.09.006)

## Please cite

- R. Arróyave, J. Saal, D. Shin, ORCHID-Values: thermodynamic and phase-equilibrium values read from the literature (version 2026.10; Version 1, machine-extracted), Zenodo (2026). https://doi.org/10.5281/zenodo.PENDING-literature
- R. Arróyave, J. Saal, D. Shin, ORCHID data: umbrella record of the ORCHID datasets (version 2026.10; Version 1, machine-extracted), Zenodo (2026). https://doi.org/10.5281/zenodo.PENDING-orchid-data

Also cite the original source of every value you use (paper_citation / paper_doi, and cited_dois for values the paper cites from earlier work); B. Hallstedt, The SGTE collection of binary datasets, Calphad 89 (2025) 102833, https://doi.org/10.1016/j.calphad.2025.102833 (CC BY 4.0), and the original assessment named in each file; A. Jain et al., The Materials Project: A materials genome approach to accelerating materials innovation, APL Materials 1 (2013) 011002, https://doi.org/10.1063/1.4812323 (CC BY 4.0); J. E. Saal et al., JOM 65 (2013) 1501, https://doi.org/10.1007/s11837-013-0755-4 and S. Kirklin et al., npj Comput. Mater. 1 (2015) 15010, https://doi.org/10.1038/npjcompumats.2015.10 (CC BY 4.0).

Version 1, machine-extracted: values were read by language-model readers constrained to quote their source and checked automatically, and the release was then audited on the printed pages by adversarial audits, an independent second review of fit-facing records and a preliminary human review of a frozen sample. Flags such as accepted and ESPEI-ready record screening results, not certification; known issues are listed in the release notes.

```bibtex
@misc{orchid_literature_2026,
  author    = {Arr{\'o}yave, Raymundo and Saal, James and Shin, Dongwon},
  title     = {{ORCHID-Values: thermodynamic and phase-equilibrium values read from the literature}},
  version   = {2026.10},
  publisher = {Zenodo},
  year      = {2026},
  doi       = {10.5281/zenodo.PENDING-literature},
  url       = {https://doi.org/10.5281/zenodo.PENDING-literature},
  note      = {Version 1, machine-extracted}
}

@misc{orchid_data_2026,
  author    = {Arr{\'o}yave, Raymundo and Saal, James and Shin, Dongwon},
  title     = {{ORCHID data: umbrella record of the ORCHID datasets}},
  version   = {2026.10},
  publisher = {Zenodo},
  year      = {2026},
  doi       = {10.5281/zenodo.PENDING-orchid-data},
  url       = {https://doi.org/10.5281/zenodo.PENDING-orchid-data},
  note      = {Version 1, machine-extracted}
}
```

---

Derived data CC BY 4.0 ([licence](https://creativecommons.org/licenses/by/4.0/)): cite ORCHID ([CITATION.cff](https://data.orchid-project.org/CITATION.cff)) and the original sources. Quotes are short excerpts kept so that each value can be checked; they remain under the publishers' copyright and are not relicensed. Source papers, page images and full text are not redistributed. Field reference: [SCHEMA.md](https://data.orchid-project.org/literature/SCHEMA.md). Machine-readable guide: [llms.txt](https://data.orchid-project.org/llms.txt). Found an error? The report link of a value (Markdown: its id, ORC-..., in the Location column) opens a pre-filled GitHub issue, https://github.com/orchid-calphad/orchid-data/issues/new?template=report-value-error.yml&record_id=\<id>, carrying only the record id, source and value; [how to contribute](https://orchid-project.org/contribute/).

File: systems/AG-ER.md
# Ag–Er system

> Ag–Er system: 53 accepted literature values (invariant reaction 31, formation 8, phase transition 8, crystal structure 6) and 2 calculated phase diagram(s) from ORCHID, each value with evidence class, source, page and quote.

HTML: https://data.orchid-project.org/systems/AG-ER.html · Markdown: https://data.orchid-project.org/systems/AG-ER.md

53 accepted literature values from 2 paper(s) (experimental 28, model 19, DFT 6); 2 calculated phase diagram(s). 7 further extracted value(s) not accepted by the reader-agreement checks are only in the JSON/CSV.

Data: [JSON](https://data.orchid-project.org/literature/systems/AG-ER.json) · [CSV](https://data.orchid-project.org/systems/AG-ER.csv) · [interactive explorer](https://orchid-project.org/data-explorer/#AG-ER) · [interactive phase diagram](https://orchid-project.org/phase-diagrams/#AG-ER/AgEr-10Lon.json) · [phases (7)](https://data.orchid-project.org/phases/pages/AG-ER.html) · [papers (bibliography)](https://data.orchid-project.org/bibliography/pages/systems/AG-ER.html) · [Markdown](https://data.orchid-project.org/systems/AG-ER.md)

Table: Accepted values by evidence class

| Evidence class | Values |
|---|---:|
| experimental | 28 |
| model | 19 |
| DFT | 6 |

Table: Accepted values by property group

| Property group | Values |
|---|---:|
| invariant reaction | 31 |
| phase transition | 8 |
| formation | 8 |
| crystal structure | 6 |

## Calculated phase diagrams

Binary phase diagrams calculated with pycalphad 0.11.2 from the SGTE binary collection (Hallstedt 2025, CC BY 4.0). Evidence class: model.

Table: Assessments with a calculated phase diagram

| TDB file | Assessment | SHA-256 | Links |
|---|---|---|---|
| AgEr-10Lon.tdb | Z.H. Long, Y.J. Yang, S. Jin, H.S. Liu, F. Zheng, Z.P. Jin, J. Alloys Compd., 489, 146-51(2010). [doi:10.1016/j.jallcom.2009.09.036](https://doi.org/10.1016/j.jallcom.2009.09.036) | `3e7d3227cef73c929d42c931e87da97e914cbae3c3887a425a00459d4cb6c33c` | [viewer](https://orchid-project.org/phase-diagrams/#AG-ER/AgEr-10Lon.json) · [TDB](https://orchid-project.org/data/databases/sgte-binary/AgEr-10Lon.tdb) · [JSON](https://data.orchid-project.org/phase-diagrams/sgte/AgEr-10Lon.json) |
| AgEr-10Wan.tdb | S.L. Wang, C.P. Wang, X.J. Liu, A.T. Tang, F.S. Pan, K. Ishida, J. Alloys Compd., 490, 145-49(2010). [doi:10.1016/j.jallcom.2009.10.039](https://doi.org/10.1016/j.jallcom.2009.10.039) | `b2618a17c51bcc1d7a760ea95342eecfcb4b7db185ae7dae8bbd83f376c84328` | [viewer](https://orchid-project.org/phase-diagrams/#AG-ER/AgEr-10Wan.json) · [TDB](https://orchid-project.org/data/databases/sgte-binary/AgEr-10Wan.tdb) · [JSON](https://data.orchid-project.org/phase-diagrams/sgte/AgEr-10Wan.json) |

Table: Calculated three-phase invariants (model, mole fraction of the second component)

| TDB file | T (K) | Phases at the invariant |
|---|---:|---|
| AgEr-10Lon.tdb | 1259.92 | AG2ER_C11B (x(Er) 0.33333) + LIQUID (x(Er) 0.37475) + AGER_B2 (x(Er) 0.5) |
| AgEr-10Lon.tdb | 1259.92 | AG2ER_C11B (x(Er) 0.33333) + LIQUID (x(Er) 0.37469) + AGER_B2 (x(Er) 0.5) |
| AgEr-10Lon.tdb | 1259.92 | AG2ER_C11B (x(Er) 0.33333) + LIQUID (x(Er) 0.37489) + AGER_B2 (x(Er) 0.5) |
| AgEr-10Lon.tdb | 1198.61 | AGER_B2 (x(Er) 0.5) + LIQUID (x(Er) 0.72559) + HCP_A3 (x(Er) 0.99973) |
| AgEr-10Lon.tdb | 1198.61 | AGER_B2 (x(Er) 0.5) + LIQUID (x(Er) 0.72563) + HCP_A3 (x(Er) 0.99973) |
| AgEr-10Lon.tdb | 1167.66 | AG51ER14 (x(Er) 0.21538) + LIQUID (x(Er) 0.2571) + AG2ER_C11B (x(Er) 0.33333) |
| AgEr-10Lon.tdb | 1167.66 | AG51ER14 (x(Er) 0.21538) + LIQUID (x(Er) 0.25726) + AG2ER_C11B (x(Er) 0.33333) |
| AgEr-10Lon.tdb | 1059.85 | FCC_A1 (x(Er) 0.00854) + LIQUID (x(Er) 0.1214) + AG51ER14 (x(Er) 0.21538) |
| AgEr-10Lon.tdb | 1059.85 | FCC_A1 (x(Er) 0.00854) + LIQUID (x(Er) 0.12131) + AG51ER14 (x(Er) 0.21538) |
| AgEr-10Wan.tdb | 1265.99 | AG2ER_C11B (x(Er) 0.33333) + LIQUID (x(Er) 0.36853) + AGER_B2 (x(Er) 0.5) |
| AgEr-10Wan.tdb | 1265.99 | AG2ER_C11B (x(Er) 0.33333) + LIQUID (x(Er) 0.36851) + AGER_B2 (x(Er) 0.5) |
| AgEr-10Wan.tdb | 1265.99 | AG2ER_C11B (x(Er) 0.33333) + LIQUID (x(Er) 0.36857) + AGER_B2 (x(Er) 0.5) |
| AgEr-10Wan.tdb | 1205.16 | AGER_B2 (x(Er) 0.5) + LIQUID (x(Er) 0.75379) + HCP_A3 (x(Er) 1) |
| AgEr-10Wan.tdb | 1205.16 | AGER_B2 (x(Er) 0.5) + LIQUID (x(Er) 0.75395) + HCP_A3 (x(Er) 1) |
| AgEr-10Wan.tdb | 1205.16 | AGER_B2 (x(Er) 0.5) + LIQUID (x(Er) 0.75382) + HCP_A3 (x(Er) 1) |
| AgEr-10Wan.tdb | 1166.23 | AG51ER14 (x(Er) 0.22268) + LIQUID (x(Er) 0.26126) + AG2ER_C11B (x(Er) 0.33333) |
| AgEr-10Wan.tdb | 1064.98 | FCC_A1 (x(Er) 0.02978) + LIQUID (x(Er) 0.12205) + AG51ER14 (x(Er) 0.21539) |
| AgEr-10Wan.tdb | 1064.98 | FCC_A1 (x(Er) 0.02977) + LIQUID (x(Er) 0.12204) + AG51ER14 (x(Er) 0.21539) |

Convex hulls: [Materials Project DFT hull](https://data.orchid-project.org/hulls/dft-mp/AG/AG-ER.json) · [OQMD DFT hull](https://data.orchid-project.org/hulls/dft-oqmd/AG/AG-ER.json) · [CALPHAD hull AgEr-10Wan](https://data.orchid-project.org/hulls/calphad-sgte/AG/AG-ER--AgEr-10Wan.json)

## Invariant reactions (literature)

Table: Invariant reactions reported in the literature for the Ag–Er system (31)

| T (K) | Reaction / phases | Compositions (mole fraction) | Class | Source | Location | Quote |
|---:|---|---|---|---|---|---|
| 1468.25 | congruent melting: L -> AgEr | L: Er 0.5; AgEr: Er 0.5 | model | [1] Wang 2010 | Table 3, p. 3, row 6; `ORC-SRXMCTLIH7` |  |
| 1468.15 | congruent melting: L -> AgEr | L: Er 0.5; AgEr: Er 0.5 | experimental | [1] Wang 2010; _cites Gschneidner 1985_ [doi](https://doi.org/10.1007/bf02871168) | Table 3, p. 3, row 5; `ORC-DWFCO5VBJ7` |  |
| 1468.15 | congruent melting: L -> AgEr | L: Er 0.5; AgEr: Er 0.5 | experimental | [1] Wang 2010; _cites Gebhardt 1969_ [doi](https://doi.org/10.1016/0022-5088%2869%2990178-7) | Table 3, p. 3, row 4; `ORC-FZZI6TMZYY` |  |
| 1293.45 | congruent melting: L -> Ag2Er | L: Er 0.333; Ag2Er: Er 0.333 | model | [1] Wang 2010 | Table 3, p. 3, row 12; `ORC-J6EJ522U4B` |  |
| 1293.15 | congruent melting: L -> Ag2Er | L: Er 0.333; Ag2Er: Er 0.333 | experimental | [1] Wang 2010; _cites Gebhardt 1969_ [doi](https://doi.org/10.1016/0022-5088%2869%2990178-7) | Table 3, p. 3, row 10; `ORC-QQZT7NILCQ` |  |
| 1293.15 | congruent melting: L -> Ag2Er | L: Er 0.333; Ag2Er: Er 0.333 | experimental | [1] Wang 2010; _cites Gschneidner 1985_ [doi](https://doi.org/10.1007/bf02871168) | Table 3, p. 3, row 11; `ORC-WKSWP2BHIP` |  |
| 1266.15 | eutectic: L -> AgEr + Ag2Er | L: Er 0.37; AgEr: Er 0.5; Ag2Er: Er 0.333 | experimental | [1] Wang 2010; _cites Gebhardt 1969_ [doi](https://doi.org/10.1016/0022-5088%2869%2990178-7) | Table 3, p. 3, row 7; `ORC-GIY6IV7HRV` |  |
| 1266.15 | eutectic: L -> AgEr + Ag2Er | L: Er 0.37; AgEr: Er 0.5; Ag2Er: Er 0.333 | experimental | [1] Wang 2010; _cites Gschneidner 1985_ [doi](https://doi.org/10.1007/bf02871168) | Table 3, p. 3, row 8; `ORC-SU2DZ5Y4I2` |  |
| 1266.05 | eutectic: L -> AgEr + Ag2Er | L: Er 0.369; AgEr: Er 0.5; Ag2Er: Er 0.333 | model | [1] Wang 2010 | Table 3, p. 3, row 9; `ORC-RDEXQOUBVS` |  |
| 1266 | eutectic: L -> Ag2Er + AgEr | L: Er 0.37; Ag2Er: Er 0.333333; AgEr: Er 0.5 | experimental | [2] Long 2010; _cites Gebhardt 1969_ [doi](https://doi.org/10.1016/0022-5088%2869%2990178-7) | Table 4, p. 4, row 7; `ORC-C423VOFGVK` |  |
| 1260 | eutectic: L -> Ag2Er + AgEr | L: Er 0.374; Ag2Er: Er 0.333333; AgEr: Er 0.5 | model | [2] Long 2010 | Table 4, p. 4, row 6; `ORC-QOUVNN55ES` |  |
| 1205.25 | eutectic: L -> (Er) + AgEr | L: Er 0.754; (Er): Er 1; AgEr: Er 0.5 | model | [1] Wang 2010 | Table 3, p. 3, row 3; `ORC-Y4TTBQ6AGV` |  |
| 1205.15 | eutectic: L -> (Er) + AgEr | L: Er 0.76; (Er): Er 1; AgEr: Er 0.5 | experimental | [1] Wang 2010; _cites Gebhardt 1969_ [doi](https://doi.org/10.1016/0022-5088%2869%2990178-7) | Table 3, p. 3, row 1; `ORC-C7MMTYNLN4` |  |
| 1205.15 | eutectic: L -> (Er) + AgEr | L: Er 0.76; (Er): Er 1; AgEr: Er 0.5 | experimental | [1] Wang 2010; _cites Gschneidner 1985_ [doi](https://doi.org/10.1007/bf02871168) | Table 3, p. 3, row 2; `ORC-PDMFMF5525` |  |
| 1205 | eutectic: L -> AgEr + Hcp(Er) | L: Er 0.76; AgEr: Er 0.5 | experimental | [2] Long 2010; _cites Gebhardt 1969_ [doi](https://doi.org/10.1016/0022-5088%2869%2990178-7) | Table 4, p. 4, row 9; `ORC-7VINYZES4M` |  |
| 1203.65 | congruent melting: L -> Ag51Er14 |  | model | [1] Wang 2010 | Table 3, p. 3, row 18; `ORC-6EFK5M2HN3` |  |
| 1203.15 | congruent melting: L -> Ag51Er14 | L: Er 0.25; Ag51Er14: Er 0.25 | experimental | [1] Wang 2010; _cites Gebhardt 1969_ [doi](https://doi.org/10.1016/0022-5088%2869%2990178-7) | Table 3, p. 3, row 16; `ORC-G7W4YFBTW3` |  |
| 1203.15 | congruent melting: L -> Ag51Er14 | L: Er 0.215; Ag51Er14: Er 0.215 | experimental | [1] Wang 2010; _cites Gschneidner 1985_ [doi](https://doi.org/10.1007/bf02871168) | Table 3, p. 3, row 17; `ORC-NVLHWSBRLV` |  |
| 1199 | eutectic: L -> AgEr + Hcp(Er) | L: Er 0.726; AgEr: Er 0.5 | model | [2] Long 2010 | Table 4, p. 4, row 8; `ORC-KMX3NGVNBE` |  |
| 1168 | eutectic: L -> Ag51Er14 + Ag2Er | L: Er 0.258; Ag51Er14: Er 0.215385; Ag2Er: Er 0.333333 | model | [2] Long 2010 | Table 4, p. 4, row 4; `ORC-MC3POU4DB3` |  |
| 1167.75 | peritectic: L -> Ag51Er14 + Ag2Er | L: Er 0.262; Ag51Er14: Er 0.222; Ag2Er: Er 0.333 | model | [1] Wang 2010 | Table 3, p. 3, row 15; `ORC-VCNHL6BXDE` |  |
| 1163.15 | peritectic: L -> Ag51Er14 + Ag2Er | L: Er 0.265; Ag51Er14: Er 0.25; Ag2Er: Er 0.333 | experimental | [1] Wang 2010; _cites Gebhardt 1969_ [doi](https://doi.org/10.1016/0022-5088%2869%2990178-7) | Table 3, p. 3, row 13; `ORC-D5KDOQZ64Y` |  |
| 1163.15 | peritectic: L -> Ag51Er14 + Ag2Er | L: Er 0.265; Ag51Er14: Er 0.215; Ag2Er: Er 0.333 | experimental | [1] Wang 2010; _cites Gschneidner 1985_ [doi](https://doi.org/10.1007/bf02871168) | Table 3, p. 3, row 14; `ORC-F6FONCWJV7` |  |
| 1163 | eutectic: L -> Ag51Er14 + Ag2Er | L: Er 0.265; Ag51Er14: Er 0.215385; Ag2Er: Er 0.333333 | experimental | [2] Long 2010; _cites Gebhardt 1969_ [doi](https://doi.org/10.1016/0022-5088%2869%2990178-7) | Table 4, p. 4, row 5; `ORC-2RMTABTG7T` |  |
| 1068.15 | eutectic: L -> Ag51Er14 + (Ag) | Ag51Er14: Ag 0.784615, Er 0.215385; (Ag): Er 0.036 | experimental | [1] Wang 2010; _cites Conclusions_ | Table 3, p. 3, row 20; `ORC-26RP6MQZ2O` |  |
| 1068.15 | eutectic: L -> Ag51Er14 + (Ag) | L: Er 0.122; Ag51Er14: Er 0.215; (Ag): Er 0.0313 | model | [1] Wang 2010 | Table 3, p. 3, row 22; `ORC-HAQH4SNKT2` |  |
| 1068.15 | eutectic: L -> Ag51Er14 + (Ag) | L: Er 0.115; Ag51Er14: Er 0.215; (Ag): Er 0.036 | experimental | [1] Wang 2010; _cites Gschneidner 1985_ [doi](https://doi.org/10.1007/bf02871168) | Table 3, p. 3, row 21; `ORC-XTEVGMHDVM` |  |
| 1068 | eutectic: L -> Fcc(Ag) + Ag51Er14 | Ag51Er14: Er 0.215385 | experimental | [2] Long 2010; _cites Gschneidner 1970_ | Table 4, p. 4, row 3; `ORC-L5IYOLH7K4` |  |
| 1060 | eutectic: L -> Fcc(Ag) + Ag51Er14 | L: Er 0.121; Ag51Er14: Er 0.215385 | model | [2] Long 2010 | Table 4, p. 4, row 1; `ORC-X2U5P6TO7D` |  |
| 1045.15 | eutectic: L -> Ag51Er14 + (Ag) | L: Er 0.115; Ag51Er14: Er 0.25; (Ag): Er 0.05 | experimental | [1] Wang 2010; _cites Gebhardt 1969_ [doi](https://doi.org/10.1016/0022-5088%2869%2990178-7) | Table 3, p. 3, row 19; `ORC-Q7KEL6NV7T` |  |
| 1045 | eutectic: L -> Fcc(Ag) + Ag51Er14 | L: Er 0.115; Ag51Er14: Er 0.215385 | experimental | [2] Long 2010; _cites Gebhardt 1969_ [doi](https://doi.org/10.1016/0022-5088%2869%2990178-7) | Table 4, p. 4, row 2; `ORC-JRWEZCIP4C` |  |

## Formation enthalpies

Literature values in kJ/mol-atom where the per-atom basis is known. DFT columns: the lowest-energy entry at the same composition (Materials Project 2026.04.13, OQMD v1.8; different energy references, never averaged), from [dft_parity.json](https://data.orchid-project.org/literature/dft_parity.json).

Table: Enthalpies of formation, Ag–Er system (8)

| Phase | Compound | Value | T (K) | Class | MP DFT (kJ/mol-atom) | OQMD DFT (kJ/mol-atom) | Source | Location | Quote |
|---|---|---:|---:|---|---:|---:|---|---|---|
| Ag2Er | [Ag2Er](https://data.orchid-project.org/compounds/Ag2Er.html) | -39 kJ/mol-atom |  | model | -32.114 (mp-aaaabswx) | -33.095 (oqmd-1976497) | [2] Long 2010; _cites Niessen 1983_ [doi](https://doi.org/10.1016/0364-5916%2883%2990030-5) | Table 1, p. 3, row 18; `ORC-K3OLYTDR42.37b8ce` |  |
| Ag2Er |  | -34.119 kJ/mol-atom | 298.15 | DFT |  |  | [2] Long 2010 | Table 1, p. 3, row 16; `ORC-KVFIPFQS3B` |  |
| Ag2Er |  | -34.119 kJ/mol-atom | 298.15 | DFT |  |  | [2] Long 2010 | Table 1, p. 3, row 33; `ORC-P7PKLGDQ54` |  |
| Ag2Er | [Ag2Er](https://data.orchid-project.org/compounds/Ag2Er.html) | -24 kJ/mol-atom ± 2.3 |  | model | -32.114 (mp-aaaabswx) | -33.095 (oqmd-1976497) | [2] Long 2010; _cites Steeb 1968_ [doi](https://doi.org/10.1016/0022-5088%2868%2990047-7) | Table 1, p. 3, row 34; `ORC-BV4XQBS63W` |  |
| Ag2Er | [Ag2Er](https://data.orchid-project.org/compounds/Ag2Er.html) | -24 kJ/mol-atom ± 2.3 | 298.15 | experimental | -32.114 (mp-aaaabswx) | -33.095 (oqmd-1976497) | [2] Long 2010; _cites Steeb 1968_ [doi](https://doi.org/10.1016/0022-5088%2868%2990047-7) | Table 1, p. 3, row 17; `ORC-GS6XVX4ZWR` |  |
| AgEr | [AgEr](https://data.orchid-project.org/compounds/AgEr.html) | -44.9 kJ/mol-atom ± 3.2 | 298.15 | experimental | -33.42 (mp-aaaaadwv) | -33.553 (oqmd-10623) | [2] Long 2010; _cites Pierre 1963_ | Table 1, p. 3, row 20; `ORC-Z4GKKYKXGK.13fee3` |  |
| AgEr | [AgEr](https://data.orchid-project.org/compounds/AgEr.html) | -44 kJ/mol-atom |  | model | -33.42 (mp-aaaaadwv) | -33.553 (oqmd-10623) | [2] Long 2010; _cites Niessen 1983_ [doi](https://doi.org/10.1016/0364-5916%2883%2990030-5) | Table 1, p. 3, row 21; `ORC-LUVT3HNCHM.3f0ec8` |  |
| AgEr |  | -34.488 kJ/mol-atom | 298.15 | DFT |  |  | [2] Long 2010 | Table 1, p. 3, row 19; `ORC-UCGIW5ZMOS.8dbcd7` |  |

## Other properties

### Phase transition (8)

Table: Phase transition, Ag–Er system

| Property | Value | T (K) | Phases / composition | Class | Source | Location | Quote |
|---|---:|---:|---|---|---|---|---|
| Phase transition | 18 K | 18 | magnetic | experimental | [1] Wang 2010; _cites Nerson 1973_ | p. 1; `ORC-D6NWHGTFLI.d87deb` | “Nerson \[11\] and Kaneko et al. \[12\] found that the AgEr phase is antiferromagnetic with the Neel temperature of 18 K \[11\] and 18.8 K \[12\].” |
| Phase transition | 18.8 K | 18.8 | magnetic | experimental | [1] Wang 2010; _cites Kaneko 1983_ | p. 1; `ORC-D6NWHGTFLI.090a51` | “Nerson \[11\] and Kaneko et al. \[12\] found that the AgEr phase is antiferromagnetic with the Neel temperature of 18 K \[11\] and 18.8 K \[12\].” |
| Phase transition | 1203 K | 1203 | congruent melting: L -> Ag51Er14; _L: Er 0.215; Ag51Er14: Er 0.215385_ | experimental | [2] Long 2010; _cites Gebhardt 1969_ [doi](https://doi.org/10.1016/0022-5088%2869%2990178-7) | Table 4, p. 4, row 11; `ORC-26NZMJCDU2` |  |
| Phase transition | 1204 K | 1204 | congruent melting: L -> Ag51Er14; _L: Er 0.215; Ag51Er14: Er 0.215385_ | model | [2] Long 2010 | Table 4, p. 4, row 10; `ORC-PDKPV5UFI3` |  |
| Phase transition | 1293 K | 1293 | congruent melting: L -> Ag2Er; _L: Er 0.333; Ag2Er: Er 0.333333_ | experimental | [2] Long 2010; _cites Gebhardt 1969_ [doi](https://doi.org/10.1016/0022-5088%2869%2990178-7) | Table 4, p. 4, row 13; `ORC-C3FMD2RWMU` |  |
| Phase transition | 1295 K | 1295 | congruent melting: L -> Ag2Er; _L: Er 0.333; Ag2Er: Er 0.333333_ | model | [2] Long 2010 | Table 4, p. 4, row 12; `ORC-MEBS2AEEYF` |  |
| Phase transition | 1468 K | 1468 | congruent melting: L -> AgEr; _L: Er 0.5; AgEr: Er 0.5_ | experimental | [2] Long 2010; _cites Gebhardt 1969_ [doi](https://doi.org/10.1016/0022-5088%2869%2990178-7) | Table 4, p. 4, row 15; `ORC-ATDM2AB7YU` |  |
| Phase transition | 1476 K | 1476 | congruent melting: L -> AgEr; _L: Er 0.5; AgEr: Er 0.5_ | model | [2] Long 2010 | Table 4, p. 4, row 14; `ORC-UQ3CQXLAOC` |  |

### Crystal structure (6)

Table: Crystal structure, Ag–Er system

| Property | Value | T (K) | Phases / composition | Class | Source | Location | Quote |
|---|---:|---:|---|---|---|---|---|
| Lattice a; _printed: a_ | 3.669 Å |  | Ag2Er; _alloy: Er 0.333333_ | model | [2] Long 2010; _cites Steeb 1968_ [doi](https://doi.org/10.1016/0022-5088%2868%2990047-7) | Table 1, p. 3, row 34; `ORC-UIXTQUPOLT.69ab98` |  |
| Lattice a; _printed: a_ | 3.584 Å |  | AgEr; _alloy: Er 0.5_ | experimental | [2] Long 2010; _cites Pierre 1963_ | Table 1, p. 3, row 20; `ORC-D4WI4ROCRY` |  |
| Lattice a; _printed: a_ | 3.721 Å | 298.15 | Ag2Er; _alloy: Er 0.333333_ | DFT | [2] Long 2010 | Table 1, p. 3, row 33; `ORC-AZLEDEUXOZ.8b1d44` |  |
| Lattice a; _printed: a_ | 3.602 Å | 298.15 | AgEr; _alloy: Er 0.5_ | DFT | [2] Long 2010 | Table 1, p. 3, row 19; `ORC-DYA2QYSPE6` |  |
| Lattice c; _printed: c_ | 9.155 Å |  | Ag2Er; _alloy: Er 0.333333_ | model | [2] Long 2010; _cites Steeb 1968_ [doi](https://doi.org/10.1016/0022-5088%2868%2990047-7) | Table 1, p. 3, row 34; `ORC-UIXTQUPOLT.e474a2` |  |
| Lattice c; _printed: c_ | 9.184 Å | 298.15 | Ag2Er; _alloy: Er 0.333333_ | DFT | [2] Long 2010 | Table 1, p. 3, row 33; `ORC-AZLEDEUXOZ.455769` |  |

## Sources

Reporting papers the values were read from (a value cited from another work names that work in its row).

1. S.L. Wang, C.P. Wang, X.J. Liu, A.T. Tang, F.S. Pan, K. Ishida, Thermodynamic assessments of the Ag–Er and Er–Y systems, Journal of Alloys and Compounds 490, 145-149 (2010). [doi:10.1016/j.jallcom.2009.10.039](https://doi.org/10.1016/j.jallcom.2009.10.039)
2. Z.H. Long, Y.J. Yang, S. Jin, H.S. Liu, F. Zheng, Z.P. Jin, Thermodynamic assessments of Ag–Dy and Ag–Er binary systems, Journal of Alloys and Compounds 489, 146-151 (2010). [doi:10.1016/j.jallcom.2009.09.036](https://doi.org/10.1016/j.jallcom.2009.09.036)

## Please cite

- R. Arróyave, J. Saal, D. Shin, ORCHID-Values: thermodynamic and phase-equilibrium values read from the literature (version 2026.10; Version 1, machine-extracted), Zenodo (2026). https://doi.org/10.5281/zenodo.PENDING-literature
- R. Arróyave, J. Saal, D. Shin, ORCHID-Diagrams: calculated binary phase diagrams (version 2026.10), Zenodo (2026). https://doi.org/10.5281/zenodo.PENDING-phase-diagrams
- R. Arróyave, J. Saal, D. Shin, ORCHID-Hulls: binary convex hulls (Materials Project, OQMD, assessed CALPHAD) (version 2026.10), Zenodo (2026). https://doi.org/10.5281/zenodo.PENDING-hulls
- R. Arróyave, J. Saal, D. Shin, ORCHID data: umbrella record of the ORCHID datasets (version 2026.10; Version 1, machine-extracted), Zenodo (2026). https://doi.org/10.5281/zenodo.PENDING-orchid-data

Also cite the original source of every value you use (paper_citation / paper_doi, and cited_dois for values the paper cites from earlier work); B. Hallstedt, The SGTE collection of binary datasets, Calphad 89 (2025) 102833, https://doi.org/10.1016/j.calphad.2025.102833 (CC BY 4.0), and the original assessment named in each file; A. Jain et al., The Materials Project: A materials genome approach to accelerating materials innovation, APL Materials 1 (2013) 011002, https://doi.org/10.1063/1.4812323 (CC BY 4.0); J. E. Saal et al., JOM 65 (2013) 1501, https://doi.org/10.1007/s11837-013-0755-4 and S. Kirklin et al., npj Comput. Mater. 1 (2015) 15010, https://doi.org/10.1038/npjcompumats.2015.10 (CC BY 4.0).

Version 1, machine-extracted: values were read from papers by language-model readers constrained to quote their source and checked automatically (quote verification, field-placement rule, printed-page sign checks, DFT and Kim et al. 2017 cross-checks); a hand-checked precision sample is in progress.

```bibtex
@misc{orchid_literature_2026,
  author    = {Arr{\'o}yave, Raymundo and Saal, James and Shin, Dongwon},
  title     = {{ORCHID-Values: thermodynamic and phase-equilibrium values read from the literature}},
  version   = {2026.10},
  publisher = {Zenodo},
  year      = {2026},
  doi       = {10.5281/zenodo.PENDING-literature},
  url       = {https://doi.org/10.5281/zenodo.PENDING-literature},
  note      = {Version 1, machine-extracted}
}

@misc{orchid_phase_diagrams_2026,
  author    = {Arr{\'o}yave, Raymundo and Saal, James and Shin, Dongwon},
  title     = {{ORCHID-Diagrams: calculated binary phase diagrams}},
  version   = {2026.10},
  publisher = {Zenodo},
  year      = {2026},
  doi       = {10.5281/zenodo.PENDING-phase-diagrams},
  url       = {https://doi.org/10.5281/zenodo.PENDING-phase-diagrams}
}

@misc{orchid_hulls_2026,
  author    = {Arr{\'o}yave, Raymundo and Saal, James and Shin, Dongwon},
  title     = {{ORCHID-Hulls: binary convex hulls (Materials Project, OQMD, assessed CALPHAD)}},
  version   = {2026.10},
  publisher = {Zenodo},
  year      = {2026},
  doi       = {10.5281/zenodo.PENDING-hulls},
  url       = {https://doi.org/10.5281/zenodo.PENDING-hulls}
}

@misc{orchid_data_2026,
  author    = {Arr{\'o}yave, Raymundo and Saal, James and Shin, Dongwon},
  title     = {{ORCHID data: umbrella record of the ORCHID datasets}},
  version   = {2026.10},
  publisher = {Zenodo},
  year      = {2026},
  doi       = {10.5281/zenodo.PENDING-orchid-data},
  url       = {https://doi.org/10.5281/zenodo.PENDING-orchid-data},
  note      = {Version 1, machine-extracted}
}
```

---

Derived data CC BY 4.0 ([licence](https://creativecommons.org/licenses/by/4.0/)): cite ORCHID ([CITATION.cff](https://data.orchid-project.org/CITATION.cff)) and the original sources. Quotes are short excerpts kept so that each value can be checked; they remain under the publishers' copyright and are not relicensed. Source papers, page images and full text are not redistributed. Field reference: [SCHEMA.md](https://data.orchid-project.org/literature/SCHEMA.md). Machine-readable guide: [llms.txt](https://data.orchid-project.org/llms.txt). Found an error? The report link of a value (Markdown: its id, ORC-..., in the Location column) opens a pre-filled GitHub issue, https://github.com/orchid-calphad/orchid-data/issues/new?template=report-value-error.yml&record_id=\<id>, carrying only the record id, source and value; [how to contribute](https://orchid-project.org/contribute/).
