Repository: orchid-calphad/orchid-data

# ORCHID data

Open data of the **ORCHID** project (Open Repository for CALPHAD Hypotheses, Intelligence, and Discovery),
served at <https://data.orchid-project.org> and browsable at <https://orchid-project.org>.

**Release v2026.10. Version 1, machine-extracted: values were read from papers by language-model readers constrained to quote their source and checked automatically (quote verification, field-placement rule, printed-page sign checks, DFT and Kim et al. 2017 cross-checks); a hand-checked precision sample is in progress.**

| Folder | Content |
|---|---|

File: systems/AG-FE.md
# Ag–Fe system

> Ag–Fe system: 15 accepted literature values (invariant reaction 9, phase transition 6) and 2 calculated phase diagram(s) from ORCHID, each value with evidence class, source, page and quote.

HTML: https://data.orchid-project.org/systems/AG-FE.html · Markdown: https://data.orchid-project.org/systems/AG-FE.md

15 accepted literature values from 1 paper(s) (experimental 4, model 11); 2 calculated phase diagram(s).

Data: [JSON](https://data.orchid-project.org/literature/systems/AG-FE.json) · [CSV](https://data.orchid-project.org/systems/AG-FE.csv) · [interactive explorer](https://orchid-project.org/data-explorer/#AG-FE) · [interactive phase diagram](https://orchid-project.org/phase-diagrams/#AG-FE/AgFe-04Kor-LB.json) · [Markdown](https://data.orchid-project.org/systems/AG-FE.md)

Table: Accepted values by evidence class

| Evidence class | Values |
|---|---:|
| experimental | 4 |
| model | 11 |

Table: Accepted values by property group

| Property group | Values |
|---|---:|
| invariant reaction | 9 |
| phase transition | 6 |

## Calculated phase diagrams

Binary phase diagrams calculated with pycalphad 0.11.2 from the SGTE binary collection (Hallstedt 2025, CC BY 4.0). Evidence class: model.

Table: Assessments with a calculated phase diagram

| TDB file | Assessment | SHA-256 | Links |
|---|---|---|---|
| AgFe-04Kor-LB.tdb | J. Korb, unpublished, GTT, 2004. | `6c8fc844a70bdb21050a5bd442aa08c77acfe9352473aaab2463d0a25f189433` | [viewer](https://orchid-project.org/phase-diagrams/#AG-FE/AgFe-04Kor-LB.json) · [TDB](https://orchid-project.org/data/databases/sgte-binary/AgFe-04Kor-LB.tdb) · [JSON](https://data.orchid-project.org/phase-diagrams/sgte/AgFe-04Kor-LB.json) |
| AgFe-20Zho.tdb | J. Zhou, B. Hu, Y. Jiang, C. Qiu, Y. Du, H. Yin, J. Phase Equilib. Diffus., 41, 257-68(2020). [doi:10.1007/s11669-020-00813-5](https://doi.org/10.1007/s11669-020-00813-5) | `677fab8182cdea2bcd028904930616e8b92ff52292546db2251f8eecb44222a6` | [viewer](https://orchid-project.org/phase-diagrams/#AG-FE/AgFe-20Zho.json) · [TDB](https://orchid-project.org/data/databases/sgte-binary/AgFe-20Zho.tdb) · [JSON](https://data.orchid-project.org/phase-diagrams/sgte/AgFe-20Zho.json) |

Table: Calculated three-phase invariants (model, mole fraction of the second component)

| TDB file | T (K) | Phases at the invariant |
|---|---:|---|
| AgFe-04Kor-LB.tdb | 1807.15 | LIQUID (x(Fe) 0.00823) + LIQUID#2 (x(Fe) 0.99759) + BCC_A2 (x(Fe) 0.99956) |
| AgFe-04Kor-LB.tdb | 1668.91 | LIQUID (x(Fe) 0.005) + FCC_A1 (x(Fe) 0.9997) + BCC_A2 (x(Fe) 0.99975) |
| AgFe-04Kor-LB.tdb | 1234.4 | FCC_A1#2 (x(Fe) 6.000e-5) + LIQUID (x(Fe) 5.400e-4) + FCC_A1 (x(Fe) 0.99997) |
| AgFe-04Kor-LB.tdb | 1234.4 | FCC_A1#2 (x(Fe) 6.000e-5) + LIQUID (x(Fe) 5.400e-4) + FCC_A1 (x(Fe) 0.99997) |
| AgFe-04Kor-LB.tdb | 1184.74 | FCC_A1#2 (x(Fe) 4.000e-5) + FCC_A1 (x(Fe) 0.99998) + BCC_A2 (x(Fe) 0.99999) |
| AgFe-20Zho.tdb | 1806.24 | LIQUID (x(Fe) 0.00862) + LIQUID#2 (x(Fe) 0.99741) + BCC_A2 (x(Fe) 0.99985) |
| AgFe-20Zho.tdb | 1671.2 | LIQUID (x(Fe) 0.00532) + FCC_A1 (x(Fe) 0.99979) + BCC_A2 (x(Fe) 0.99992) |
| AgFe-20Zho.tdb | 1671.2 | LIQUID (x(Fe) 0.00532) + FCC_A1 (x(Fe) 0.99978) + BCC_A2 (x(Fe) 0.99992) |
| AgFe-20Zho.tdb | 1234.3 | FCC_A1#2 (x(Fe) 2.000e-5) + LIQUID (x(Fe) 5.800e-4) + FCC_A1 (x(Fe) 0.99998) |
| AgFe-20Zho.tdb | 1234.3 | FCC_A1#2 (x(Fe) 2.000e-5) + LIQUID (x(Fe) 5.800e-4) + FCC_A1 (x(Fe) 0.99998) |
| AgFe-20Zho.tdb | 1184.72 | FCC_A1#2 (x(Fe) 1.000e-5) + FCC_A1 (x(Fe) 0.99999) + BCC_A2 (x(Fe) 1) |
| AgFe-20Zho.tdb | 1184.72 | FCC_A1 (x(Fe) 1.000e-5) + FCC_A1#2 (x(Fe) 0.99999) + BCC_A2 (x(Fe) 1) |

Convex hulls: [Materials Project DFT hull](https://data.orchid-project.org/hulls/dft-mp/AG/AG-FE.json) · [OQMD DFT hull](https://data.orchid-project.org/hulls/dft-oqmd/AG/AG-FE.json) · [CALPHAD hull AgFe-04Kor-LB](https://data.orchid-project.org/hulls/calphad-sgte/AG/AG-FE--AgFe-04Kor-LB.json)

## Invariant reactions (literature)

Table: Invariant reactions reported in the literature for the Ag–Fe system (9)

| T (K) | Reaction / phases | Compositions (mole fraction) | Class | Source | Location | Quote |
|---:|---|---|---|---|---|---|
| 1806.15 | Monotectic: Liquid#1 -> Liquid#2 + (δFe) | Liquid#1: Fe 0.9974; Liquid#2: Fe 0.009; (δFe): Fe 0.99983 | model | [1] Zhou 2020 | Table 5, p. 8, row 1 |  |
| 1806.15 | Monotectic: Liquid#1 -> Liquid#2 + (δFe) | Liquid#1: Fe 0.997412; Liquid#2: Fe 0.008625; (δFe): Fe 0.999847 | experimental | [1] Zhou 2020; _cites Swartzendruber 1984_ [doi](https://doi.org/10.1007/bf02868316) | Table 5, p. 8, row 2 |  |
| 1671.15 | Peritectic: Liquid#2 + (δFe) -> (γFe) | Liquid#2: Fe 0.005323; (δFe): Fe 0.999919; (γFe): Fe 0.999785 | experimental | [1] Zhou 2020; _cites Swartzendruber 1984_ [doi](https://doi.org/10.1007/bf02868316) | Table 5, p. 8, row 4 |  |
| 1671.15 | Peritectic: Liquid#2 + (δFe) -> (γFe) | Liquid#2: Fe 0.005; (δFe): Fe 0.99991; (γFe): Fe 0.99978 | model | [1] Zhou 2020 | Table 5, p. 8, row 3 |  |
| 1234.15 | Eutectic: Liquid#2 -> (γFe) + (Ag) | Liquid#2: Fe 1.600e-5; (γFe): Fe 0.999984; (Ag): Fe 5.780e-4 | model | [1] Zhou 2020 | Table 5, p. 8, row 5 |  |
| 1234.15 | eutectic |  | model | [1] Zhou 2020 | p. 7 | “The calculated monotectic reaction Liquid#1 ? Liquid#2 ? (dFe), the peritectic reaction Liquid#2 ? (dFe) ? (cFe), the eutectic reaction Liquid#2 ? (cFe) ? (Ag) and the eutectoid reaction (cFe) ? (aFe) ? (Ag) are calculated to be at 1533 C and 99.9847 at.% Fe, 1389 C and 99.9919 at.% Fe, 961 C and 99.9984 at.% Fe, as well as 912 C and 99.9998 at.% Fe, respectively.” |
| 1234.15 | Eutectic: Liquid#2 -> (γFe) + (Ag) | Liquid#2: Fe 7.000e-5; (γFe): Fe 0.999984; (Ag): Fe 6.000e-4 | experimental | [1] Zhou 2020; _cites Swartzendruber 1984_ [doi](https://doi.org/10.1007/bf02868316) | Table 5, p. 8, row 6 |  |
| 1185.15 | Eutectiod: (γFe) -> (αFe) + (Ag) | (γFe): Fe 0.999998; (αFe): Fe 0.999999; (Ag): Fe 1.000e-5 | model | [1] Zhou 2020 | Table 5, p. 8, row 7 |  |
| 1185.15 | Eutectiod: (γFe) -> (αFe) + (Ag) | (γFe): Fe 0.99999; (αFe): Fe 0.999998; (Ag): Fe 4.000e-5 | experimental | [1] Zhou 2020; _cites Swartzendruber 1984_ [doi](https://doi.org/10.1007/bf02868316) | Table 5, p. 8, row 8 |  |

## Other properties

### Phase transition (6)

Table: Phase transition, Ag–Fe system

| Property | Value | T (K) | Phases / composition | Class | Source | Location | Quote |
|---|---:|---:|---|---|---|---|---|
| Phase transition | 1185.15 K | 1185.15 | (cFe) ? (aFe) ? (Ag) | model | [1] Zhou 2020 | p. 2 | “The monotectic reaction Liquid#1 ? Liquid#2 ? (dFe), the peritectic reaction Liquid#2 ? (dFe) ? (cFe), the eutectic reaction Liquid#2 ? (cFe) ? (Ag), and the eutectoid reaction (cFe) ? (aFe) ? (Ag) were calculated to be at 1533 C and 168 at-ppm Fe, 1398 C and 89 atppm Fe, 961 C and 16 at-ppm Fe, as well as 912 C and 2 at-ppm Fe, respectively.” |
| Phase transition | 1185.15 K | 1185.15 | other | model | [1] Zhou 2020 | p. 7 | “The calculated monotectic reaction Liquid#1 ? Liquid#2 ? (dFe), the peritectic reaction Liquid#2 ? (dFe) ? (cFe), the eutectic reaction Liquid#2 ? (cFe) ? (Ag) and the eutectoid reaction (cFe) ? (aFe) ? (Ag) are calculated to be at 1533 C and 99.9847 at.% Fe, 1389 C and 99.9919 at.% Fe, 961 C and 99.9984 at.% Fe, as well as 912 C and 99.9998 at.% Fe, respectively.” |
| Phase transition | 1185.15 K | 1185.15 | other | model | [1] Zhou 2020; _cites Swartzendruber 1984_ | p. 7 | “These calculated results are consistent with the literature data\[31\] (1533 C and 99.9832 at.% Fe, 1389 C and 99.9911 at.% Fe, 961 C and 99.9984 at.% Fe, as well as 912 C and 99.9998 at.% Fe, respectively).” |
| Phase transition | 1234.15 K | 1234.15 |  | model | [1] Zhou 2020; _cites Swartzendruber 1984_ | p. 7 | “These calculated results are consistent with the literature data\[31\] (1533 C and 99.9832 at.% Fe, 1389 C and 99.9911 at.% Fe, 961 C and 99.9984 at.% Fe, as well as 912 C and 99.9998 at.% Fe, respectively).” |
| Phase transition | 1234.15 K | 1234.15 | Liquid#2 ? (cFe) ? (Ag) | model | [1] Zhou 2020 | p. 2 | “The monotectic reaction Liquid#1 ? Liquid#2 ? (dFe), the peritectic reaction Liquid#2 ? (dFe) ? (cFe), the eutectic reaction Liquid#2 ? (cFe) ? (Ag), and the eutectoid reaction (cFe) ? (aFe) ? (Ag) were calculated to be at 1533 C and 168 at-ppm Fe, 1398 C and 89 atppm Fe, 961 C and 16 at-ppm Fe, as well as 912 C and 2 at-ppm Fe, respectively.” |
| Phase transition | 4999.15 K | 4999.15 |  | model | [1] Zhou 2020 | p. 7 | “Besides, the calculated critical point of the liquid miscibility gap in the Ag-Fe system locates at 4726 C and 58 at.% Fe.” |

## Sources

Reporting papers the values were read from (a value cited from another work names that work in its row).

1. Jiaqiang Zhou, Biao Hu, Yu Jiang, Chengliang Qiu, Yong Du, Huiqin Yin, Thermodynamic Modeling of the Ag-X (X = B, Fe, Sm, Pu) Binary Systems, J. Phase Equilib. Diffus. 41, 257-268 (2020). [doi:10.1007/s11669-020-00813-5](https://doi.org/10.1007/s11669-020-00813-5)

---

Derived data CC BY 4.0 ([licence](https://creativecommons.org/licenses/by/4.0/)): cite ORCHID ([CITATION.cff](https://data.orchid-project.org/CITATION.cff)) and the original sources. Each quoted sentence is reproduced under fair use so the value can be checked; source papers, page images and full text are not redistributed. Field reference: [SCHEMA.md](https://data.orchid-project.org/literature/SCHEMA.md). Machine-readable guide: [llms.txt](https://data.orchid-project.org/llms.txt).

File: systems/AG-GD.md
# Ag–Gd system

> Ag–Gd system: 38 accepted literature values (invariant reaction 33, phase transition 4, other property 1) and 2 calculated phase diagram(s) from ORCHID, each value with evidence class, source, page and quote.

HTML: https://data.orchid-project.org/systems/AG-GD.html · Markdown: https://data.orchid-project.org/systems/AG-GD.md

38 accepted literature values from 2 paper(s) (experimental 24, model 14); 2 calculated phase diagram(s). 4 further extracted value(s) not accepted by the reader-agreement checks are only in the JSON/CSV.

Data: [JSON](https://data.orchid-project.org/literature/systems/AG-GD.json) · [CSV](https://data.orchid-project.org/systems/AG-GD.csv) · [interactive explorer](https://orchid-project.org/data-explorer/#AG-GD) · [interactive phase diagram](https://orchid-project.org/phase-diagrams/#AG-GD/AgGd-08Wan.json) · [phases (7)](https://data.orchid-project.org/phases/pages/AG-GD.html) · [papers (bibliography)](https://data.orchid-project.org/bibliography/pages/systems/AG-GD.html) · [Markdown](https://data.orchid-project.org/systems/AG-GD.md)

Table: Accepted values by evidence class

| Evidence class | Values |
|---|---:|
| experimental | 24 |
| model | 14 |

Table: Accepted values by property group

| Property group | Values |
|---|---:|
| invariant reaction | 33 |
| phase transition | 4 |
| other property | 1 |

## Calculated phase diagrams

Binary phase diagrams calculated with pycalphad 0.11.2 from the SGTE binary collection (Hallstedt 2025, CC BY 4.0). Evidence class: model.

Table: Assessments with a calculated phase diagram

| TDB file | Assessment | SHA-256 | Links |
|---|---|---|---|
| AgGd-08Wan.tdb | H. Wang, L.G. Zhang, W.J. Zhu, H.S. Liu, Z.P. Jin, J. Alloys Compd., 466, 165-68(2008). [doi:10.1016/j.jallcom.2007.11.049](https://doi.org/10.1016/j.jallcom.2007.11.049) | `7fcc4d1b12e901c53be3c762f94484a1c5d40bce88ee0ecff509938512d230d5` | [viewer](https://orchid-project.org/phase-diagrams/#AG-GD/AgGd-08Wan.json) · [TDB](https://orchid-project.org/data/databases/sgte-binary/AgGd-08Wan.tdb) · [JSON](https://data.orchid-project.org/phase-diagrams/sgte/AgGd-08Wan.json) |
| AgGd-09Wan.tdb | S.L. Wang, C.P. Wang, X.J. Liu, K. Ishida, J. Alloys Compd., 476, 245-52(2009). [doi:10.1016/j.jallcom.2008.09.129](https://doi.org/10.1016/j.jallcom.2008.09.129) | `80addf620c78d7fe9eb80647f7a646982d81f8dfb93c02736a9f93bee3ab42f3` | [viewer](https://orchid-project.org/phase-diagrams/#AG-GD/AgGd-09Wan.json) · [TDB](https://orchid-project.org/data/databases/sgte-binary/AgGd-09Wan.tdb) · [JSON](https://data.orchid-project.org/phase-diagrams/sgte/AgGd-09Wan.json) |

Table: Calculated three-phase invariants (model, mole fraction of the second component)

| TDB file | T (K) | Phases at the invariant |
|---|---:|---|
| AgGd-08Wan.tdb | 1508.87 | LIQUID (x(Gd) 0.953) + HCP_A3 (x(Gd) 0.99836) + BCC_A2 (x(Gd) 0.99849) |
| AgGd-08Wan.tdb | 1093.86 | AG51GD14 (x(Gd) 0.21538) + AG2GD_C11B (x(Gd) 0.33333) + LIQUID (x(Gd) 0.33759) |
| AgGd-08Wan.tdb | 1093.86 | AG51GD14 (x(Gd) 0.21538) + AG2GD_C11B (x(Gd) 0.33333) + LIQUID (x(Gd) 0.33766) |
| AgGd-08Wan.tdb | 1093.86 | AG51GD14 (x(Gd) 0.21538) + AG2GD_C11B (x(Gd) 0.33333) + LIQUID (x(Gd) 0.33742) |
| AgGd-08Wan.tdb | 1092.27 | AG2GD_C11B (x(Gd) 0.33333) + LIQUID (x(Gd) 0.34654) + AGGD_B2 (x(Gd) 0.5) |
| AgGd-08Wan.tdb | 1092.26 | AG2GD_C11B (x(Gd) 0.33333) + LIQUID (x(Gd) 0.34637) + AGGD_B2 (x(Gd) 0.5) |
| AgGd-08Wan.tdb | 1092.26 | AG2GD_C11B (x(Gd) 0.33333) + LIQUID (x(Gd) 0.34634) + AGGD_B2 (x(Gd) 0.5) |
| AgGd-08Wan.tdb | 1053.03 | AGGD_B2 (x(Gd) 0.5) + LIQUID (x(Gd) 0.70271) + HCP_A3 (x(Gd) 0.99778) |
| AgGd-08Wan.tdb | 1052.14 | FCC_A1 (x(Gd) 0.00775) + LIQUID (x(Gd) 0.08798) + AG51GD14 (x(Gd) 0.21538) |
| AgGd-08Wan.tdb | 1052.14 | FCC_A1 (x(Gd) 0.00775) + LIQUID (x(Gd) 0.08795) + AG51GD14 (x(Gd) 0.21538) |
| AgGd-09Wan.tdb | 1507.85 | LIQUID (x(Gd) 0.96866) + BCC_A2 (x(Gd) 0.99989) + HCP_A3 (x(Gd) 0.99995) |
| AgGd-09Wan.tdb | 1507.85 | LIQUID (x(Gd) 0.96866) + BCC_A2 (x(Gd) 0.99989) + HCP_A3 (x(Gd) 0.99995) |
| AgGd-09Wan.tdb | 1104.66 | AG51GD14 (x(Gd) 0.21538) + LIQUID (x(Gd) 0.33259) + AG2GD_C11B (x(Gd) 0.33333) |
| AgGd-09Wan.tdb | 1104.66 | AG51GD14 (x(Gd) 0.21538) + LIQUID (x(Gd) 0.33267) + AG2GD_C11B (x(Gd) 0.33333) |
| AgGd-09Wan.tdb | 1104.66 | AG51GD14 (x(Gd) 0.21538) + LIQUID (x(Gd) 0.33252) + AG2GD_C11B (x(Gd) 0.33333) |
| AgGd-09Wan.tdb | 1103.28 | AG2GD_C11B (x(Gd) 0.33333) + LIQUID (x(Gd) 0.34442) + AGGD_B2 (x(Gd) 0.5) |
| AgGd-09Wan.tdb | 1103.28 | AG2GD_C11B (x(Gd) 0.33333) + LIQUID (x(Gd) 0.34436) + AGGD_B2 (x(Gd) 0.5) |
| AgGd-09Wan.tdb | 1103.28 | AG2GD_C11B (x(Gd) 0.33333) + LIQUID (x(Gd) 0.34449) + AGGD_B2 (x(Gd) 0.5) |
| AgGd-09Wan.tdb | 1074.85 | FCC_A1 (x(Gd) 0.00856) + LIQUID (x(Gd) 0.09038) + AG51GD14 (x(Gd) 0.21538) |
| AgGd-09Wan.tdb | 1074.85 | FCC_A1 (x(Gd) 0.00855) + LIQUID (x(Gd) 0.09032) + AG51GD14 (x(Gd) 0.21538) |
| AgGd-09Wan.tdb | 1059.4 | AGGD_B2 (x(Gd) 0.5) + LIQUID (x(Gd) 0.7564) + HCP_A3 (x(Gd) 0.99989) |
| AgGd-09Wan.tdb | 1059.4 | AGGD_B2 (x(Gd) 0.5) + LIQUID (x(Gd) 0.75629) + HCP_A3 (x(Gd) 0.99989) |

Convex hulls: [Materials Project DFT hull](https://data.orchid-project.org/hulls/dft-mp/AG/AG-GD.json) · [OQMD DFT hull](https://data.orchid-project.org/hulls/dft-oqmd/AG/AG-GD.json) · [CALPHAD hull AgGd-08Wan](https://data.orchid-project.org/hulls/calphad-sgte/AG/AG-GD--AgGd-08Wan.json)

## Invariant reactions (literature)

Table: Invariant reactions reported in the literature for the Ag–Gd system (33)

| T (K) | Reaction / phases | Compositions (mole fraction) | Class | Source | Location | Quote |
|---:|---|---|---|---|---|---|
| 1588.15 | congruent melting: L ↔ βGd | βGd: Gd 1 | experimental | [1] Wang 2009; _cites Kiessler 1972_ [doi](https://doi.org/10.1016/0022-5088%2872%2990049-5) | Table 3, p. 4, row 1; `ORC-PVJ72BJZRR` |  |
| 1586.15 | congruent melting: L ↔ βGd | βGd: Gd 1 | experimental | [1] Wang 2009; _cites Gschneidner 1985_ [doi](https://doi.org/10.1007/bf02869227) | Table 3, p. 4, row 2; `ORC-TO3X54NMNK` |  |
| 1586.15 | congruent melting: L ↔ βGd | βGd: Gd 1 | model | [1] Wang 2009 | Table 3, p. 4, row 3; `ORC-Y5F4ERHH5M` |  |
| 1374.75 | congruent melting: L ↔ AgGd | L: Gd 0.5; AgGd: Gd 0.5 | model | [1] Wang 2009 | Table 3, p. 4, row 11; `ORC-RNWI4BT56Y` |  |
| 1373.15 | congruent melting: L ↔ AgGd | L: Gd 0.5; AgGd: Gd 0.5 | experimental | [1] Wang 2009; _cites Gschneidner 1985_ [doi](https://doi.org/10.1007/bf02869227) | Table 3, p. 4, row 10; `ORC-6YSRTUR5S4` |  |
| 1373.15 | congruent melting: L ↔ AgGd | L: Gd 0.5; AgGd: Gd 0.5 | experimental | [1] Wang 2009; _cites Kiessler 1972_ [doi](https://doi.org/10.1016/0022-5088%2872%2990049-5) | Table 3, p. 4, row 9; `ORC-P5YF2Z5IGI` |  |
| 1248.15 | congruent melting: L ↔ Ag51Gd14 | L: Gd 0.25; Ag51Gd14: Gd 0.25 | experimental | [1] Wang 2009; _cites Kiessler 1972_ [doi](https://doi.org/10.1016/0022-5088%2872%2990049-5) | Table 3, p. 4, row 18; `ORC-QHUYKS3XYE` |  |
| 1248.15 | congruent melting: L ↔ Ag51Gd14 | L: Gd 0.215; Ag51Gd14: Gd 0.215 | experimental | [1] Wang 2009; _cites Gschneidner 1985_ [doi](https://doi.org/10.1007/bf02869227) | Table 3, p. 4, row 19; `ORC-VNDG7KNGQF` |  |
| 1247.85 | congruent melting: L ↔ Ag51Gd14 | L: Gd 0.215; Ag51Gd14: Gd 0.215 | model | [1] Wang 2009 | Table 3, p. 4, row 20; `ORC-IS6HCY3AFZ` |  |
| 1235.05 | congruent melting: L ↔ (Ag) | (Ag): Gd 0 | experimental | [1] Wang 2009; _cites Gschneidner 1985_ [doi](https://doi.org/10.1007/bf02869227) | Table 3, p. 4, row 26; `ORC-AJF3EAHALO` |  |
| 1235.05 | congruent melting: L ↔ (Ag) | (Ag): Gd 0 | model | [1] Wang 2009 | Table 3, p. 4, row 27; `ORC-W6BEAJXRXE` |  |
| 1233.65 | congruent melting: L ↔ (Ag) | (Ag): Gd 0 | experimental | [1] Wang 2009; _cites Kiessler 1972_ [doi](https://doi.org/10.1016/0022-5088%2872%2990049-5) | Table 3, p. 4, row 25; `ORC-DZ75AZ4SWC` |  |
| 1103.15 | peritectic: L + Ag51Gd14 ↔ Ag2Gd | L: Gd 0.35; Ag51Gd14: Gd 0.25; Ag2Gd: Gd 0.333 | experimental | [1] Wang 2009; _cites Kiessler 1972_ [doi](https://doi.org/10.1016/0022-5088%2872%2990049-5) | Table 3, p. 4, row 15; `ORC-GJADGE63LD` |  |
| 1103.15 | peritectic: L + Ag51Gd14 ↔ Ag2Gd | L: Gd 0.35; Ag51Gd14: Gd 0.215; Ag2Gd: Gd 0.333 | experimental | [1] Wang 2009; _cites Gschneidner 1985_ [doi](https://doi.org/10.1007/bf02869227) | Table 3, p. 4, row 16; `ORC-VUMSDCJP5W` |  |
| 1103 | peritectic: L + Ag51Gd14 -> Ag2Gd | L: Gd 0.35; Ag51Gd14: Gd 0.215385; Ag2Gd: Gd 0.333333 | experimental | [2] Wang 2008; _cites Kiessler 1972_ [doi](https://doi.org/10.1016/0022-5088%2872%2990049-5) | Table 2, p. 3, row 5; `ORC-U3QV6EYCIC` |  |
| 1101.75 | peritectic: L + Ag51Gd14 ↔ Ag2Gd | L: Gd 0.335; Ag51Gd14: Gd 0.215; Ag2Gd: Gd 0.333 | model | [1] Wang 2009 | Table 3, p. 4, row 17; `ORC-3375GBRQGO` |  |
| 1099.75 | eutectic: L ↔ AgGd + Ag2Gd | L: Gd 0.347; AgGd: Gd 0.5; Ag2Gd: Gd 0.333 | model | [1] Wang 2009 | Table 3, p. 4, row 14; `ORC-TOEQ374STC` |  |
| 1099 | peritectic: L + Ag51Gd14 -> Ag2Gd | L: Gd 0.3367; Ag51Gd14: Gd 0.215385; Ag2Gd: Gd 0.333333 | model | [2] Wang 2008 | Table 2, p. 3, row 6; `ORC-LXUPWBXUM4` |  |
| 1098.15 | eutectic: L ↔ AgGd + Ag2Gd | L: Gd 0.37; AgGd: Gd 0.5; Ag2Gd: Gd 0.333 | experimental | [1] Wang 2009; _cites Gschneidner 1985_ [doi](https://doi.org/10.1007/bf02869227) | Table 3, p. 4, row 13; `ORC-5ZHRNG3Z7S` |  |
| 1098.15 | eutectic: L ↔ AgGd + Ag2Gd | L: Gd 0.37; AgGd: Gd 0.5; Ag2Gd: Gd 0.333 | experimental | [1] Wang 2009; _cites Kiessler 1972_ [doi](https://doi.org/10.1016/0022-5088%2872%2990049-5) | Table 3, p. 4, row 12; `ORC-JZOI5FP25Z` |  |
| 1098 | eutectic: L -> Ag2Gd + AgGd | L: Gd 0.375; Ag2Gd: Gd 0.333333; AgGd: Gd 0.5 | experimental | [2] Wang 2008; _cites Kiessler 1972_ [doi](https://doi.org/10.1016/0022-5088%2872%2990049-5) | Table 2, p. 3, row 7; `ORC-3LRGP37UA5` |  |
| 1098 | eutectic: L -> Ag2Gd + AgGd | L: Gd 0.3455; Ag2Gd: Gd 0.333333; AgGd: Gd 0.5 | model | [2] Wang 2008 | Table 2, p. 3, row 8; `ORC-N7EX2UVWDU` |  |
| 1078.15 | eutectic: L ↔ Ag51Gd14 + (Ag) | L: Gd 0.11; Ag51Gd14: Gd 0.215; (Ag): Gd 0.0095 | experimental | [1] Wang 2009; _cites Gschneidner 1985_ [doi](https://doi.org/10.1007/bf02869227) | Table 3, p. 4, row 23; `ORC-6G3BS34JPE` |  |
| 1078.15 | eutectic: L ↔ Ag51Gd14 + (Ag) | Ag51Gd14: Gd 0.215; (Ag): Gd 0.0095 | experimental | [1] Wang 2009; _cites Gschneidner 1970_ | Table 3, p. 4, row 22; `ORC-Y3PWDWQMBI` |  |
| 1078.05 | eutectic: L ↔ Ag51Gd14 + (Ag) | L: Gd 0.0899; Ag51Gd14: Gd 0.215; (Ag): Gd 0.0093 | model | [1] Wang 2009 | Table 3, p. 4, row 24; `ORC-WCCHQ4KQJI` |  |
| 1066 | eutectic: L -> AgGd + Gd | L: Gd 0.71; AgGd: Gd 0.5 | model | [2] Wang 2008 | Table 2, p. 3, row 12; `ORC-RLC6XHWPPO` |  |
| 1063.15 | eutectic: L ↔ αGd + AgGd | L: Gd 0.775; αGd: Gd 1; AgGd: Gd 0.5 | experimental | [1] Wang 2009; _cites Kiessler 1972_ [doi](https://doi.org/10.1016/0022-5088%2872%2990049-5) | Table 3, p. 4, row 6; `ORC-2LDUZHLZTP` |  |
| 1063.15 | eutectic: L ↔ αGd + AgGd | L: Gd 0.775; αGd: Gd 1; AgGd: Gd 0.5 | experimental | [1] Wang 2009; _cites Gschneidner 1985_ [doi](https://doi.org/10.1007/bf02869227) | Table 3, p. 4, row 7; `ORC-6YXZRZ7VJ2` |  |
| 1063 | eutectic: L -> AgGd + Gd | L: Gd 0.77; AgGd: Gd 0.5 | experimental | [2] Wang 2008; _cites Kiessler 1972_ [doi](https://doi.org/10.1016/0022-5088%2872%2990049-5) | Table 2, p. 3, row 11; `ORC-SCQDTP4JEY` |  |
| 1059.45 | eutectic: L ↔ αGd + AgGd | L: Gd 0.753; αGd: Gd 1; AgGd: Gd 0.5 | model | [1] Wang 2009 | Table 3, p. 4, row 8; `ORC-MTHUHSUM7M` |  |
| 1055 | eutectic: L -> Fcc(Ag) + Ag51Gd14 | L: Gd 0.087; Ag51Gd14: Gd 0.215385 | model | [2] Wang 2008 | Table 2, p. 3, row 2; `ORC-SUVA2YHGGB` |  |
| 1053 | eutectic: L -> Fcc(Ag) + Ag51Gd14 | L: Gd 0.11; Ag51Gd14: Gd 0.215385 | experimental | [2] Wang 2008; _cites Kiessler 1972_ [doi](https://doi.org/10.1016/0022-5088%2872%2990049-5) | Table 2, p. 3, row 1; `ORC-5OMEOOHAKY` |  |
| 1048.15 | eutectic: L ↔ Ag51Gd14 + (Ag) | L: Gd 0.11; Ag51Gd14: Gd 0.25 | experimental | [1] Wang 2009; _cites Kiessler 1972_ [doi](https://doi.org/10.1016/0022-5088%2872%2990049-5) | Table 3, p. 4, row 21; `ORC-IA7WBJZKMI` |  |

## Other properties

### Phase transition (4)

Table: Phase transition, Ag–Gd system

| Property | Value | T (K) | Phases / composition | Class | Source | Location | Quote |
|---|---:|---:|---|---|---|---|---|
| Phase transition | 1243 K | 1243 | congruent melting: L -> Ag51Gd14; _L: Gd 0.215385; Ag51Gd14: Gd 0.215385_ | model | [2] Wang 2008 | Table 2, p. 3, row 4; `ORC-KYTSGIWXFZ` |  |
| Phase transition | 1248 K | 1248 | congruent melting: L -> Ag51Gd14; _L: Gd 0.215385; Ag51Gd14: Gd 0.215385_ | experimental | [2] Wang 2008; _cites Kiessler 1972_ [doi](https://doi.org/10.1016/0022-5088%2872%2990049-5) | Table 2, p. 3, row 3; `ORC-KAAONF2S2A` |  |
| Phase transition | 1373 K | 1373 | congruent melting: L -> AgGd; _L: Gd 0.5; AgGd: Gd 0.5_ | experimental | [2] Wang 2008; _cites Kiessler 1972_ [doi](https://doi.org/10.1016/0022-5088%2872%2990049-5) | Table 2, p. 3, row 9; `ORC-3ZPRQSH72W` |  |
| Phase transition | 1377 K | 1377 | congruent melting: L -> AgGd; _L: Gd 0.5; AgGd: Gd 0.5_ | model | [2] Wang 2008 | Table 2, p. 3, row 10; `ORC-4NHW3NNKLQ` |  |

### Other property (1)

Table: Other property, Ag–Gd system

| Property | Value | T (K) | Phases / composition | Class | Source | Location | Quote |
|---|---:|---:|---|---|---|---|---|
| Other; _printed: Bohr magneton_ | 8.6 unspecified | 145 |  | experimental | [2] Wang 2008; _cites Sekizawa 1966_ [doi](https://doi.org/10.1143/jpsj.21.684) | p. 1; `ORC-I2VF772SU6` | “AgGd phase was found to be antiferromagnetic at low temperature by Sekizawa and Yasukochi \[21\]. According to the research, the néel temperature of AgGd is 145 K, and Bohr magneton is 8.6.” |

## Sources

Reporting papers the values were read from (a value cited from another work names that work in its row).

1. S.L. Wang, C.P. Wang, X.J. Liu, K. Ishida, Thermodynamic assessments of the Ag–Gd and Ag–Nd systems, Journal of Alloys and Compounds 476, 245-252 (2009). [doi:10.1016/j.jallcom.2008.09.129](https://doi.org/10.1016/j.jallcom.2008.09.129)
2. H. Wang, L.G. Zhang, W.J. Zhu, H.S. Liu, Z.P. Jin, Thermodynamic assessment of the Ag–Gd binary system, Journal of Alloys and Compounds 466, 165-168 (2008). [doi:10.1016/j.jallcom.2007.11.049](https://doi.org/10.1016/j.jallcom.2007.11.049)

## Please cite

- R. Arróyave, J. Saal, D. Shin, ORCHID-Values: thermodynamic and phase-equilibrium values read from the literature (version 2026.10; Version 1, machine-extracted), Zenodo (2026). https://doi.org/10.5281/zenodo.23735569
- R. Arróyave, J. Saal, D. Shin, ORCHID-Diagrams: calculated binary phase diagrams (version 2026.10), Zenodo (2026). https://doi.org/10.5281/zenodo.23735859
- R. Arróyave, J. Saal, D. Shin, ORCHID-Hulls: binary convex hulls (Materials Project, OQMD, assessed CALPHAD) (version 2026.10), Zenodo (2026). https://doi.org/10.5281/zenodo.23735891
- R. Arróyave, J. Saal, D. Shin, ORCHID data: umbrella record of the ORCHID datasets (version 2026.10; Version 1, machine-extracted), Zenodo (2026). https://doi.org/10.5281/zenodo.23736065

Also cite the original source of every value you use (paper_citation / paper_doi, and cited_dois for values the paper cites from earlier work); B. Hallstedt, The SGTE collection of binary datasets, Calphad 89 (2025) 102833, https://doi.org/10.1016/j.calphad.2025.102833 (CC BY 4.0), and the original assessment named in each file; A. Jain et al., The Materials Project: A materials genome approach to accelerating materials innovation, APL Materials 1 (2013) 011002, https://doi.org/10.1063/1.4812323 (CC BY 4.0); J. E. Saal et al., JOM 65 (2013) 1501, https://doi.org/10.1007/s11837-013-0755-4 and S. Kirklin et al., npj Comput. Mater. 1 (2015) 15010, https://doi.org/10.1038/npjcompumats.2015.10 (CC BY 4.0).

Version 1, machine-extracted: values were read by language-model readers constrained to quote their source and checked automatically, and the release was then audited on the printed pages by adversarial audits, an independent second review of fit-facing records and a preliminary human review of a frozen sample. Flags such as accepted and ESPEI-ready record screening results, not certification; known issues are listed in the release notes.

```bibtex
@misc{orchid_literature_2026,
  author    = {Arr{\'o}yave, Raymundo and Saal, James and Shin, Dongwon},
  title     = {{ORCHID-Values: thermodynamic and phase-equilibrium values read from the literature}},
  version   = {2026.10},
  publisher = {Zenodo},
  year      = {2026},
  doi       = {10.5281/zenodo.23735569},
  url       = {https://doi.org/10.5281/zenodo.23735569},
  note      = {Version 1, machine-extracted}
}

@misc{orchid_phase_diagrams_2026,
  author    = {Arr{\'o}yave, Raymundo and Saal, James and Shin, Dongwon},
  title     = {{ORCHID-Diagrams: calculated binary phase diagrams}},
  version   = {2026.10},
  publisher = {Zenodo},
  year      = {2026},
  doi       = {10.5281/zenodo.23735859},
  url       = {https://doi.org/10.5281/zenodo.23735859}
}

@misc{orchid_hulls_2026,
  author    = {Arr{\'o}yave, Raymundo and Saal, James and Shin, Dongwon},
  title     = {{ORCHID-Hulls: binary convex hulls (Materials Project, OQMD, assessed CALPHAD)}},
  version   = {2026.10},
  publisher = {Zenodo},
  year      = {2026},
  doi       = {10.5281/zenodo.23735891},
  url       = {https://doi.org/10.5281/zenodo.23735891}
}

@misc{orchid_data_2026,
  author    = {Arr{\'o}yave, Raymundo and Saal, James and Shin, Dongwon},
  title     = {{ORCHID data: umbrella record of the ORCHID datasets}},
  version   = {2026.10},
  publisher = {Zenodo},
  year      = {2026},
  doi       = {10.5281/zenodo.23736065},
  url       = {https://doi.org/10.5281/zenodo.23736065},
  note      = {Version 1, machine-extracted}
}
```

---

Derived data CC BY 4.0 ([licence](https://creativecommons.org/licenses/by/4.0/)): cite ORCHID ([CITATION.cff](https://data.orchid-project.org/CITATION.cff)) and the original sources. Quotes are short excerpts kept so that each value can be checked; they remain under the publishers' copyright and are not relicensed. Source papers, page images and full text are not redistributed. Field reference: [SCHEMA.md](https://data.orchid-project.org/literature/SCHEMA.md). Machine-readable guide: [llms.txt](https://data.orchid-project.org/llms.txt). Found an error? The report link of a value (Markdown: its id, ORC-..., in the Location column) opens a pre-filled GitHub issue, https://github.com/orchid-calphad/orchid-data/issues/new?template=report-value-error.yml&record_id=\<id>, carrying only the record id, source and value; [how to contribute](https://orchid-project.org/contribute/).
