Repository: orchid-calphad/orchid-data

# ORCHID data

Open data of the **ORCHID** project (Open Repository for CALPHAD Hypotheses, Intelligence, and Discovery),
served at <https://data.orchid-project.org> and browsable at <https://orchid-project.org>.

**Release v2026.10. Version 1, machine-extracted: values were read from papers by language-model readers constrained to quote their source and checked automatically (quote verification, field-placement rule, printed-page sign checks, DFT and Kim et al. 2017 cross-checks); a hand-checked precision sample is in progress.**

| Folder | Content |
|---|---|

File: systems/AG-GE-NI.md
# Ag–Ge–Ni system

> Ag–Ge–Ni system: 27 accepted literature values (invariant reaction 14, phase equilibrium 13) and 0 calculated phase diagram(s) from ORCHID, each value with evidence class, source, page and quote.

HTML: https://data.orchid-project.org/systems/AG-GE-NI.html · Markdown: https://data.orchid-project.org/systems/AG-GE-NI.md

27 accepted literature values from 1 paper(s) (experimental 13, model 14); 0 calculated phase diagram(s).

Data: [JSON](https://data.orchid-project.org/literature/systems/AG-GE-NI.json) · [CSV](https://data.orchid-project.org/systems/AG-GE-NI.csv) · [interactive explorer](https://orchid-project.org/data-explorer/#AG-GE-NI) · [Markdown](https://data.orchid-project.org/systems/AG-GE-NI.md)

Table: Accepted values by evidence class

| Evidence class | Values |
|---|---:|
| experimental | 13 |
| model | 14 |

Table: Accepted values by property group

| Property group | Values |
|---|---:|
| invariant reaction | 14 |
| phase equilibrium | 13 |

## Invariant reactions (literature)

Table: Invariant reactions reported in the literature for the Ag–Ge–Ni system (14)

| T (K) | Reaction / phases | Compositions (mole fraction) | Class | Source | Location | Quote |
|---:|---|---|---|---|---|---|
| 1420 | other: L2 ⇌ L1 + Ge3Ni5 | L2: Ge 0.39, Ni 0.535; L1: Ge 0.031, Ni 0.003; Ge3Ni5: Ge 0.42, Ni 0.58 | model | [1] Rajkumar 2018 | Table VIII, p. 9, row 13 |  |
| 1391 | other: L2 ⇌ L1 + βGeNi3 + (Ni) | L2: Ge 0.226, Ni 0.762; L1: Ge 0.003, Ni 0.005; βGeNi3: Ge 0.23, Ni 0.769; (Ni): Ge 0.138, Ni 0.861 | model | [1] Rajkumar 2018 | Table VIII, p. 9, row 1 |  |
| 1377 | U: L2 + βGeNi3 ⇌ L1 + γGeNi3 | L2: Ge 0.29, Ni 0.694; βGeNi3: Ge 0.253, Ni 0.747; L1: Ge 0.279, Ni 0.705; γGeNi3: Ge 0.256, Ni 0.744 | model | [1] Rajkumar 2018 | Table VIII, p. 9, row 2 |  |
| 1368.8 | U: L2 + γGeNi3 ⇌ L1 + δGe2Ni5 | L2: Ge 0.29, Ni 0.694; L1: Ge 0.011, Ni 0.003; δGe2Ni5: Ge 0.28, Ni 0.72; γGe Ni3: Ge 0.256, Ni 0.744 | model | [1] Rajkumar 2018 | Table VIII, p. 9, row 3 |  |
| 1368.3 | other: L2 ⇌ L1 + Ge3Ni5 + δGe2Ni5 | L2: Ge 0.291, Ni 0.692; L1: Ge 0.011, Ni 0.003; Ge3Ni5: Ge 0.358, Ni 0.642; δGe2Ni5: Ge 0.28, Ni 0.72 | model | [1] Rajkumar 2018 | Table VIII, p. 9, row 4 |  |
| 1362 | other: L1 + γGeNi3 ⇌ βGeNi3 + δGe2Ni5 | L1: Ni 0.003; γGeNi3: Ge 0.256, Ni 0.744; βGeNi3: Ge 0.255, Ni 0.744; δGe2Ni5: Ge 0.28, Ni 0.72 | model | [1] Rajkumar 2018 | Table VIII, p. 9, row 9 |  |
| 1325 | other: L1 + δGe2Ni5 ⇌ βGeNi3 + Ge3Ni5 | L1: Ge 0.009, Ni 0.002; δGe2Ni5: Ge 0.28, Ni 0.72; βGeNi3: Ge 0.256, Ni 0.744; Ge3Ni5: Ge 0.356, Ni 0.644 | model | [1] Rajkumar 2018 | Table VIII, p. 9, row 10 |  |
| 1234 | other: L1 + (Ag) ⇌ βGeNi3 + (Ni) | L1: Ni 0.002; (Ag): Ni 0.002; βGeNi3: Ge 0.233, Ni 0.767; (Ni): Ge 0.132, Ni 0.867 | model | [1] Rajkumar 2018 | Table VIII, p. 9, row 11 |  |
| 1230 | other: L1 + βGeNi3 ⇌ (Ag) + δGe2Ni5 | L1: Ge 0.006, Ni 0.001; βGeNi3: Ge 0.256, Ni 0.744; (Ag): Ge 0.002, Ni 0.001; δGe2Ni5: Ge 0.356, Ni 0.644 | model | [1] Rajkumar 2018 | Table VIII, p. 9, row 12 |  |
| 1055 | U: L2 + Ge3Ni5 ⇌ L1 + GeNi | L2: Ge 0.502, Ni 0.21; Ge3Ni5: Ge 0.42, Ni 0.58; L1: Ge 0.198, Ni 0.003; GeNi: Ge 0.5, Ni 0.5 | model | [1] Rajkumar 2018 | Table VIII, p. 9, row 5 |  |
| 934 | U: L2 + GeNi ⇌ L1 + (Ag) | L2: Ge 0.545, Ni 0.146; GeNi: Ge 0.5, Ni 0.5; L1: Ge 0.251, Ni 0.002; (Ag): Ge 0.093 | model | [1] Rajkumar 2018 | Table VIII, p. 9, row 6 |  |
| 925 | L -> (Ag) + (Ge) | L: Ge 0.1868; (Ag): Ge 0.0666; (Ge): Ge 1 | model | [1] Rajkumar 2018 | Table V, p. 6, row 1 |  |
| 924 | other: L2 ⇌ L1 + (Ag) + (Ge) | L2: Ge 0.55, Ni 0.137; L1: Ge 0.26, Ni 0.002; (Ag): Ge 0.096; (Ge): Ge 1 | model | [1] Rajkumar 2018 | Table VIII, p. 9, row 7 |  |
| 921 | E: L ⇌ GeNi + (Ag) + (Ge) | L: Ge 0.553, Ni 0.143; GeNi: Ge 0.5, Ni 0.5; (Ag): Ge 0.095; Ge: Ge 1 | model | [1] Rajkumar 2018 | Table VIII, p. 9, row 8 |  |

## Other properties

### Phase equilibrium (13)

Table: Phase equilibrium, Ag–Ge–Ni system

| Property | Value | T (K) | Phases / composition | Class | Source | Location | Quote |
|---|---:|---:|---|---|---|---|---|
| Phase composition |  | 673 | (Ag) + (Ge) + GeNi; _(Ag): Ag 0.962, Ge 0.027, Ni 0.011; (Ge): Ag 0, Ge 0.987, Ni 0.013; GeNi: Ag 0, Ge 0.485, Ni 0.515_ | experimental | [1] Rajkumar 2018 | Table VI, p. 7, row 2 |  |
| Phase composition |  | 673 | (Ag) + (Ge) + GeNi; _(Ag): Ag 0.962, Ge 0.029, Ni 0.009; (Ge): Ag 0.001, Ge 0.984, Ni 0.015; GeNi: Ag 0, Ge 0.487, Ni 0.513_ | experimental | [1] Rajkumar 2018 | Table VI, p. 7, row 1 |  |
| Phase composition |  | 673 | (Ag) + GeNi + Ge12Ni19 + (Ge); _(Ag): Ag 0.934, Ge 0.038, Ni 0.028; (Ge): Ag 0, Ge 0.48, Ni 0.52; Ge12Ni19: Ag 0, Ge 0.369, Ni 0.631_ | experimental | [1] Rajkumar 2018 | Table VI, p. 7, row 3 |  |
| Phase composition |  | 673 | (Ag) + GeNi + Ge12Ni19 + (Ge); _(Ag): Ag 0.939, Ge 0.033, Ni 0.028; (Ge): Ag 0, Ge 0.48, Ni 0.52; Ge12Ni19: Ag 0, Ge 0.37, Ni 0.63_ | experimental | [1] Rajkumar 2018 | Table VI, p. 7, row 4 |  |
| Phase composition |  | 1023 | (Ag) + (Ge) + GeNi + L; _L: Ag 0.827, Ge 0.155, Ni 0.018; GeNi: Ag 0.003, Ge 0.482, Ni 0.515_ | experimental | [1] Rajkumar 2018 | Table VII, p. 7, row 2 |  |
| Phase composition |  | 1023 | (Ag) + (Ge) + GeNi + L; _L: Ag 0.849, Ge 0.131, Ni 0.02; GeNi: Ag 0.006, Ge 0.48, Ni 0.514_ | experimental | [1] Rajkumar 2018 | Table VII, p. 7, row 8 |  |
| Phase composition |  | 1023 | (Ag) + (Ge) + GeNi + L; _L: Ag 0.837, Ge 0.153, Ni 0.01; GeNi: Ag 0.008, Ge 0.468, Ni 0.524_ | experimental | [1] Rajkumar 2018 | Table VII, p. 7, row 4 |  |
| Phase composition |  | 1023 | (Ag) + Ge3Ni5; _(Ag): Ag 0.962, Ge 0.029, Ni 0.009; Ge3Ni5: Ag 0.001, Ge 0.352, Ni 0.647_ | experimental | [1] Rajkumar 2018 | Table VII, p. 7, row 1 |  |
| Phase composition |  | 1023 | (Ag) + Ge3Ni5; _(Ag): Ag 0.915, Ge 0.016, Ni 0.069; Ge3Ni5: Ag 0.021, Ge 0.307, Ni 0.672_ | experimental | [1] Rajkumar 2018 | Table VII, p. 7, row 6 |  |
| Phase composition |  | 1023 | (Ag) + Ge3Ni5; _(Ag): Ag 0.992, Ge 0.007, Ni 0.001; Ge3Ni5: Ag 0.002, Ge 0.335, Ni 0.663_ | experimental | [1] Rajkumar 2018 | Table VII, p. 7, row 9 |  |
| Phase composition |  | 1023 | (Ag) + GeNi + Ge2Ni3; _(Ag): Ag 0.945, Ge 0.043, Ni 0.012; GeNi: Ag 0.003, Ge 0.452, Ni 0.545_ | experimental | [1] Rajkumar 2018 | Table VII, p. 7, row 3 |  |
| Phase composition |  | 1023 | (Ag) + GeNi + Ge2Ni3; _(Ag): Ag 0.919, Ge 0.065, Ni 0.016; GeNi: Ag 0.006, Ge 0.458, Ni 0.536_ | experimental | [1] Rajkumar 2018 | Table VII, p. 7, row 5 |  |
| Phase composition |  | 1023 | (Ag) + GeNi + Ge2Ni3; _(Ag): Ag 0.889, Ge 0.09, Ni 0.021; GeNi: Ag 0.002, Ge 0.477, Ni 0.521_ | experimental | [1] Rajkumar 2018 | Table VII, p. 7, row 7 |  |

## Sources

Reporting papers the values were read from (a value cited from another work names that work in its row).

1. V. B. Rajkumar, Sinn-Wen Chen, Phase Equilibria and Thermodynamic Descriptions of Ag-Ge and Ag-Ge-Ni Systems, Journal of Elec Materi 47, 3666-3677 (2018). [doi:10.1007/s11664-018-6216-7](https://doi.org/10.1007/s11664-018-6216-7)

---

Derived data CC BY 4.0 ([licence](https://creativecommons.org/licenses/by/4.0/)): cite ORCHID ([CITATION.cff](https://data.orchid-project.org/CITATION.cff)) and the original sources. Each quoted sentence is reproduced under fair use so the value can be checked; source papers, page images and full text are not redistributed. Field reference: [SCHEMA.md](https://data.orchid-project.org/literature/SCHEMA.md). Machine-readable guide: [llms.txt](https://data.orchid-project.org/llms.txt).

File: systems/AG-IN-SN.md
# Ag–In–Sn system

> Ag–In–Sn system: 6 accepted literature values (phase transition 6) and 0 calculated phase diagram(s) from ORCHID, each value with evidence class, source, page and quote.

HTML: https://data.orchid-project.org/systems/AG-IN-SN.html · Markdown: https://data.orchid-project.org/systems/AG-IN-SN.md

6 accepted literature values from 1 paper(s) (experimental 6); 0 calculated phase diagram(s). 1 further extracted value(s) not accepted by the reader-agreement checks are only in the JSON/CSV.

Data: [JSON](https://data.orchid-project.org/literature/systems/AG-IN-SN.json) · [CSV](https://data.orchid-project.org/systems/AG-IN-SN.csv) · [interactive explorer](https://orchid-project.org/data-explorer/#AG-IN-SN) · [papers (bibliography)](https://data.orchid-project.org/bibliography/pages/systems/AG-IN-SN.html) · [Markdown](https://data.orchid-project.org/systems/AG-IN-SN.md)

Table: Accepted values by evidence class

| Evidence class | Values |
|---|---:|
| experimental | 6 |

Table: Accepted values by property group

| Property group | Values |
|---|---:|
| phase transition | 6 |

## Other properties

### Phase transition (6)

Table: Phase transition, Ag–In–Sn system

| Property | Value | T (K) | Phases / composition | Class | Source | Location | Quote |
|---|---:|---:|---|---|---|---|---|
| Phase transition | 399.15 K | 399.15 | other: 4,4b; _alloy: In 0.5_ | experimental | [1] Korhonen 1998 | Table IV, p. 8, row 4; `ORC-P2PXE2ZV6X` |  |
| Phase transition | 423.15 K | 423.15 | other: 2 | experimental | [1] Korhonen 1998 | Table IV, p. 8, row 2; `ORC-DHCLHDQE2N` |  |
| Phase transition | 449.15 K | 449.15 | other: 6 | experimental | [1] Korhonen 1998 | Table IV, p. 8, row 6; `ORC-X72KVHTNLB` |  |
| Phase transition | 463.15 K | 463.15 | other: 1, 1b | experimental | [1] Korhonen 1998 | Table IV, p. 8, row 1; `ORC-G2QKNPJWYN` |  |
| Phase transition | 478.15 K | 478.15 | other: 3 | experimental | [1] Korhonen 1998 | Table IV, p. 8, row 3; `ORC-JT45VEKNZF` |  |
| Phase transition | 480.15 K | 480.15 | other: 5 | experimental | [1] Korhonen 1998 | Table IV, p. 8, row 5; `ORC-VBJPTPXIDO` |  |

## Sources

Reporting papers the values were read from (a value cited from another work names that work in its row).

1. T.-M. Korhonen, J. K. Kivilahti, Thermodynamics of the Sn-In-Ag solder system, Journal of Elec Materi 27, 149-158 (1998). [doi:10.1007/s11664-998-0205-1](https://doi.org/10.1007/s11664-998-0205-1)

## Please cite

- R. Arróyave, J. Saal, D. Shin, ORCHID-Values: thermodynamic and phase-equilibrium values read from the literature (version 2026.10; Version 1, machine-extracted), Zenodo (2026). https://doi.org/10.5281/zenodo.PENDING-literature
- R. Arróyave, J. Saal, D. Shin, ORCHID data: umbrella record of the ORCHID datasets (version 2026.10; Version 1, machine-extracted), Zenodo (2026). https://doi.org/10.5281/zenodo.PENDING-orchid-data

Also cite the original source of every value you use (paper_citation / paper_doi, and cited_dois for values the paper cites from earlier work); B. Hallstedt, The SGTE collection of binary datasets, Calphad 89 (2025) 102833, https://doi.org/10.1016/j.calphad.2025.102833 (CC BY 4.0), and the original assessment named in each file; A. Jain et al., The Materials Project: A materials genome approach to accelerating materials innovation, APL Materials 1 (2013) 011002, https://doi.org/10.1063/1.4812323 (CC BY 4.0); J. E. Saal et al., JOM 65 (2013) 1501, https://doi.org/10.1007/s11837-013-0755-4 and S. Kirklin et al., npj Comput. Mater. 1 (2015) 15010, https://doi.org/10.1038/npjcompumats.2015.10 (CC BY 4.0).

Version 1, machine-extracted: values were read by language-model readers constrained to quote their source and checked automatically, and the release was then audited on the printed pages by adversarial audits, an independent second review of fit-facing records and a preliminary human review of a frozen sample. Flags such as accepted and ESPEI-ready record screening results, not certification; known issues are listed in the release notes.

```bibtex
@misc{orchid_literature_2026,
  author    = {Arr{\'o}yave, Raymundo and Saal, James and Shin, Dongwon},
  title     = {{ORCHID-Values: thermodynamic and phase-equilibrium values read from the literature}},
  version   = {2026.10},
  publisher = {Zenodo},
  year      = {2026},
  doi       = {10.5281/zenodo.PENDING-literature},
  url       = {https://doi.org/10.5281/zenodo.PENDING-literature},
  note      = {Version 1, machine-extracted}
}

@misc{orchid_data_2026,
  author    = {Arr{\'o}yave, Raymundo and Saal, James and Shin, Dongwon},
  title     = {{ORCHID data: umbrella record of the ORCHID datasets}},
  version   = {2026.10},
  publisher = {Zenodo},
  year      = {2026},
  doi       = {10.5281/zenodo.PENDING-orchid-data},
  url       = {https://doi.org/10.5281/zenodo.PENDING-orchid-data},
  note      = {Version 1, machine-extracted}
}
```

---

Derived data CC BY 4.0 ([licence](https://creativecommons.org/licenses/by/4.0/)): cite ORCHID ([CITATION.cff](https://data.orchid-project.org/CITATION.cff)) and the original sources. Quotes are short excerpts kept so that each value can be checked; they remain under the publishers' copyright and are not relicensed. Source papers, page images and full text are not redistributed. Field reference: [SCHEMA.md](https://data.orchid-project.org/literature/SCHEMA.md). Machine-readable guide: [llms.txt](https://data.orchid-project.org/llms.txt). Found an error? The report link of a value (Markdown: its id, ORC-..., in the Location column) opens a pre-filled GitHub issue, https://github.com/orchid-calphad/orchid-data/issues/new?template=report-value-error.yml&record_id=\<id>, carrying only the record id, source and value; [how to contribute](https://orchid-project.org/contribute/).

File: systems/AG-IN.md
# Ag–In system

> Ag–In system: 59 accepted literature values (invariant reaction 44, phase transition 15) and 6 calculated phase diagram(s) from ORCHID, each value with evidence class, source, page and quote.

HTML: https://data.orchid-project.org/systems/AG-IN.html · Markdown: https://data.orchid-project.org/systems/AG-IN.md

59 accepted literature values from 2 paper(s) (experimental 43, model 16); 6 calculated phase diagram(s). 3 further extracted value(s) not accepted by the reader-agreement checks are only in the JSON/CSV.

Data: [JSON](https://data.orchid-project.org/literature/systems/AG-IN.json) · [CSV](https://data.orchid-project.org/systems/AG-IN.csv) · [interactive explorer](https://orchid-project.org/data-explorer/#AG-IN) · [interactive phase diagram](https://orchid-project.org/phase-diagrams/#AG-IN/AgIn-01Che-LB.json) · [Markdown](https://data.orchid-project.org/systems/AG-IN.md)

Table: Accepted values by evidence class

| Evidence class | Values |
|---|---:|
| experimental | 43 |
| model | 16 |

Table: Accepted values by property group

| Property group | Values |
|---|---:|
| invariant reaction | 44 |
| phase transition | 15 |

## Calculated phase diagrams

Binary phase diagrams calculated with pycalphad 0.11.2 from the SGTE binary collection (Hallstedt 2025, CC BY 4.0). Evidence class: model.

Table: Assessments with a calculated phase diagram

| TDB file | Assessment | SHA-256 | Links |
|---|---|---|---|
| AgIn-01Che-LB.tdb | P.-Y. Chevalier, E. Fischer, unpublished, Thermodata, 2001. | `4a54fce02faf2be33720e1ad4f7814b3af0abfcb083f44028ac2a25425acd9d8` | [viewer](https://orchid-project.org/phase-diagrams/#AG-IN/AgIn-01Che-LB.json) · [TDB](https://orchid-project.org/data/databases/sgte-binary/AgIn-01Che-LB.tdb) · [JSON](https://data.orchid-project.org/phase-diagrams/sgte/AgIn-01Che-LB.json) |
| AgIn-01Mos.tdb | Z. Moser, W. Gasior, J. Pstrus, W. Zakulski, I. Ohnuma, X.J. Liu, Y. Inohana, K. Ishida, J. Electron. Mater., 30, 1120-28(2001). [doi:10.1007/s11664-001-0138-4](https://doi.org/10.1007/s11664-001-0138-4) | `8135d127623e0a9013d8029e11addf46d43b24e1ec934005661f5597a0377f6d` | [viewer](https://orchid-project.org/phase-diagrams/#AG-IN/AgIn-01Mos.json) · [TDB](https://orchid-project.org/data/databases/sgte-binary/AgIn-01Mos.tdb) · [JSON](https://data.orchid-project.org/phase-diagrams/sgte/AgIn-01Mos.json) |
| AgIn-12Gie.tdb | W. Gierlotka, J. Electron. Mater., 41, 86-108(2012). [doi:10.1007/s11664-011-1757-z](https://doi.org/10.1007/s11664-011-1757-z) | `2d44091621ab6487acdd987b8a85c922a12657311bfeb987b529323d1cdd15c5` | [viewer](https://orchid-project.org/phase-diagrams/#AG-IN/AgIn-12Gie.json) · [TDB](https://orchid-project.org/data/databases/sgte-binary/AgIn-12Gie.tdb) · [JSON](https://data.orchid-project.org/phase-diagrams/sgte/AgIn-12Gie.json) |
| AgIn-18Muz.tdb | C.P. Muzzillo, T. Anderson, J. Mater. Sci., 53, 6893-6910(2018). [doi:10.1007/s10853-018-1999-8](https://doi.org/10.1007/s10853-018-1999-8) | `c7853514773b1fdba4937525e737d4b9481d4c2e173df43539aa645b7b12db3b` | [viewer](https://orchid-project.org/phase-diagrams/#AG-IN/AgIn-18Muz.json) · [TDB](https://orchid-project.org/data/databases/sgte-binary/AgIn-18Muz.tdb) · [JSON](https://data.orchid-project.org/phase-diagrams/sgte/AgIn-18Muz.json) |
| AgIn-19Fis.tdb | E. Fischer, K. Gajavalli, G. Mikaelian, P. Benigni, J. Rogez, A. Decreton, M. Barrachin, Calphad, 64, 292-305(2019). [doi:10.1016/j.calphad.2019.01.001](https://doi.org/10.1016/j.calphad.2019.01.001) | `4cca7ad748e801ffd31af18a3ee8dc141526869f2a465276cb689d1d48fee71f` | [viewer](https://orchid-project.org/phase-diagrams/#AG-IN/AgIn-19Fis.json) · [TDB](https://orchid-project.org/data/databases/sgte-binary/AgIn-19Fis.tdb) · [JSON](https://data.orchid-project.org/phase-diagrams/sgte/AgIn-19Fis.json) |
| AgIn-98Kor.tdb | T.-M. Korhonen, J.K. Kivilahti, J. Electron. Mater., 27, 149-58(1998). [doi:10.1007/s11664-998-0205-1](https://doi.org/10.1007/s11664-998-0205-1) | `4c8fd91ba6cf605ce7d3e75ea4083b0bd14cdd84879b05dc05cb92f028af15c5` | [viewer](https://orchid-project.org/phase-diagrams/#AG-IN/AgIn-98Kor.json) · [TDB](https://orchid-project.org/data/databases/sgte-binary/AgIn-98Kor.tdb) · [JSON](https://data.orchid-project.org/phase-diagrams/sgte/AgIn-98Kor.json) |

Table: Calculated three-phase invariants (model, mole fraction of the second component)

| TDB file | T (K) | Phases at the invariant |
|---|---:|---|
| AgIn-01Che-LB.tdb | 977.82 | FCC_A1 (x(In) 0.1866) + BCC_A2 (x(In) 0.22525) + LIQUID (x(In) 0.27791) |
| AgIn-01Che-LB.tdb | 946.69 | FCC_A1 (x(In) 0.19227) + HCP_A3 (x(In) 0.22402) + BCC_A2 (x(In) 0.23093) |
| AgIn-01Che-LB.tdb | 933.35 | HCP_A3 (x(In) 0.25156) + BCC_A2 (x(In) 0.25293) + LIQUID (x(In) 0.32913) |
| AgIn-01Che-LB.tdb | 477.7 | AG2IN_D83 (x(In) 0.33333) + HCP_A3 (x(In) 0.41961) + LIQUID (x(In) 0.92573) |
| AgIn-01Che-LB.tdb | 477.7 | AG2IN_D83 (x(In) 0.33333) + HCP_A3 (x(In) 0.41964) + LIQUID (x(In) 0.92594) |
| AgIn-01Che-LB.tdb | 458.25 | AG3IN_L12 (x(In) 0.25) + HCP_A3 (x(In) 0.25596) + AG2IN_D83 (x(In) 0.33333) |
| AgIn-01Che-LB.tdb | 443.76 | FCC_A1 (x(In) 0.19981) + HCP_A3 (x(In) 0.23289) + AG3IN_L12 (x(In) 0.25) |
| AgIn-01Che-LB.tdb | 439.19 | AG2IN_D83 (x(In) 0.33333) + AGIN2_C16 (x(In) 0.66667) + LIQUID (x(In) 0.95054) |
| AgIn-01Che-LB.tdb | 439.18 | AG2IN_D83 (x(In) 0.33333) + AGIN2_C16 (x(In) 0.66667) + LIQUID (x(In) 0.95042) |
| AgIn-01Che-LB.tdb | 439.18 | AG2IN_D83 (x(In) 0.33333) + AGIN2_C16 (x(In) 0.66667) + LIQUID (x(In) 0.95041) |
| AgIn-01Che-LB.tdb | 414.6 | AGIN2_C16 (x(In) 0.66667) + LIQUID (x(In) 0.96734) + TETRAGONAL_A6 (x(In) 1) |
| AgIn-01Che-LB.tdb | 414.6 | AGIN2_C16 (x(In) 0.66667) + LIQUID (x(In) 0.96734) + TETRAGONAL_A6 (x(In) 1) |
| AgIn-01Mos.tdb | 948.41 | FCC_A1 (x(In) 0.19811) + HCP_A3 (x(In) 0.24204) + LIQUID (x(In) 0.30105) |
| AgIn-01Mos.tdb | 467.94 | AG2IN_D83 (x(In) 0.32) + HCP_A3 (x(In) 0.35928) + LIQUID (x(In) 0.93854) |
| AgIn-01Mos.tdb | 467.94 | AG2IN_D83 (x(In) 0.32) + HCP_A3 (x(In) 0.35928) + LIQUID (x(In) 0.93848) |
| AgIn-01Mos.tdb | 439.02 | AG2IN_D83 (x(In) 0.32) + AGIN2_C16 (x(In) 0.66667) + LIQUID (x(In) 0.95452) |
| AgIn-01Mos.tdb | 439.02 | AG2IN_D83 (x(In) 0.32) + AGIN2_C16 (x(In) 0.66667) + LIQUID (x(In) 0.95438) |
| AgIn-01Mos.tdb | 439.02 | AG2IN_D83 (x(In) 0.32) + AGIN2_C16 (x(In) 0.66667) + LIQUID (x(In) 0.95462) |
| AgIn-01Mos.tdb | 417.64 | AGIN2_C16 (x(In) 0.66667) + LIQUID (x(In) 0.97484) + TETRAGONAL_A6 (x(In) 1) |
| AgIn-01Mos.tdb | 417.64 | AGIN2_C16 (x(In) 0.66667) + LIQUID (x(In) 0.97498) + TETRAGONAL_A6 (x(In) 1) |
| AgIn-01Mos.tdb | 417.64 | AGIN2_C16 (x(In) 0.66667) + LIQUID (x(In) 0.97507) + TETRAGONAL_A6 (x(In) 1) |
| AgIn-12Gie.tdb | 949.14 | FCC_A1 (x(In) 0.21106) + HCP_A3 (x(In) 0.24334) + LIQUID (x(In) 0.31225) |
| AgIn-12Gie.tdb | 472.96 | AG2IN_D83 (x(In) 0.3379) + HCP_A3 (x(In) 0.37285) + LIQUID (x(In) 0.93454) |
| AgIn-12Gie.tdb | 448.95 | AG2IN_D83 (x(In) 0.33808) + AGIN2_C16 (x(In) 0.66667) + LIQUID (x(In) 0.94633) |
| AgIn-12Gie.tdb | 415.17 | AGIN2_C16 (x(In) 0.66667) + LIQUID (x(In) 0.97216) + TETRAGONAL_A6 (x(In) 1) |
| AgIn-12Gie.tdb | 415.17 | AGIN2_C16 (x(In) 0.66667) + LIQUID (x(In) 0.97219) + TETRAGONAL_A6 (x(In) 1) |
| AgIn-18Muz.tdb | 981.81 | FCC_A1 (x(In) 0.19129) + BCC_A2 (x(In) 0.24048) + LIQUID (x(In) 0.28346) |
| AgIn-18Muz.tdb | 939.45 | FCC_A1 (x(In) 0.21057) + HCP_A3 (x(In) 0.24283) + BCC_A2 (x(In) 0.25375) |
| AgIn-18Muz.tdb | 933.98 | HCP_A3 (x(In) 0.25506) + BCC_A2 (x(In) 0.26405) + LIQUID (x(In) 0.33185) |
| AgIn-18Muz.tdb | 477.41 | AG9IN4_D83 (x(In) 0.33621) + HCP_A3 (x(In) 0.37265) + LIQUID (x(In) 0.93226) |
| AgIn-18Muz.tdb | 438.98 | AG9IN4_D83 (x(In) 0.33622) + AGIN2_C16 (x(In) 0.66667) + LIQUID (x(In) 0.95121) |
| AgIn-18Muz.tdb | 414.09 | AGIN2_C16 (x(In) 0.66667) + LIQUID (x(In) 0.97019) + TETRAGONAL_A6 (x(In) 1) |
| AgIn-18Muz.tdb | 414.09 | AGIN2_C16 (x(In) 0.66667) + LIQUID (x(In) 0.97027) + TETRAGONAL_A6 (x(In) 1) |
| AgIn-19Fis.tdb | 965.97 | FCC_A1 (x(In) 0.19271) + BCC_A2 (x(In) 0.23241) + LIQUID (x(In) 0.29591) |
| AgIn-19Fis.tdb | 937.95 | FCC_A1 (x(In) 0.20342) + HCP_A3 (x(In) 0.2353) + BCC_A2 (x(In) 0.24193) |
| AgIn-19Fis.tdb | 932.71 | HCP_A3 (x(In) 0.24927) + BCC_A2 (x(In) 0.25479) + LIQUID (x(In) 0.33246) |
| AgIn-19Fis.tdb | 478.52 | AG3IN_L12 (x(In) 0.25) + HCP_A3 (x(In) 0.26002) + AG2IN_D83 (x(In) 0.33333) |
| AgIn-19Fis.tdb | 477.63 | AG2IN_D83 (x(In) 0.33333) + HCP_A3 (x(In) 0.41382) + LIQUID (x(In) 0.92898) |
| AgIn-19Fis.tdb | 477.63 | AG2IN_D83 (x(In) 0.33333) + HCP_A3 (x(In) 0.41385) + LIQUID (x(In) 0.92918) |
| AgIn-19Fis.tdb | 460.03 | FCC_A1 (x(In) 0.19951) + HCP_A3 (x(In) 0.23094) + AG3IN_L12 (x(In) 0.25) |
| AgIn-19Fis.tdb | 439.22 | AG2IN_D83 (x(In) 0.33333) + AGIN2_C16 (x(In) 0.66667) + LIQUID (x(In) 0.95205) |
| AgIn-19Fis.tdb | 439.22 | AG2IN_D83 (x(In) 0.33333) + AGIN2_C16 (x(In) 0.66667) + LIQUID (x(In) 0.95184) |
| AgIn-19Fis.tdb | 439.22 | AG2IN_D83 (x(In) 0.33333) + AGIN2_C16 (x(In) 0.66667) + LIQUID (x(In) 0.95217) |
| AgIn-19Fis.tdb | 413.62 | AGIN2_C16 (x(In) 0.66667) + LIQUID (x(In) 0.96751) + TETRAGONAL_A6 (x(In) 1) |
| AgIn-19Fis.tdb | 413.62 | AGIN2_C16 (x(In) 0.66667) + LIQUID (x(In) 0.96767) + TETRAGONAL_A6 (x(In) 1) |
| AgIn-98Kor.tdb | 926.59 | FCC_A1 (x(In) 0.1972) + HCP_A3 (x(In) 0.23529) + LIQUID (x(In) 0.33016) |
| AgIn-98Kor.tdb | 475.58 | AG2IN_D83 (x(In) 0.33333) + HCP_A3 (x(In) 0.41941) + LIQUID (x(In) 0.91711) |
| AgIn-98Kor.tdb | 475.58 | AG2IN_D83 (x(In) 0.33333) + HCP_A3 (x(In) 0.41941) + LIQUID (x(In) 0.91702) |
| AgIn-98Kor.tdb | 440.17 | AG2IN_D83 (x(In) 0.33333) + AGIN2_C16 (x(In) 0.66667) + LIQUID (x(In) 0.94205) |
| AgIn-98Kor.tdb | 440.17 | AG2IN_D83 (x(In) 0.33333) + AGIN2_C16 (x(In) 0.66667) + LIQUID (x(In) 0.94174) |
| AgIn-98Kor.tdb | 440.17 | AG2IN_D83 (x(In) 0.33333) + AGIN2_C16 (x(In) 0.66667) + LIQUID (x(In) 0.94225) |
| AgIn-98Kor.tdb | 413.27 | AGIN2_C16 (x(In) 0.66667) + LIQUID (x(In) 0.96739) + TETRAGONAL_A6 (x(In) 1) |
| AgIn-98Kor.tdb | 413.27 | AGIN2_C16 (x(In) 0.66667) + LIQUID (x(In) 0.96759) + TETRAGONAL_A6 (x(In) 1) |
| AgIn-98Kor.tdb | 413.27 | AGIN2_C16 (x(In) 0.66667) + LIQUID (x(In) 0.96778) + TETRAGONAL_A6 (x(In) 1) |

Convex hulls: [Materials Project DFT hull](https://data.orchid-project.org/hulls/dft-mp/AG/AG-IN.json) · [OQMD DFT hull](https://data.orchid-project.org/hulls/dft-oqmd/AG/AG-IN.json) · [CALPHAD hull AgIn-01Che-LB](https://data.orchid-project.org/hulls/calphad-sgte/AG/AG-IN--AgIn-01Che-LB.json) · [CALPHAD hull AgIn-01Mos](https://data.orchid-project.org/hulls/calphad-sgte/AG/AG-IN--AgIn-01Mos.json) · [CALPHAD hull AgIn-12Gie](https://data.orchid-project.org/hulls/calphad-sgte/AG/AG-IN--AgIn-12Gie.json) · [CALPHAD hull AgIn-18Muz](https://data.orchid-project.org/hulls/calphad-sgte/AG/AG-IN--AgIn-18Muz.json) · [CALPHAD hull AgIn-98Kor](https://data.orchid-project.org/hulls/calphad-sgte/AG/AG-IN--AgIn-98Kor.json)

## Invariant reactions (literature)

Table: Invariant reactions reported in the literature for the Ag–In system (44)

| T (K) | Reaction / phases | Compositions (mole fraction) | Class | Source | Location | Quote |
|---:|---|---|---|---|---|---|
| 983 | L + α -> β | L: In 0.194; α: In 0.286; β: In 0.242 | model | [1] Muzzillo 2018; _cites Gierlotka 2012_ [doi](https://doi.org/10.1007/s11664-011-1757-z) | Table 1, p. 3, row 6 |  |
| 968 | L + α -> β | L: In 0.208; α: In 0.311; β: In 0.264 | experimental | [1] Muzzillo 2018; _cites Campbell 1970_ [doi](https://doi.org/10.1139/v70-281) | Table 1, p. 3, row 3 |  |
| 967.1 | L + α -> β | L: In 0.204; α: In 0.3; β: In 0.249 | model | [1] Muzzillo 2018 | Table 1, p. 3, row 7 |  |
| 967 | L + α -> β | L: In 0.21; α: In 0.3; β: In 0.25 | experimental | [1] Muzzillo 2018; _cites Moser 2001_ [doi](https://doi.org/10.1007/s11664-001-0138-4) | Table 1, p. 3, row 4 |  |
| 966.1 | L + α -> β | L: In 0.19; α: In 0.282; β: In 0.249 | experimental | [1] Muzzillo 2018; _cites Bahari 2009_ [doi](https://doi.org/10.1016/j.jallcom.2008.10.030) | Table 1, p. 3, row 5 |  |
| 966 | L + α -> β | L: In 0.183; α: In 0.283; β: In 0.239 | experimental | [1] Muzzillo 2018; _cites Hellner 1951_ | Table 1, p. 3, row 2 |  |
| 966 | L + α -> β | L: In 0.188; α: In 0.29; β: In 0.239 | experimental | [1] Muzzillo 2018; _cites Weibke 1935_ [doi](https://doi.org/10.1002/zaac.19352220205) | Table 1, p. 3, row 1 |  |
| 944.5 | α + β -> ζ | α: In 0.192; β: In 0.233; ζ: In 0.228 | experimental | [1] Muzzillo 2018; _cites Bahari 2009_ [doi](https://doi.org/10.1016/j.jallcom.2008.10.030) | Table 1, p. 3, row 12 |  |
| 944 | α + β -> ζ | α: In 0.209; β: In 0.265; ζ: In 0.25 | experimental | [1] Muzzillo 2018; _cites Moser 2001_ [doi](https://doi.org/10.1007/s11664-001-0138-4) | Table 1, p. 3, row 11 |  |
| 943 | α + β -> ζ | α: In 0.204; β: In 0.275; ζ: In 0.262 | experimental | [1] Muzzillo 2018; _cites Campbell 1970_ [doi](https://doi.org/10.1139/v70-281) | Table 1, p. 3, row 10 |  |
| 940 | α + β -> ζ | α: In 0.186; β: In 0.237; ζ: In 0.231 | experimental | [1] Muzzillo 2018; _cites Weibke 1935_ [doi](https://doi.org/10.1002/zaac.19352220205) | Table 1, p. 3, row 8 |  |
| 940 | α + β -> ζ | α: In 0.181; β: In 0.237; ζ: In 0.231 | experimental | [1] Muzzillo 2018; _cites Hellner 1951_ | Table 1, p. 3, row 9 |  |
| 935.8 | α + β -> ζ | α: In 0.221; β: In 0.26; ζ: In 0.251 | model | [1] Muzzillo 2018 | Table 1, p. 3, row 14 |  |
| 935.7 | α + β -> ζ | α: In 0.221; β: In 0.26; ζ: In 0.251 | model | [1] Muzzillo 2018; _cites Gierlotka 2012_ [doi](https://doi.org/10.1007/s11664-011-1757-z) | Table 1, p. 3, row 13 |  |
| 934.4 | β -> L + ζ | β: In 0.261; L: In 0.253; ζ: In 0.316 | experimental | [1] Muzzillo 2018; _cites Bahari 2009_ [doi](https://doi.org/10.1016/j.jallcom.2008.10.030) | Table 1, p. 3, row 19 |  |
| 934 | β -> L + ζ | β: In 0.264; L: In 0.255; ζ: In 0.332 | model | [1] Muzzillo 2018; _cites Gierlotka 2012_ [doi](https://doi.org/10.1007/s11664-011-1757-z) | Table 1, p. 3, row 20 |  |
| 934 | β -> L + ζ | β: In 0.264; L: In 0.255; ζ: In 0.332 | model | [1] Muzzillo 2018 | Table 1, p. 3, row 21 |  |
| 933 | β -> L + ζ | β: In 0.3; L: In 0.28; ζ: In 0.325 | experimental | [1] Muzzillo 2018; _cites Moser 2001_ [doi](https://doi.org/10.1007/s11664-001-0138-4) | Table 1, p. 3, row 18 |  |
| 933 | β -> L + ζ | β: In 0.247; L: In 0.242; ζ: In 0.311 | experimental | [1] Muzzillo 2018; _cites Hellner 1951_ | Table 1, p. 3, row 16 |  |
| 933 | β -> L + ζ | β: In 0.322; L: In 0.298; ζ: In 0.336 | experimental | [1] Muzzillo 2018; _cites Campbell 1970_ [doi](https://doi.org/10.1139/v70-281) | Table 1, p. 3, row 17 |  |
| 933 | β -> L + ζ | β: In 0.247; L: In 0.242; ζ: In 0.317 | experimental | [1] Muzzillo 2018; _cites Weibke 1935_ [doi](https://doi.org/10.1002/zaac.19352220205) | Table 1, p. 3, row 15 |  |
| 579 | eutectoid |  | experimental | [1] Muzzillo 2018 | p. 13 | “This reaction was expected between the ternary AgIn2 peritectic at 488 K and the g-HT eutectoid reaction at 579 K in the Cu-In binary system.” |
| 478.3 | ζ -> L + γ-Ag9In4 | ζ: In 0.387; L: In 0.332; γ-Ag9In4: In 0.95 | experimental | [1] Muzzillo 2018; _cites Bahari 2009_ [doi](https://doi.org/10.1016/j.jallcom.2008.10.030) | Table 1, p. 3, row 31 |  |
| 478 | ζ -> L + γ-Ag9In4 | ζ: In 0.476; L: In 0.353; γ-Ag9In4: In 0.928 | experimental | [1] Muzzillo 2018; _cites Campbell 1970_ [doi](https://doi.org/10.1139/v70-281) | Table 1, p. 3, row 30 |  |
| 477.4 | ζ -> L + γ-Ag9In4 | ζ: In 0.373; L: In 0.336; γ-Ag9In4: In 0.932 | model | [1] Muzzillo 2018 | Table 1, p. 3, row 33 |  |
| 477 | ζ -> L + γ-Ag9In4 | L: In 0.319; γ-Ag9In4: In 0.925 | experimental | [1] Muzzillo 2018; _cites Hellner 1951_ | Table 1, p. 3, row 29 |  |
| 477 | ζ -> L + γ-Ag9In4 | L: In 0.322; γ-Ag9In4: In 0.928 | experimental | [1] Muzzillo 2018; _cites Weibke 1935_ [doi](https://doi.org/10.1002/zaac.19352220205) | Table 1, p. 3, row 28 |  |
| 474.1 | α + ζ -> α' | α: In 0.204; ζ: In 0.251; α': In 0.243 | experimental | [1] Muzzillo 2018; _cites Bahari 2009_ [doi](https://doi.org/10.1016/j.jallcom.2008.10.030) | Table 1, p. 3, row 37 |  |
| 473 | ζ -> L + γ-Ag9In4 | ζ: In 0.373; L: In 0.338; γ-Ag9In4: In 0.935 | model | [1] Muzzillo 2018; _cites Gierlotka 2012_ [doi](https://doi.org/10.1007/s11664-011-1757-z) | Table 1, p. 3, row 32 |  |
| 460 | α + ζ -> α' | α: In 0.193; ζ: In 0.254; α': In 0.245 | experimental | [1] Muzzillo 2018; _cites Campbell 1970_ [doi](https://doi.org/10.1139/v70-281) | Table 1, p. 3, row 36 |  |
| 460 | ζ -> α + α' | ζ: In 0.245; α: In 0.182; α': In 0.254 | experimental | [1] Muzzillo 2018; _cites Hellner 1951_ | Table 1, p. 3, row 35 |  |
| 460 | ζ -> α + α' | ζ: In 0.248; α: In 0.186; α': In 0.256 | experimental | [1] Muzzillo 2018; _cites Weibke 1935_ [doi](https://doi.org/10.1002/zaac.19352220205) | Table 1, p. 3, row 34 |  |
| 451.7 | L + γ-Ag9In4 -> AgIn2 | L: In 0.338; γ-Ag9In4: In 0.945; AgIn2: In 0.67 | model | [1] Muzzillo 2018; _cites Gierlotka 2012_ [doi](https://doi.org/10.1007/s11664-011-1757-z) | Table 1, p. 3, row 42 |  |
| 443.3 | L + γ-Ag9In4 -> AgIn2 | L: In 0.332; γ-Ag9In4: In 0.968; AgIn2: In 0.667 | experimental | [1] Muzzillo 2018; _cites Bahari 2009_ [doi](https://doi.org/10.1016/j.jallcom.2008.10.030) | Table 1, p. 3, row 41 |  |
| 439 | L + γ-Ag9In4 -> AgIn2 | L: In 0.336; γ-Ag9In4: In 0.951; AgIn2: In 0.667 | model | [1] Muzzillo 2018 | Table 1, p. 3, row 43 |  |
| 439 | L + γ-Ag9In4 -> AgIn2 | L: In 0.355; γ-Ag9In4: In 0.955; AgIn2: In 0.667 | experimental | [1] Muzzillo 2018; _cites Campbell 1970_ [doi](https://doi.org/10.1139/v70-281) | Table 1, p. 3, row 40 |  |
| 439 | L + γ-Ag9In4 -> AgIn2 | L: In 0.319; γ-Ag9In4: In 0.951; AgIn2: In 0.731 | experimental | [1] Muzzillo 2018; _cites Hellner 1951_ | Table 1, p. 3, row 39 |  |
| 439 | L + γ-Ag9In4 -> AgIn2 | L: In 0.321; γ-Ag9In4: In 0.953; AgIn2: In 0.737 | experimental | [1] Muzzillo 2018; _cites Weibke 1935_ [doi](https://doi.org/10.1002/zaac.19352220205) | Table 1, p. 3, row 38 |  |
| 418.7 | L -> AgIn2 + In | L: In 0.99; AgIn2: In 0.667; In: In 1 | experimental | [1] Muzzillo 2018; _cites Bahari 2009_ [doi](https://doi.org/10.1016/j.jallcom.2008.10.030) | Table 1, p. 3, row 47 |  |
| 417 | L -> AgIn2 + In | L: In 0.977; AgIn2: In 0.667; In: In 1 | experimental | [1] Muzzillo 2018; _cites Campbell 1970_ [doi](https://doi.org/10.1139/v70-281) | Table 1, p. 3, row 46 |  |
| 415.6 | L -> AgIn2 + In | L: In 0.973; AgIn2: In 0.67; In: In 1 | model | [1] Muzzillo 2018; _cites Gierlotka 2012_ [doi](https://doi.org/10.1007/s11664-011-1757-z) | Table 1, p. 3, row 48 |  |
| 414.1 | L -> AgIn2 + In | L: In 0.97; AgIn2: In 0.667; In: In 1 | model | [1] Muzzillo 2018 | Table 1, p. 3, row 49 |  |
| 414 | L -> AgIn2 + In | L: In 0.97; AgIn2: In 0.742; In: In 1 | experimental | [1] Muzzillo 2018; _cites Weibke 1935_ [doi](https://doi.org/10.1002/zaac.19352220205) | Table 1, p. 3, row 44 |  |
| 414 | L -> AgIn2 + In | L: In 0.962; AgIn2: In 0.738; In: In 1 | experimental | [1] Muzzillo 2018; _cites Hellner 1951_ | Table 1, p. 3, row 45 |  |

## Other properties

### Phase transition (15)

Table: Phase transition, Ag–In system

| Property | Value | T (K) | Phases / composition | Class | Source | Location | Quote |
|---|---:|---:|---|---|---|---|---|
| Phase transition | 477 K | 477 | other | model | [2] Fischer 2019 | p. 15 | “The optimization based on the experimental points from Weibke and Eggers \[59\] for the (Ag2In + hcp) silver rich domain leads to a symmetric shape, the hcp composition reaches 42 at.% In at the metatectic temperature of 477 K.” |
| Phase transition | 493 K | 493 | other | experimental | [1] Muzzillo 2018; _cites Wallbrecht 1981_ [doi](https://doi.org/10.1016/0040-6031%2881%2987023-2) | p. 5 | “The data at 25.5 at.% In clearly indicated a phase transition at 493 K.” |
| Phase transition | 557.4 K | 557.4 | ζ -> γ-Ag9In4; _ζ: In 0.327; γ-Ag9In4: In 0.327_ | experimental | [1] Muzzillo 2018; _cites Bahari 2009_ [doi](https://doi.org/10.1016/j.jallcom.2008.10.030) | Table 1, p. 3, row 25 |  |
| Phase transition | 570 K | 570 | ζ -> γ-Ag9In4; _ζ: In 0.342; γ-Ag9In4: In 0.342_ | experimental | [1] Muzzillo 2018; _cites Campbell 1970_ [doi](https://doi.org/10.1139/v70-281) | Table 1, p. 3, row 24 |  |
| Phase transition | 570.9 K | 570.9 | ζ -> γ-Ag9In4; _ζ: In 0.318; γ-Ag9In4: In 0.318_ | model | [1] Muzzillo 2018 | Table 1, p. 3, row 27 |  |
| Phase transition | 572 K | 572 | ζ -> γ-Ag9In4; _ζ: In 0.314; γ-Ag9In4: In 0.314_ | experimental | [1] Muzzillo 2018; _cites Hellner 1951_ | Table 1, p. 3, row 23 |  |
| Phase transition | 574 K | 574 | ζ -> γ-Ag9In4; _ζ: In 0.317; γ-Ag9In4: In 0.317_ | experimental | [1] Muzzillo 2018; _cites Weibke 1935_ [doi](https://doi.org/10.1002/zaac.19352220205) | Table 1, p. 3, row 22 |  |
| Phase transition | 577.1 K | 577.1 | ζ -> γ-Ag9In4; _ζ: In 0.33; γ-Ag9In4: In 0.33_ | model | [1] Muzzillo 2018; _cites Gierlotka 2012_ [doi](https://doi.org/10.1007/s11664-011-1757-z) | Table 1, p. 3, row 26 |  |
| Phase transition | 607 K | 607 | c-Ag9In4 ? L $ g-HT ? f | model | [1] Muzzillo 2018 | p. 12 | “Calculated invariant reactions were in excellent agreement with 9 reactions reported by Bahari et al. (880, 783, 762, 757, 737, 607, 589, 488, and 420 K reactions in Table 4), with the most notable discrepancy being the calculated c-Ag9In4 ? L $ g-HT ? f reaction occurring at 607 K in place of the reported cAg9In4 peritectic reaction.” |
| Phase transition | 876.7 K | 876.7 | a-(Ag) ? b $ f ? L | experimental | [1] Muzzillo 2018 | p. 8 | “Nothing could be inferred from the reactions observed in only 1 or 2 isopleths-those at 755, 834 and 876.7 K.” |
| Phase transition | 883 K | 883 | other | experimental | [1] Muzzillo 2018 | p. 8 | “Sisamouth, Hamdi, and Ariga reported an 883 K solidus and 977 K liquidus at 60Ag-25Cu-15In (wt%) or Ag51.5Cu36.4In12.1 (at.%), in relative agreement with the previously reported 903 and 978 K solidus and liquidus values of D'Silva at Ag52.8Cu35.0In12.2 \[3\], and the 968 K liquidus at Ag50.0Cu37.5In12.5 of WierzbickaMiernik \[2\].” |
| Phase transition | 903 K | 903 | other | experimental | [1] Muzzillo 2018; _cites ref. 3_ | p. 8 | “Sisamouth, Hamdi, and Ariga reported an 883 K solidus and 977 K liquidus at 60Ag-25Cu-15In (wt%) or Ag51.5Cu36.4In12.1 (at.%), in relative agreement with the previously reported 903 and 978 K solidus and liquidus values of D'Silva at Ag52.8Cu35.0In12.2 \[3\], and the 968 K liquidus at Ag50.0Cu37.5In12.5 of WierzbickaMiernik \[2\].” |
| Phase transition | 968 K | 968 | other | experimental | [1] Muzzillo 2018; _cites ref. 2_ | p. 8 | “Sisamouth, Hamdi, and Ariga reported an 883 K solidus and 977 K liquidus at 60Ag-25Cu-15In (wt%) or Ag51.5Cu36.4In12.1 (at.%), in relative agreement with the previously reported 903 and 978 K solidus and liquidus values of D'Silva at Ag52.8Cu35.0In12.2 \[3\], and the 968 K liquidus at Ag50.0Cu37.5In12.5 of WierzbickaMiernik \[2\].” |
| Phase transition | 977 K | 977 | other | experimental | [1] Muzzillo 2018 | p. 8 | “Sisamouth, Hamdi, and Ariga reported an 883 K solidus and 977 K liquidus at 60Ag-25Cu-15In (wt%) or Ag51.5Cu36.4In12.1 (at.%), in relative agreement with the previously reported 903 and 978 K solidus and liquidus values of D'Silva at Ag52.8Cu35.0In12.2 \[3\], and the 968 K liquidus at Ag50.0Cu37.5In12.5 of WierzbickaMiernik \[2\].” |
| Phase transition | 978 K | 978 | other | experimental | [1] Muzzillo 2018; _cites ref. 3_ | p. 8 | “Sisamouth, Hamdi, and Ariga reported an 883 K solidus and 977 K liquidus at 60Ag-25Cu-15In (wt%) or Ag51.5Cu36.4In12.1 (at.%), in relative agreement with the previously reported 903 and 978 K solidus and liquidus values of D'Silva at Ag52.8Cu35.0In12.2 \[3\], and the 968 K liquidus at Ag50.0Cu37.5In12.5 of WierzbickaMiernik \[2\].” |

## Sources

Reporting papers the values were read from (a value cited from another work names that work in its row).

1. Christopher P. Muzzillo, Tim Anderson, Thermodynamic assessment of Ag–Cu–In, J Mater Sci 53, 6893-6910 (2018). [doi:10.1007/s10853-018-1999-8](https://doi.org/10.1007/s10853-018-1999-8)
2. E. Fischer, K. Gajavalli, G. Mikaelian, P. Benigni, J. Rogez, A. Decreton et al., Experimental study and thermodynamic modelling of the Ag-Cd-In system, Calphad 64, 292-305 (2019). [doi:10.1016/j.calphad.2019.01.001](https://doi.org/10.1016/j.calphad.2019.01.001)

## Please cite

- R. Arróyave, J. Saal, D. Shin, ORCHID literature values (version 2026.10; Version 1, machine-extracted), Zenodo (2026). https://doi.org/10.5281/zenodo.PENDING-literature
- R. Arróyave, J. Saal, D. Shin, ORCHID calculated binary phase diagrams (version 2026.10), Zenodo (2026). https://doi.org/10.5281/zenodo.PENDING-phase-diagrams
- R. Arróyave, J. Saal, D. Shin, ORCHID binary convex hulls (Materials Project, OQMD, assessed CALPHAD) (version 2026.10), Zenodo (2026). https://doi.org/10.5281/zenodo.PENDING-hulls
- R. Arróyave, J. Saal, D. Shin, ORCHID data (version 2026.10; Version 1, machine-extracted), Zenodo (2026). https://doi.org/10.5281/zenodo.PENDING-orchid-data

Also cite the original source of every value you use (paper_citation / paper_doi, and cited_dois for values the paper cites from earlier work); B. Hallstedt, The SGTE collection of binary datasets, Calphad 89 (2025) 102833, https://doi.org/10.1016/j.calphad.2025.102833 (CC BY 4.0), and the original assessment named in each file; A. Jain et al., The Materials Project: A materials genome approach to accelerating materials innovation, APL Materials 1 (2013) 011002, https://doi.org/10.1063/1.4812323 (CC BY 4.0); J. E. Saal et al., JOM 65 (2013) 1501, https://doi.org/10.1007/s11837-013-0755-4 and S. Kirklin et al., npj Comput. Mater. 1 (2015) 15010, https://doi.org/10.1038/npjcompumats.2015.10 (CC BY 4.0).

Version 1, machine-extracted: values were read from papers by language-model readers constrained to quote their source and checked automatically (quote verification, field-placement rule, printed-page sign checks, DFT and Kim et al. 2017 cross-checks); a hand-checked precision sample is in progress.

```bibtex
@misc{orchid_literature_2026,
  author    = {Arr{\'o}yave, Raymundo and Saal, James and Shin, Dongwon},
  title     = {{ORCHID literature values}},
  version   = {2026.10},
  publisher = {Zenodo},
  year      = {2026},
  doi       = {10.5281/zenodo.PENDING-literature},
  url       = {https://doi.org/10.5281/zenodo.PENDING-literature},
  note      = {Version 1, machine-extracted}
}

@misc{orchid_phase_diagrams_2026,
  author    = {Arr{\'o}yave, Raymundo and Saal, James and Shin, Dongwon},
  title     = {{ORCHID calculated binary phase diagrams}},
  version   = {2026.10},
  publisher = {Zenodo},
  year      = {2026},
  doi       = {10.5281/zenodo.PENDING-phase-diagrams},
  url       = {https://doi.org/10.5281/zenodo.PENDING-phase-diagrams}
}

@misc{orchid_hulls_2026,
  author    = {Arr{\'o}yave, Raymundo and Saal, James and Shin, Dongwon},
  title     = {{ORCHID binary convex hulls (Materials Project, OQMD, assessed CALPHAD)}},
  version   = {2026.10},
  publisher = {Zenodo},
  year      = {2026},
  doi       = {10.5281/zenodo.PENDING-hulls},
  url       = {https://doi.org/10.5281/zenodo.PENDING-hulls}
}

@misc{orchid_data_2026,
  author    = {Arr{\'o}yave, Raymundo and Saal, James and Shin, Dongwon},
  title     = {{ORCHID data}},
  version   = {2026.10},
  publisher = {Zenodo},
  year      = {2026},
  doi       = {10.5281/zenodo.PENDING-orchid-data},
  url       = {https://doi.org/10.5281/zenodo.PENDING-orchid-data},
  note      = {Version 1, machine-extracted}
}
```

---

Derived data CC BY 4.0 ([licence](https://creativecommons.org/licenses/by/4.0/)): cite ORCHID ([CITATION.cff](https://data.orchid-project.org/CITATION.cff)) and the original sources. Each quoted sentence is reproduced under fair use so the value can be checked; source papers, page images and full text are not redistributed. Field reference: [SCHEMA.md](https://data.orchid-project.org/literature/SCHEMA.md). Machine-readable guide: [llms.txt](https://data.orchid-project.org/llms.txt).
