Repository: orchid-calphad/orchid-data

# ORCHID data

Open data of the **ORCHID** project (Open Repository for CALPHAD Hypotheses, Intelligence, and Discovery),
served at <https://data.orchid-project.org> and browsable at <https://orchid-project.org>.

**Release v2026.10. Version 1, machine-extracted: values were read from papers by language-model readers constrained to quote their source and checked automatically (quote verification, field-placement rule, printed-page sign checks, DFT and Kim et al. 2017 cross-checks); a hand-checked precision sample is in progress.**

| Folder | Content |
|---|---|

File: systems/AG-IR.md
# Ag–Ir system

> Ag–Ir system: 7 accepted literature values (crystal structure 6, invariant reaction 1) and 1 calculated phase diagram(s) from ORCHID, each value with evidence class, source, page and quote.

HTML: https://data.orchid-project.org/systems/AG-IR.html · Markdown: https://data.orchid-project.org/systems/AG-IR.md

7 accepted literature values from 2 paper(s) (model 1, unspecified 6); 1 calculated phase diagram(s).

Data: [JSON](https://data.orchid-project.org/literature/systems/AG-IR.json) · [CSV](https://data.orchid-project.org/systems/AG-IR.csv) · [interactive explorer](https://orchid-project.org/data-explorer/#AG-IR) · [interactive phase diagram](https://orchid-project.org/phase-diagrams/#AG-IR/AgIr-86Kar-LB.json) · [Markdown](https://data.orchid-project.org/systems/AG-IR.md)

Table: Accepted values by evidence class

| Evidence class | Values |
|---|---:|
| model | 1 |
| unspecified | 6 |

Table: Accepted values by property group

| Property group | Values |
|---|---:|
| invariant reaction | 1 |
| crystal structure | 6 |

## Calculated phase diagrams

Binary phase diagrams calculated with pycalphad 0.11.2 from the SGTE binary collection (Hallstedt 2025, CC BY 4.0). Evidence class: model.

Table: Assessments with a calculated phase diagram

| TDB file | Assessment | SHA-256 | Links |
|---|---|---|---|
| AgIr-86Kar-LB.tdb | I. Karakaya, W.T. Thompson, Bull. Alloy Phase Diag., 7, 359-60(1986). [doi:10.1007/BF02873021](https://doi.org/10.1007/BF02873021) | `8e51e6432e086899d8f7dda00731dcffdfba8c130be67522d14284bd265b8003` | [viewer](https://orchid-project.org/phase-diagrams/#AG-IR/AgIr-86Kar-LB.json) · [TDB](https://orchid-project.org/data/databases/sgte-binary/AgIr-86Kar-LB.tdb) · [JSON](https://data.orchid-project.org/phase-diagrams/sgte/AgIr-86Kar-LB.json) |

Table: Calculated three-phase invariants (model, mole fraction of the second component)

| TDB file | T (K) | Phases at the invariant |
|---|---:|---|
| AgIr-86Kar-LB.tdb | 2604.02 | LIQUID (x(Ir) 0.11931) + LIQUID#2 (x(Ir) 0.89648) + FCC_A1 (x(Ir) 0.99997) |
| AgIr-86Kar-LB.tdb | 1234.01 | FCC_A1#2 (x(Ir) 7.000e-5) + LIQUID (x(Ir) 8.900e-4) + FCC_A1 (x(Ir) 0.99993) |
| AgIr-86Kar-LB.tdb | 1234.01 | FCC_A1#2 (x(Ir) 7.000e-5) + LIQUID (x(Ir) 8.900e-4) + FCC_A1 (x(Ir) 0.99993) |

Convex hulls: [Materials Project DFT hull](https://data.orchid-project.org/hulls/dft-mp/AG/AG-IR.json) · [OQMD DFT hull](https://data.orchid-project.org/hulls/dft-oqmd/AG/AG-IR.json)

## Invariant reactions (literature)

Table: Invariant reactions reported in the literature for the Ag–Ir system (1)

| T (K) | Reaction / phases | Compositions (mole fraction) | Class | Source | Location | Quote |
|---:|---|---|---|---|---|---|
| 1234.15 | eutectic |  | model | [1] Karakaya 1986 | p. 2 | “From the phase diagram, it can be seen t h a t the eutectic point at about 961 ~ a n d 0.1 at.% Ir is in accord with the data of \[59Rud\] for t h e m e l t i n g p o i n t s of A g - I r alloys.” |

## Other properties

### Crystal structure (6)

Table: Crystal structure, Ag–Ir system

| Property | Value | T (K) | Phases / composition | Class | Source | Location | Quote |
|---|---:|---:|---|---|---|---|---|
| Lattice a | 0.40861 nm | 298.15 | Ag(s); _Ag(s): Ag 1, Ir 0_ | unspecified | [2] Karakaya 1986; _cites ref. 1_ | Table 1, p. 1, row 1 |  |
| Lattice a | 0.40861 nm | 298.15 | Ag(s); _Ag(s): Ag 1, Ir 0_ | unspecified | [1] Karakaya 1986 | Table 1, p. 2, row 1 |  |
| Lattice a | 0.38391 nm | 298.15 | Ir(s); _Ir(s): Ag 0, Ir 1_ | unspecified | [1] Karakaya 1986 | Table 1, p. 2, row 2 |  |
| Lattice a | 0.38391 nm | 298.15 | Ir(s); _Ir(s): Ag 0, Ir 1_ | unspecified | [2] Karakaya 1986; _cites ref. 1_ | Table 1, p. 1, row 2 |  |
| lattice lattice parameter | 0.40861 nm | 298.15 | Ag(s); _Ag(s): Ag 1, Ir 0_ | unspecified | [2] Karakaya 1986; _cites ref. 1_ | Table 1, p. 1, row 1 |  |
| lattice lattice parameter | 0.38391 nm | 298.15 | Ir(s); _Ir(s): Ag 0, Ir 1_ | unspecified | [2] Karakaya 1986; _cites ref. 1_ | Table 1, p. 1, row 2 |  |

## Sources

Reporting papers the values were read from (a value cited from another work names that work in its row).

1. I. Karakaya, W. T. Thompson, The Ag−Ir (Silver-Iridium) system, Bulletin of Alloy Phase Diagrams 7, 359-360 (1986). [doi:10.1007/bf02873021](https://doi.org/10.1007/bf02873021)
2. I. Karakaya, W. T. Thompson, The Ag−Os (Silver-Osmium) system, Bulletin of Alloy Phase Diagrams 7, 360-362 (1986). [doi:10.1007/bf02873022](https://doi.org/10.1007/bf02873022)

---

Derived data CC BY 4.0 ([licence](https://creativecommons.org/licenses/by/4.0/)): cite ORCHID ([CITATION.cff](https://data.orchid-project.org/CITATION.cff)) and the original sources. Each quoted sentence is reproduced under fair use so the value can be checked; source papers, page images and full text are not redistributed. Field reference: [SCHEMA.md](https://data.orchid-project.org/literature/SCHEMA.md). Machine-readable guide: [llms.txt](https://data.orchid-project.org/llms.txt).

File: systems/AG-LA.md
# Ag–La system

> Ag–La system: 17 accepted literature values (invariant reaction 12, phase transition 5) and 1 calculated phase diagram(s) from ORCHID, each value with evidence class, source, page and quote.

HTML: https://data.orchid-project.org/systems/AG-LA.html · Markdown: https://data.orchid-project.org/systems/AG-LA.md

17 accepted literature values from 1 paper(s) (experimental 7, model 7, unspecified 3); 1 calculated phase diagram(s).

Data: [JSON](https://data.orchid-project.org/literature/systems/AG-LA.json) · [CSV](https://data.orchid-project.org/systems/AG-LA.csv) · [interactive explorer](https://orchid-project.org/data-explorer/#AG-LA) · [interactive phase diagram](https://orchid-project.org/phase-diagrams/#AG-LA/AgLa-00Li.json) · [phases (9)](https://data.orchid-project.org/phases/pages/AG-LA.html) · [papers (bibliography)](https://data.orchid-project.org/bibliography/pages/systems/AG-LA.html) · [Markdown](https://data.orchid-project.org/systems/AG-LA.md)

Table: Accepted values by evidence class

| Evidence class | Values |
|---|---:|
| experimental | 7 |
| model | 7 |
| unspecified | 3 |

Table: Accepted values by property group

| Property group | Values |
|---|---:|
| invariant reaction | 12 |
| phase transition | 5 |

## Calculated phase diagrams

Binary phase diagrams calculated with pycalphad 0.11.2 from the SGTE binary collection (Hallstedt 2025, CC BY 4.0). Evidence class: model.

Table: Assessments with a calculated phase diagram

| TDB file | Assessment | SHA-256 | Links |
|---|---|---|---|
| AgLa-00Li.tdb | Z. Li, X. Su, F. Yin, C. Chen, J. Alloys Compd., 299, 195-98(2000). [doi:10.1016/S0925-8388(99)00686-6](https://doi.org/10.1016/S0925-8388%2899%2900686-6) | `3c614db77cf33b534b37be06c52dc44338f456af723fdef9b2f70f1ef5b85683` | [viewer](https://orchid-project.org/phase-diagrams/#AG-LA/AgLa-00Li.json) · [TDB](https://orchid-project.org/data/databases/sgte-binary/AgLa-00Li.tdb) · [JSON](https://data.orchid-project.org/phase-diagrams/sgte/AgLa-00Li.json) |

Table: Calculated three-phase invariants (model, mole fraction of the second component)

| TDB file | T (K) | Phases at the invariant |
|---|---:|---|
| AgLa-00Li.tdb | 1127.3 | AG51LA14 (x(La) 0.21538) + AG2LA (x(La) 0.33333) + LIQUID (x(La) 0.33562) |
| AgLa-00Li.tdb | 1127.3 | AG51LA14 (x(La) 0.21538) + AG2LA (x(La) 0.33333) + LIQUID (x(La) 0.33535) |
| AgLa-00Li.tdb | 1127.3 | AG51LA14 (x(La) 0.21538) + AG2LA (x(La) 0.33333) + LIQUID (x(La) 0.3357) |
| AgLa-00Li.tdb | 1099.45 | LIQUID (x(La) 0.10357) + AG5LA_C14 (x(La) 0.16667) + AG51LA14 (x(La) 0.21538) |
| AgLa-00Li.tdb | 1099.45 | LIQUID (x(La) 0.10367) + AG5LA_C14 (x(La) 0.16667) + AG51LA14 (x(La) 0.21538) |
| AgLa-00Li.tdb | 1080.39 | AG2LA (x(La) 0.33333) + LIQUID (x(La) 0.40464) + AGLA_B2 (x(La) 0.5) |
| AgLa-00Li.tdb | 1080.39 | AG2LA (x(La) 0.33333) + LIQUID (x(La) 0.40486) + AGLA_B2 (x(La) 0.5) |
| AgLa-00Li.tdb | 1080.39 | AG2LA (x(La) 0.33333) + LIQUID (x(La) 0.40462) + AGLA_B2 (x(La) 0.5) |
| AgLa-00Li.tdb | 1067.37 | LIQUID (x(La) 0.87719) + BCC_A2 (x(La) 0.96978) + FCC_A1 (x(La) 0.98969) |
| AgLa-00Li.tdb | 1058.57 | FCC_A1 (x(La) 0.00602) + LIQUID (x(La) 0.08096) + AG5LA_C14 (x(La) 0.16667) |
| AgLa-00Li.tdb | 1058.57 | FCC_A1 (x(La) 0.006) + LIQUID (x(La) 0.08087) + AG5LA_C14 (x(La) 0.16667) |
| AgLa-00Li.tdb | 802.58 | AGLA_B2 (x(La) 0.5) + LIQUID (x(La) 0.75989) + FCC_A1 (x(La) 0.99424) |
| AgLa-00Li.tdb | 802.58 | AGLA_B2 (x(La) 0.5) + LIQUID (x(La) 0.75989) + FCC_A1 (x(La) 0.99424) |
| AgLa-00Li.tdb | 548.35 | AGLA_B2 (x(La) 0.5) + FCC_A1 (x(La) 0.99976) + DHCP (x(La) 1) |
| AgLa-00Li.tdb | 548.35 | AGLA_B2 (x(La) 0.5) + FCC_A1 (x(La) 0.99976) + DHCP (x(La) 1) |
| AgLa-00Li.tdb | 548.35 | AGLA_B2 (x(La) 0.5) + FCC_A1 (x(La) 0.99976) + DHCP (x(La) 1) |

Convex hulls: [Materials Project DFT hull](https://data.orchid-project.org/hulls/dft-mp/AG/AG-LA.json) · [OQMD DFT hull](https://data.orchid-project.org/hulls/dft-oqmd/AG/AG-LA.json)

## Invariant reactions (literature)

Table: Invariant reactions reported in the literature for the Ag–La system (12)

| T (K) | Reaction / phases | Compositions (mole fraction) | Class | Source | Location | Quote |
|---:|---|---|---|---|---|---|
| 1133 | Liq.+Ag51La14->Ag2La | L: La 0.353; Ag51La14: La 0.215385; Ag2La: La 0.333333 | experimental | [1] Li 2000; _cites Delfino 1974_ [doi](https://doi.org/10.1515/ijmr-1974-651210) | Table 2, p. 3, row 8; `ORC-3OISFC6WUF` |  |
| 1127 | Liq.+Ag51La14->Ag2La | L: La 0.336; Ag51La14: La 0.215385; Ag2La: La 0.333333 | model | [1] Li 2000 | Table 2, p. 3, row 7; `ORC-Q5LLTQS6OO` |  |
| 1099 | Liq.+Ag51La14->Ag5La | L: La 0.104; Ag51La14: La 0.215385; Ag5La: La 0.166667 | model | [1] Li 2000 | Table 2, p. 3, row 12; `ORC-JU5BC7VTQ4` |  |
| 1098 | Liq.+Ag51La14->Ag5La | L: La 0.14; Ag51La14: La 0.215385; Ag5La: La 0.166667 | experimental | [1] Li 2000; _cites Delfino 1974_ [doi](https://doi.org/10.1515/ijmr-1974-651210) | Table 2, p. 3, row 13; `ORC-BET5DOMNDZ` |  |
| 1093 | Liq.+Ag51La14->Ag5La | L: La 0.1189; Ag51La14: La 0.215385; Ag5La: La 0.166667 | unspecified | [1] Li 2000; _cites Heumann 1982_ [doi](https://doi.org/10.1515/ijmr-1982-730308) | Table 2, p. 3, row 14; `ORC-6DVCJHCDWJ` |  |
| 1080 | eutectic: Liq.->Ag2La+AgLa | L: La 0.405; Ag2La: La 0.333333; AgLa: La 0.5 | model | [1] Li 2000 | Table 2, p. 3, row 5; `ORC-IAILMWL6S4` |  |
| 1073 | eutectic: Liq.->Ag2La+AgLa | L: La 0.43; Ag2La: La 0.333333; AgLa: La 0.5 | experimental | [1] Li 2000; _cites Delfino 1974_ [doi](https://doi.org/10.1515/ijmr-1974-651210) | Table 2, p. 3, row 6; `ORC-FRY6FSPN7A` |  |
| 1063 | eutectic: Liq.->Ag+Ag5La | L: La 0.1; Ag5La: La 0.166667 | unspecified | [1] Li 2000; _cites Heumann 1982_ [doi](https://doi.org/10.1515/ijmr-1982-730308) | Table 2, p. 3, row 17; `ORC-6GXQ3SRSF3` |  |
| 1063 | eutectic: Liq.->Ag+Ag5La | L: La 0.1; Ag5La: La 0.166667 | experimental | [1] Li 2000; _cites Delfino 1974_ [doi](https://doi.org/10.1515/ijmr-1974-651210) | Table 2, p. 3, row 16; `ORC-73NLLUBU5X` |  |
| 1059 | eutectic: Liq.->Ag+Ag5La | L: La 0.081; Ag5La: La 0.166667 | model | [1] Li 2000 | Table 2, p. 3, row 15; `ORC-DHB3QNX3Y6` |  |
| 808 | eutectic: Liq.->AgLa+β-La | L: La 0.765; AgLa: La 0.5 | experimental | [1] Li 2000; _cites Delfino 1974_ [doi](https://doi.org/10.1515/ijmr-1974-651210) | Table 2, p. 3, row 2; `ORC-WBSKE66K4B` |  |
| 802.6 | eutectic: Liq.->AgLa+β-La | L: La 0.76; AgLa: La 0.5 | model | [1] Li 2000 | Table 2, p. 3, row 1; `ORC-XTRY2MYQNT` |  |

## Other properties

### Phase transition (5)

Table: Phase transition, Ag–La system

| Property | Value | T (K) | Phases / composition | Class | Source | Location | Quote |
|---|---:|---:|---|---|---|---|---|
| Phase transition | 1148 K | 1148 | Liq.->AgLa; _L: La 0.5; AgLa: La 0.5_ | model | [1] Li 2000 | Table 2, p. 3, row 3; `ORC-HZESWCQRAO` |  |
| Phase transition | 1153 K | 1153 | Liq.->AgLa; _L: La 0.5; AgLa: La 0.5_ | experimental | [1] Li 2000; _cites Delfino 1974_ [doi](https://doi.org/10.1515/ijmr-1974-651210) | Table 2, p. 3, row 4; `ORC-72U4KSDXRC` |  |
| Phase transition | 1273 K | 1273 | Liq.->Ag51La14; _L: La 0.215385; Ag51La14: La 0.215385_ | experimental | [1] Li 2000; _cites Delfino 1974_ [doi](https://doi.org/10.1515/ijmr-1974-651210) | Table 2, p. 3, row 10; `ORC-Q2TXDL34MG` |  |
| Phase transition | 1273 K | 1273 | Liq.->Ag51La14; _L: La 0.215385; Ag51La14: La 0.215385_ | model | [1] Li 2000 | Table 2, p. 3, row 9; `ORC-RIT374AVUI` |  |
| Phase transition | 1283 K | 1283 | Liq.->Ag51La14; _L: La 0.215385; Ag51La14: La 0.215385_ | unspecified | [1] Li 2000; _cites Heumann 1982_ [doi](https://doi.org/10.1515/ijmr-1982-730308) | Table 2, p. 3, row 11; `ORC-HE2ZM6VG2E` |  |

## Sources

Reporting papers the values were read from (a value cited from another work names that work in its row).

1. Zhi Li, Xuping Su, Fucheng Yin, Chuntao Chen, On the thermodynamic assessment of the Ag–La system, Journal of Alloys and Compounds 299, 195-198 (2000). [doi:10.1016/s0925-8388(99)00686-6](https://doi.org/10.1016/s0925-8388%2899%2900686-6)

## Please cite

- R. Arróyave, J. Saal, D. Shin, ORCHID literature values (version 2026.10; Version 1, machine-extracted), Zenodo (2026). https://doi.org/10.5281/zenodo.PENDING-literature
- R. Arróyave, J. Saal, D. Shin, ORCHID calculated binary phase diagrams (version 2026.10), Zenodo (2026). https://doi.org/10.5281/zenodo.PENDING-phase-diagrams
- R. Arróyave, J. Saal, D. Shin, ORCHID binary convex hulls (Materials Project, OQMD, assessed CALPHAD) (version 2026.10), Zenodo (2026). https://doi.org/10.5281/zenodo.PENDING-hulls
- R. Arróyave, J. Saal, D. Shin, ORCHID data (version 2026.10; Version 1, machine-extracted), Zenodo (2026). https://doi.org/10.5281/zenodo.PENDING-orchid-data

Also cite the original source of every value you use (paper_citation / paper_doi, and cited_dois for values the paper cites from earlier work); B. Hallstedt, The SGTE collection of binary datasets, Calphad 89 (2025) 102833, https://doi.org/10.1016/j.calphad.2025.102833 (CC BY 4.0), and the original assessment named in each file; A. Jain et al., The Materials Project: A materials genome approach to accelerating materials innovation, APL Materials 1 (2013) 011002, https://doi.org/10.1063/1.4812323 (CC BY 4.0); J. E. Saal et al., JOM 65 (2013) 1501, https://doi.org/10.1007/s11837-013-0755-4 and S. Kirklin et al., npj Comput. Mater. 1 (2015) 15010, https://doi.org/10.1038/npjcompumats.2015.10 (CC BY 4.0).

Version 1, machine-extracted: values were read from papers by language-model readers constrained to quote their source and checked automatically (quote verification, field-placement rule, printed-page sign checks, DFT and Kim et al. 2017 cross-checks); a hand-checked precision sample is in progress.

```bibtex
@misc{orchid_literature_2026,
  author    = {Arr{\'o}yave, Raymundo and Saal, James and Shin, Dongwon},
  title     = {{ORCHID literature values}},
  version   = {2026.10},
  publisher = {Zenodo},
  year      = {2026},
  doi       = {10.5281/zenodo.PENDING-literature},
  url       = {https://doi.org/10.5281/zenodo.PENDING-literature},
  note      = {Version 1, machine-extracted}
}

@misc{orchid_phase_diagrams_2026,
  author    = {Arr{\'o}yave, Raymundo and Saal, James and Shin, Dongwon},
  title     = {{ORCHID calculated binary phase diagrams}},
  version   = {2026.10},
  publisher = {Zenodo},
  year      = {2026},
  doi       = {10.5281/zenodo.PENDING-phase-diagrams},
  url       = {https://doi.org/10.5281/zenodo.PENDING-phase-diagrams}
}

@misc{orchid_hulls_2026,
  author    = {Arr{\'o}yave, Raymundo and Saal, James and Shin, Dongwon},
  title     = {{ORCHID binary convex hulls (Materials Project, OQMD, assessed CALPHAD)}},
  version   = {2026.10},
  publisher = {Zenodo},
  year      = {2026},
  doi       = {10.5281/zenodo.PENDING-hulls},
  url       = {https://doi.org/10.5281/zenodo.PENDING-hulls}
}

@misc{orchid_data_2026,
  author    = {Arr{\'o}yave, Raymundo and Saal, James and Shin, Dongwon},
  title     = {{ORCHID data}},
  version   = {2026.10},
  publisher = {Zenodo},
  year      = {2026},
  doi       = {10.5281/zenodo.PENDING-orchid-data},
  url       = {https://doi.org/10.5281/zenodo.PENDING-orchid-data},
  note      = {Version 1, machine-extracted}
}
```

---

Derived data CC BY 4.0 ([licence](https://creativecommons.org/licenses/by/4.0/)): cite ORCHID ([CITATION.cff](https://data.orchid-project.org/CITATION.cff)) and the original sources. Quotes are short excerpts kept so that each value can be checked; they remain under the publishers' copyright and are not relicensed. Source papers, page images and full text are not redistributed. Field reference: [SCHEMA.md](https://data.orchid-project.org/literature/SCHEMA.md). Machine-readable guide: [llms.txt](https://data.orchid-project.org/llms.txt). Found an error? The report link of a value (Markdown: its id, ORC-..., in the Location column) opens a pre-filled GitHub issue, https://github.com/orchid-calphad/orchid-data/issues/new?template=report-value-error.yml&record_id=\<id>, carrying only the record id, source and value; [how to contribute](https://orchid-project.org/contribute/).

File: systems/AG-LU.md
# Ag–Lu system

> Ag–Lu system: 0 accepted literature values (none) and 1 calculated phase diagram(s) from ORCHID, each value with evidence class, source, page and quote.

HTML: https://data.orchid-project.org/systems/AG-LU.html · Markdown: https://data.orchid-project.org/systems/AG-LU.md

0 accepted literature values from 0 paper(s); 1 calculated phase diagram(s).

Data: [interactive phase diagram](https://orchid-project.org/phase-diagrams/#AG-LU/AgLu-18Shi.json) · [phases (7)](https://data.orchid-project.org/phases/pages/AG-LU.html) · [papers (bibliography)](https://data.orchid-project.org/bibliography/pages/systems/AG-LU.html) · [Markdown](https://data.orchid-project.org/systems/AG-LU.md)

## Calculated phase diagrams

Binary phase diagrams calculated with pycalphad 0.11.2 from the SGTE binary collection (Hallstedt 2025, CC BY 4.0). Evidence class: model.

Table: Assessments with a calculated phase diagram

| TDB file | Assessment | SHA-256 | Links |
|---|---|---|---|
| AgLu-18Shi.tdb | C. Shi, Y. Du, B. Hu, B. Yang, Y. Pan, F. Guo, S. Liu, Q. Du, Calphad, 62, 207-14(2018). [doi:10.1016/j.calphad.2018.07.004](https://doi.org/10.1016/j.calphad.2018.07.004) | `be02bf2c5df06dfd9ee5a3d8c4021f73682dff99225723db426de58dcd693dd2` | [viewer](https://orchid-project.org/phase-diagrams/#AG-LU/AgLu-18Shi.json) · [TDB](https://orchid-project.org/data/databases/sgte-binary/AgLu-18Shi.tdb) · [JSON](https://data.orchid-project.org/phase-diagrams/sgte/AgLu-18Shi.json) |

Table: Calculated three-phase invariants (model, mole fraction of the second component)

| TDB file | T (K) | Phases at the invariant |
|---|---:|---|
| AgLu-18Shi.tdb | 1328.91 | AG2LU_C11B (x(Lu) 0.33333) + LIQUID (x(Lu) 0.39739) + AGLU_B2 (x(Lu) 0.5) |
| AgLu-18Shi.tdb | 1328.91 | AG2LU_C11B (x(Lu) 0.33333) + LIQUID (x(Lu) 0.39737) + AGLU_B2 (x(Lu) 0.5) |
| AgLu-18Shi.tdb | 1328.91 | AG2LU_C11B (x(Lu) 0.33333) + LIQUID (x(Lu) 0.3976) + AGLU_B2 (x(Lu) 0.5) |
| AgLu-18Shi.tdb | 1190.21 | AG4LU_D1A (x(Lu) 0.2) + LIQUID (x(Lu) 0.21981) + AG2LU_C11B (x(Lu) 0.33333) |
| AgLu-18Shi.tdb | 1190.21 | AG4LU_D1A (x(Lu) 0.2) + LIQUID (x(Lu) 0.22003) + AG2LU_C11B (x(Lu) 0.33333) |
| AgLu-18Shi.tdb | 1161.99 | AGLU_B2 (x(Lu) 0.5) + LIQUID (x(Lu) 0.69317) + HCP_A3 (x(Lu) 0.99929) |
| AgLu-18Shi.tdb | 1161.99 | AGLU_B2 (x(Lu) 0.5) + LIQUID (x(Lu) 0.69317) + HCP_A3 (x(Lu) 0.99928) |
| AgLu-18Shi.tdb | 1088.01 | FCC_A1 (x(Lu) 0.06284) + LIQUID (x(Lu) 0.11603) + AG4LU_D1A (x(Lu) 0.2) |
| AgLu-18Shi.tdb | 1088.01 | FCC_A1 (x(Lu) 0.06284) + LIQUID (x(Lu) 0.11598) + AG4LU_D1A (x(Lu) 0.2) |

Convex hulls: [Materials Project DFT hull](https://data.orchid-project.org/hulls/dft-mp/AG/AG-LU.json) · [OQMD DFT hull](https://data.orchid-project.org/hulls/dft-oqmd/AG/AG-LU.json)

## Please cite

- R. Arróyave, J. Saal, D. Shin, ORCHID calculated binary phase diagrams (version 2026.10), Zenodo (2026). https://doi.org/10.5281/zenodo.PENDING-phase-diagrams
- R. Arróyave, J. Saal, D. Shin, ORCHID binary convex hulls (Materials Project, OQMD, assessed CALPHAD) (version 2026.10), Zenodo (2026). https://doi.org/10.5281/zenodo.PENDING-hulls
- R. Arróyave, J. Saal, D. Shin, ORCHID data (version 2026.10; Version 1, machine-extracted), Zenodo (2026). https://doi.org/10.5281/zenodo.PENDING-orchid-data

Also cite B. Hallstedt, The SGTE collection of binary datasets, Calphad 89 (2025) 102833, https://doi.org/10.1016/j.calphad.2025.102833 (CC BY 4.0), and the original assessment named in each file; A. Jain et al., The Materials Project: A materials genome approach to accelerating materials innovation, APL Materials 1 (2013) 011002, https://doi.org/10.1063/1.4812323 (CC BY 4.0); J. E. Saal et al., JOM 65 (2013) 1501, https://doi.org/10.1007/s11837-013-0755-4 and S. Kirklin et al., npj Comput. Mater. 1 (2015) 15010, https://doi.org/10.1038/npjcompumats.2015.10 (CC BY 4.0); the original source of every value you use (paper_citation / paper_doi, and cited_dois for values the paper cites from earlier work).

Version 1, machine-extracted: values were read from papers by language-model readers constrained to quote their source and checked automatically (quote verification, field-placement rule, printed-page sign checks, DFT and Kim et al. 2017 cross-checks); a hand-checked precision sample is in progress.

```bibtex
@misc{orchid_phase_diagrams_2026,
  author    = {Arr{\'o}yave, Raymundo and Saal, James and Shin, Dongwon},
  title     = {{ORCHID calculated binary phase diagrams}},
  version   = {2026.10},
  publisher = {Zenodo},
  year      = {2026},
  doi       = {10.5281/zenodo.PENDING-phase-diagrams},
  url       = {https://doi.org/10.5281/zenodo.PENDING-phase-diagrams}
}

@misc{orchid_hulls_2026,
  author    = {Arr{\'o}yave, Raymundo and Saal, James and Shin, Dongwon},
  title     = {{ORCHID binary convex hulls (Materials Project, OQMD, assessed CALPHAD)}},
  version   = {2026.10},
  publisher = {Zenodo},
  year      = {2026},
  doi       = {10.5281/zenodo.PENDING-hulls},
  url       = {https://doi.org/10.5281/zenodo.PENDING-hulls}
}

@misc{orchid_data_2026,
  author    = {Arr{\'o}yave, Raymundo and Saal, James and Shin, Dongwon},
  title     = {{ORCHID data}},
  version   = {2026.10},
  publisher = {Zenodo},
  year      = {2026},
  doi       = {10.5281/zenodo.PENDING-orchid-data},
  url       = {https://doi.org/10.5281/zenodo.PENDING-orchid-data},
  note      = {Version 1, machine-extracted}
}
```

---

Derived data CC BY 4.0 ([licence](https://creativecommons.org/licenses/by/4.0/)): cite ORCHID ([CITATION.cff](https://data.orchid-project.org/CITATION.cff)) and the original sources. Quotes are short excerpts kept so that each value can be checked; they remain under the publishers' copyright and are not relicensed. Source papers, page images and full text are not redistributed. Field reference: [SCHEMA.md](https://data.orchid-project.org/literature/SCHEMA.md). Machine-readable guide: [llms.txt](https://data.orchid-project.org/llms.txt). Found an error? The report link of a value (Markdown: its id, ORC-..., in the Location column) opens a pre-filled GitHub issue, https://github.com/orchid-calphad/orchid-data/issues/new?template=report-value-error.yml&record_id=\<id>, carrying only the record id, source and value; [how to contribute](https://orchid-project.org/contribute/).

File: systems/AG-MG.md
# Ag–Mg system

> Ag–Mg system: 111 accepted literature values (mixing / partial 68, heat capacity / entropy / enthalpy 27, crystal structure 10, invariant reaction 6) and 4 calculated phase diagram(s) from ORCHID, each value with evidence class, source, page and quote.

HTML: https://data.orchid-project.org/systems/AG-MG.html · Markdown: https://data.orchid-project.org/systems/AG-MG.md

111 accepted literature values from 2 paper(s) (experimental 97, model 4, DFT 10); 4 calculated phase diagram(s). 8 further extracted value(s) not accepted by the reader-agreement checks are only in the JSON/CSV.

Data: [JSON](https://data.orchid-project.org/literature/systems/AG-MG.json) · [CSV](https://data.orchid-project.org/systems/AG-MG.csv) · [interactive explorer](https://orchid-project.org/data-explorer/#AG-MG) · [interactive phase diagram](https://orchid-project.org/phase-diagrams/#AG-MG/AgMg-15Dai.json) · [phases (14)](https://data.orchid-project.org/phases/pages/AG-MG.html) · [papers (bibliography)](https://data.orchid-project.org/bibliography/pages/systems/AG-MG.html) · [Markdown](https://data.orchid-project.org/systems/AG-MG.md)

Table: Accepted values by evidence class

| Evidence class | Values |
|---|---:|
| experimental | 97 |
| model | 4 |
| DFT | 10 |

Table: Accepted values by property group

| Property group | Values |
|---|---:|
| invariant reaction | 6 |
| mixing / partial | 68 |
| heat capacity / entropy / enthalpy | 27 |
| crystal structure | 10 |

## Calculated phase diagrams

Binary phase diagrams calculated with pycalphad 0.11.2 from the SGTE binary collection (Hallstedt 2025, CC BY 4.0). Evidence class: model.

Table: Assessments with a calculated phase diagram

| TDB file | Assessment | SHA-256 | Links |
|---|---|---|---|
| AgMg-15Dai.tdb | C. Dai, D.V. Malakhov, J. Alloys Compd., 619, 20-25(2015). [doi:10.1016/j.jallcom.2014.08.075](https://doi.org/10.1016/j.jallcom.2014.08.075) | `c257bf15ed92de59d3b11381641317310794f0310960302d800c773c63188f24` | [viewer](https://orchid-project.org/phase-diagrams/#AG-MG/AgMg-15Dai.json) · [TDB](https://orchid-project.org/data/databases/sgte-binary/AgMg-15Dai.tdb) · [JSON](https://data.orchid-project.org/phase-diagrams/sgte/AgMg-15Dai.json) |
| AgMg-21Deb.tdb | A. Debski, W. Gierlotka, W. Gasior, J. Alloys Compd., 891, 161937(2021). [doi:10.1016/j.jallcom.2021.161937](https://doi.org/10.1016/j.jallcom.2021.161937) | `059efa5f9af5dd0eff2330bde8f5c89e3af5b3ec570dcc057b1dd222a009fcdd` | [viewer](https://orchid-project.org/phase-diagrams/#AG-MG/AgMg-21Deb.json) · [TDB](https://orchid-project.org/data/databases/sgte-binary/AgMg-21Deb.tdb) · [JSON](https://data.orchid-project.org/phase-diagrams/sgte/AgMg-21Deb.json) |
| AgMg-97Lim-LB.tdb | M.S. Lim, J.E. Tibballs, P.L. Rossiter, Z. Metallkd., 88, 162-69(1997). [doi:10.3139/ijmr-1997-0029](https://doi.org/10.3139/ijmr-1997-0029) | `1112582e75b20f34ab478c99e95cd993fd63c2ac412a34b3a3cd2f5b1e4c3c9f` | [viewer](https://orchid-project.org/phase-diagrams/#AG-MG/AgMg-97Lim-LB.json) · [TDB](https://orchid-project.org/data/databases/sgte-binary/AgMg-97Lim-LB.tdb) · [JSON](https://data.orchid-project.org/phase-diagrams/sgte/AgMg-97Lim-LB.json) |
| AgMg-98Spe.tdb | P.J. Spencer, unpublished, 1998. | `05967f03ceeb90e48c6d1c244113bd4ac44289fc92004fdbc7cb6bbd179572eb` | [viewer](https://orchid-project.org/phase-diagrams/#AG-MG/AgMg-98Spe.json) · [TDB](https://orchid-project.org/data/databases/sgte-binary/AgMg-98Spe.tdb) · [JSON](https://data.orchid-project.org/phase-diagrams/sgte/AgMg-98Spe.json) |

Table: Calculated three-phase invariants (model, mole fraction of the second component)

| TDB file | T (K) | Phases at the invariant |
|---|---:|---|
| AgMg-15Dai.tdb | 1032.27 | FCC_A1 (x(Mg) 0.29851) + LIQUID (x(Mg) 0.33536) + B2_BCC (x(Mg) 0.35473) |
| AgMg-15Dai.tdb | 1032.27 | FCC_4SL (x(Mg) 0.29851) + LIQUID (x(Mg) 0.33536) + B2_BCC (x(Mg) 0.35473) |
| AgMg-15Dai.tdb | 765.28 | B2_BCC (x(Mg) 0.63403) + AGMG3 (x(Mg) 0.77) + LIQUID (x(Mg) 0.7854) |
| AgMg-15Dai.tdb | 743.27 | AGMG3 (x(Mg) 0.77) + LIQUID (x(Mg) 0.86257) + HCP_A3 (x(Mg) 0.9663) |
| AgMg-15Dai.tdb | 743.27 | AGMG3 (x(Mg) 0.77) + LIQUID (x(Mg) 0.86267) + HCP_A3 (x(Mg) 0.96635) |
| AgMg-15Dai.tdb | 738.61 | AGMG3 (x(Mg) 0.77) + AGMG4 (x(Mg) 0.8) + HCP_A3 (x(Mg) 0.96832) |
| AgMg-15Dai.tdb | 738.61 | AGMG3 (x(Mg) 0.77) + AGMG4 (x(Mg) 0.8) + HCP_A3 (x(Mg) 0.96839) |
| AgMg-15Dai.tdb | 738.61 | AGMG3 (x(Mg) 0.77) + AGMG4 (x(Mg) 0.8) + HCP_A3 (x(Mg) 0.96842) |
| AgMg-15Dai.tdb | 669.05 | FCC_A1 (x(Mg) 0.25689) + FCC_4SL (x(Mg) 0.26385) + B2_BCC (x(Mg) 0.38127) |
| AgMg-15Dai.tdb | 669.05 | FCC_A1 (x(Mg) 0.25689) + FCC_4SL (x(Mg) 0.26385) + B2_BCC (x(Mg) 0.38127) |
| AgMg-21Deb.tdb | 1035.04 | L12_FCC (x(Mg) 0.28416) + LIQUID (x(Mg) 0.33588) + B2_BCC (x(Mg) 0.38073) |
| AgMg-21Deb.tdb | 1035.04 | FCC_A1 (x(Mg) 0.28416) + LIQUID (x(Mg) 0.33588) + B2_BCC (x(Mg) 0.38073) |
| AgMg-21Deb.tdb | 1035.04 | FCC_A1 (x(Mg) 0.28416) + LIQUID (x(Mg) 0.33588) + B2_BCC (x(Mg) 0.38073) |
| AgMg-21Deb.tdb | 771.93 | B2_BCC (x(Mg) 0.62561) + AGMG3_PRIME (x(Mg) 0.77) + LIQUID (x(Mg) 0.77336) |
| AgMg-21Deb.tdb | 771.93 | B2_BCC (x(Mg) 0.62561) + AGMG3_PRIME (x(Mg) 0.77) + LIQUID (x(Mg) 0.77336) |
| AgMg-21Deb.tdb | 759.7 | AGMG3_PRIME (x(Mg) 0.77) + AGMG4 (x(Mg) 0.8) + LIQUID (x(Mg) 0.81728) |
| AgMg-21Deb.tdb | 759.7 | AGMG3_PRIME (x(Mg) 0.77) + AGMG4 (x(Mg) 0.8) + LIQUID (x(Mg) 0.81785) |
| AgMg-21Deb.tdb | 757.63 | B2_BCC (x(Mg) 0.61959) + AGMG3 (x(Mg) 0.76) + AGMG3_PRIME (x(Mg) 0.77) |
| AgMg-21Deb.tdb | 757.63 | B2_BCC (x(Mg) 0.61953) + AGMG3 (x(Mg) 0.76) + AGMG3_PRIME (x(Mg) 0.77) |
| AgMg-21Deb.tdb | 742.92 | AGMG4 (x(Mg) 0.8) + LIQUID (x(Mg) 0.85907) + HCP_A3 (x(Mg) 0.96833) |
| AgMg-21Deb.tdb | 742.92 | AGMG4 (x(Mg) 0.8) + LIQUID (x(Mg) 0.85915) + HCP_A3 (x(Mg) 0.96834) |
| AgMg-21Deb.tdb | 728.46 | AGMG3 (x(Mg) 0.76) + AGMG3_PRIME (x(Mg) 0.77) + AGMG4 (x(Mg) 0.8) |
| AgMg-21Deb.tdb | 705.61 | B2_BCC (x(Mg) 0.59734) + AG2MG5_D811 (x(Mg) 0.71429) + AGMG3 (x(Mg) 0.76) |
| AgMg-21Deb.tdb | 705.61 | B2_BCC (x(Mg) 0.5972) + AG2MG5_D811 (x(Mg) 0.71429) + AGMG3 (x(Mg) 0.76) |
| AgMg-21Deb.tdb | 665.77 | L12_FCC (x(Mg) 0.25797) + FCC_A1 (x(Mg) 0.26028) + B2_BCC (x(Mg) 0.38676) |
| AgMg-21Deb.tdb | 665.77 | L12_FCC (x(Mg) 0.25797) + FCC_A1 (x(Mg) 0.26028) + B2_BCC (x(Mg) 0.38676) |
| AgMg-21Deb.tdb | 545.98 | AGMG3 (x(Mg) 0.76) + AGMG4_PRIME (x(Mg) 0.8) + AGMG4 (x(Mg) 0.8) |
| AgMg-21Deb.tdb | 545.98 | AGMG4_PRIME (x(Mg) 0.8) + AGMG4 (x(Mg) 0.8) + HCP_A3 (x(Mg) 0.99113) |
| AgMg-21Deb.tdb | 545.98 | AGMG4 (x(Mg) 0.8) + AGMG4_PRIME (x(Mg) 0.8) + HCP_A3 (x(Mg) 0.99118) |
| AgMg-97Lim-LB.tdb | 1028.36 | FCC_A1 (x(Mg) 0.27689) + LIQUID (x(Mg) 0.33515) + B2_BCC (x(Mg) 0.39808) |
| AgMg-97Lim-LB.tdb | 1028.36 | FCC_4SL (x(Mg) 0.27689) + LIQUID (x(Mg) 0.33515) + B2_BCC (x(Mg) 0.39808) |
| AgMg-97Lim-LB.tdb | 764.46 | B2_BCC (x(Mg) 0.62492) + AG23MG77 (x(Mg) 0.77) + LIQUID (x(Mg) 0.80909) |
| AgMg-97Lim-LB.tdb | 746.97 | AG23MG77 (x(Mg) 0.77) + LIQUID (x(Mg) 0.86342) + HCP_A3 (x(Mg) 0.96516) |
| AgMg-97Lim-LB.tdb | 746.97 | AG23MG77 (x(Mg) 0.77) + LIQUID (x(Mg) 0.8636) + HCP_A3 (x(Mg) 0.96525) |
| AgMg-97Lim-LB.tdb | 738.26 | AG23MG77 (x(Mg) 0.77) + AGMG4 (x(Mg) 0.8) + HCP_A3 (x(Mg) 0.96919) |
| AgMg-97Lim-LB.tdb | 738.26 | AG23MG77 (x(Mg) 0.77) + AGMG4 (x(Mg) 0.8) + HCP_A3 (x(Mg) 0.96938) |
| AgMg-97Lim-LB.tdb | 738.25 | AG23MG77 (x(Mg) 0.77) + AGMG4 (x(Mg) 0.8) + HCP_A3 (x(Mg) 0.96929) |
| AgMg-97Lim-LB.tdb | 665.15 | FCC_4SL (x(Mg) 0.23155) + FCC_A1 (x(Mg) 0.23155) + B2_BCC (x(Mg) 0.33727) |
| AgMg-98Spe.tdb | 1029.77 | FCC_A1 (x(Mg) 0.28068) + LIQUID (x(Mg) 0.32942) + BCC_A2 (x(Mg) 0.36645) |
| AgMg-98Spe.tdb | 765.09 | BCC_A2 (x(Mg) 0.7106) + AGMG3 (x(Mg) 0.75) + LIQUID (x(Mg) 0.75292) |
| AgMg-98Spe.tdb | 702.65 | AGMG3 (x(Mg) 0.75) + LIQUID (x(Mg) 0.85617) + HCP_A3 (x(Mg) 0.9396) |
| AgMg-98Spe.tdb | 702.65 | AGMG3 (x(Mg) 0.75) + LIQUID (x(Mg) 0.85624) + HCP_A3 (x(Mg) 0.93964) |
| AgMg-98Spe.tdb | 552.48 | AG3MG_L12 (x(Mg) 0.25) + FCC_A1 (x(Mg) 0.2928) + BCC_A2 (x(Mg) 0.35896) |
| AgMg-98Spe.tdb | 552.48 | AG3MG_L12 (x(Mg) 0.25) + FCC_A1 (x(Mg) 0.29281) + BCC_A2 (x(Mg) 0.35895) |

Convex hulls: [Materials Project DFT hull](https://data.orchid-project.org/hulls/dft-mp/AG/AG-MG.json) · [OQMD DFT hull](https://data.orchid-project.org/hulls/dft-oqmd/AG/AG-MG.json) · [CALPHAD hull AgMg-15Dai](https://data.orchid-project.org/hulls/calphad-sgte/AG/AG-MG--AgMg-15Dai.json) · [CALPHAD hull AgMg-97Lim-LB](https://data.orchid-project.org/hulls/calphad-sgte/AG/AG-MG--AgMg-97Lim-LB.json) · [CALPHAD hull AgMg-98Spe](https://data.orchid-project.org/hulls/calphad-sgte/AG/AG-MG--AgMg-98Spe.json)

## Invariant reactions (literature)

Table: Invariant reactions reported in the literature for the Ag–Mg system (6)

| T (K) | Reaction / phases | Compositions (mole fraction) | Class | Source | Location | Quote |
|---:|---|---|---|---|---|---|
| 21651 | ε' -> L + B2 | ε': Ag 0.23, Mg 0.77 | model | [1] Dai 2015; _cites Lim 1997_ | Table 1, p. 3, row 5 |  |
| 21218 | ε' -> L + B2 | ε': Ag 0.23, Mg 0.77 | model | [1] Dai 2015 | Table 1, p. 3, row 6 |  |
| 19000 | ε' -> L + B2 | ε': Ag 0.23, Mg 0.77 | experimental | [1] Dai 2015; _cites Lim 1997_ | Table 1, p. 3, row 4 |  |
| 2021 | γ -> ε' + (Mg) | γ: Ag 0.2, Mg 0.8; ε': Ag 0.23, Mg 0.77 | model | [1] Dai 2015 | Table 1, p. 3, row 3 |  |
| 1800 | γ -> ε' + (Mg) | γ: Ag 0.2, Mg 0.8; ε': Ag 0.23, Mg 0.77 | experimental | [1] Dai 2015; _cites Lim 1997_ | Table 1, p. 3, row 1 |  |
| 1160 | γ -> ε' + (Mg) | γ: Ag 0.2, Mg 0.8; ε': Ag 0.23, Mg 0.77 | model | [1] Dai 2015; _cites Lim 1997_ | Table 1, p. 3, row 2 |  |

## Other properties

### Mixing / partial (68)

Table: Mixing / partial, Ag–Mg system

| Property | Value | T (K) | Phases / composition | Class | Source | Location | Quote |
|---|---:|---:|---|---|---|---|---|
| Enthalpy of mixing; _printed: ΔmixH_ | -8.699 kJ/mol (basis unstated) ± 0.502 | 991 | liquid; _alloy: Ag 0.2057, Mg 0.7943_ | experimental | [2] Dębski 2022 | Table 2, p. 5, row 4 |  |
| Enthalpy of mixing; _printed: ΔmixH_ | -5.356 kJ/mol (basis unstated) ± 0.884 | 991 | liquid; _alloy: Ag 0.1134, Mg 0.8866_ | experimental | [2] Dębski 2022 | Table 2, p. 5, row 7 |  |
| Enthalpy of mixing; _printed: ΔmixH_ | -4.419 kJ/mol (basis unstated) ± 1.014 | 991 | liquid; _alloy: Ag 0.0934, Mg 0.9066_ | experimental | [2] Dębski 2022 | Table 2, p. 5, row 8 |  |
| Enthalpy of mixing; _printed: ΔmixH_ | -3.658 kJ/mol (basis unstated) ± 1.149 | 991 | liquid; _alloy: Ag 0.0762, Mg 0.9238_ | experimental | [2] Dębski 2022 | Table 2, p. 5, row 9 |  |
| Enthalpy of mixing; _printed: ΔmixH_ | -9.415 kJ/mol (basis unstated) ± 0.422 | 991 | liquid; _alloy: Ag 0.2332, Mg 0.7668_ | experimental | [2] Dębski 2022 | Table 2, p. 5, row 2 |  |
| Enthalpy of mixing; _printed: ΔmixH_ | -7.27 kJ/mol (basis unstated) ± 0.64 | 991 | liquid; _alloy: Ag 0.1655, Mg 0.8345_ | experimental | [2] Dębski 2022 | Table 2, p. 5, row 5 |  |
| Enthalpy of mixing; _printed: ΔmixH_ | -6.337 kJ/mol (basis unstated) ± 0.757 | 991 | liquid; _alloy: Ag 0.1378, Mg 0.8622_ | experimental | [2] Dębski 2022 | Table 2, p. 5, row 6 |  |
| Enthalpy of mixing; _printed: ΔmixH_ | -9.568 kJ/mol (basis unstated) ± 0.387 | 991 | liquid; _alloy: Ag 0.2484, Mg 0.7516_ | experimental | [2] Dębski 2022 | Table 2, p. 5, row 1 |  |
| Enthalpy of mixing; _printed: ΔmixH_ | -9.071 kJ/mol (basis unstated) ± 0.46 | 991 | liquid; _alloy: Ag 0.2197, Mg 0.7803_ | experimental | [2] Dębski 2022 | Table 2, p. 5, row 3 |  |
| Enthalpy of mixing; _printed: ΔmixH_ | -13.173 kJ/mol (basis unstated) ± 0.516 | 1141 | liquid; _alloy: Ag 0.5345, Mg 0.4655_ | experimental | [2] Dębski 2022 | Table 2, p. 5, row 20 |  |
| Enthalpy of mixing; _printed: ΔmixH_ | -11.153 kJ/mol (basis unstated) ± 0.389 | 1141 | liquid; _alloy: Ag 0.3333, Mg 0.6667_ | experimental | [2] Dębski 2022 | Table 2, p. 5, row 11 |  |
| Enthalpy of mixing; _printed: ΔmixH_ | -11.94 kJ/mol (basis unstated) ± 0.397 | 1141 | liquid; _alloy: Ag 0.366, Mg 0.634_ | experimental | [2] Dębski 2022 | Table 2, p. 5, row 12 |  |
| Enthalpy of mixing; _printed: ΔmixH_ | -12.752 kJ/mol (basis unstated) ± 0.411 | 1141 | liquid; _alloy: Ag 0.4053, Mg 0.5947_ | experimental | [2] Dębski 2022 | Table 2, p. 5, row 14 |  |
| Enthalpy of mixing; _printed: ΔmixH_ | -13.219 kJ/mol (basis unstated) ± 0.497 | 1141 | liquid; _alloy: Ag 0.516, Mg 0.484_ | experimental | [2] Dębski 2022 | Table 2, p. 5, row 19 |  |
| Enthalpy of mixing; _printed: ΔmixH_ | -13.451 kJ/mol (basis unstated) ± 0.436 | 1141 | liquid; _alloy: Ag 0.4548, Mg 0.5452_ | experimental | [2] Dębski 2022 | Table 2, p. 5, row 16 |  |
| Enthalpy of mixing; _printed: ΔmixH_ | -10.215 kJ/mol (basis unstated) ± 0.381 | 1141 | liquid; _alloy: Ag 0.2968, Mg 0.7032_ | experimental | [2] Dębski 2022 | Table 2, p. 5, row 10 |  |
| Enthalpy of mixing; _printed: ΔmixH_ | -13.174 kJ/mol (basis unstated) ± 0.534 | 1141 | liquid; _alloy: Ag 0.5522, Mg 0.4478_ | experimental | [2] Dębski 2022 | Table 2, p. 5, row 21 |  |
| Enthalpy of mixing; _printed: ΔmixH_ | -12.989 kJ/mol (basis unstated) ± 0.551 | 1141 | liquid; _alloy: Ag 0.5645, Mg 0.4355_ | experimental | [2] Dębski 2022 | Table 2, p. 5, row 22 |  |
| Enthalpy of mixing; _printed: ΔmixH_ | -13.338 kJ/mol (basis unstated) ± 0.477 | 1141 | liquid; _alloy: Ag 0.4981, Mg 0.5019_ | experimental | [2] Dębski 2022 | Table 2, p. 5, row 18 |  |
| Enthalpy of mixing; _printed: ΔmixH_ | -13.194 kJ/mol (basis unstated) ± 0.422 | 1141 | liquid; _alloy: Ag 0.4311, Mg 0.5689_ | experimental | [2] Dębski 2022 | Table 2, p. 5, row 15 |  |
| Enthalpy of mixing; _printed: ΔmixH_ | -12.42 kJ/mol (basis unstated) ± 0.404 | 1141 | liquid; _alloy: Ag 0.3878, Mg 0.6122_ | experimental | [2] Dębski 2022 | Table 2, p. 5, row 13 |  |
| Enthalpy of mixing; _printed: ΔmixH_ | -12.901 kJ/mol (basis unstated) ± 0.568 | 1141 | liquid; _alloy: Ag 0.5777, Mg 0.4223_ | experimental | [2] Dębski 2022 | Table 2, p. 5, row 23 |  |
| Enthalpy of mixing; _printed: ΔmixH_ | -13.547 kJ/mol (basis unstated) ± 0.454 | 1141 | liquid; _alloy: Ag 0.4782, Mg 0.5218_ | experimental | [2] Dębski 2022 | Table 2, p. 5, row 17 |  |
| Enthalpy of mixing; _printed: ΔmixH_ | -4.879 kJ/mol (basis unstated) ± 0.044 | 1272 | liquid; _alloy: Ag 0.9012, Mg 0.0988_ | experimental | [2] Dębski 2022 | Table 2, p. 5, row 25 |  |
| Enthalpy of mixing; _printed: ΔmixH_ | -13.177 kJ/mol (basis unstated) ± 0.199 | 1272 | liquid; _alloy: Ag 0.5919, Mg 0.4081_ | experimental | [2] Dębski 2022 | Table 2, p. 5, row 34 |  |
| Enthalpy of mixing; _printed: ΔmixH_ | -9.821 kJ/mol (basis unstated) ± 0.066 | 1272 | liquid; _alloy: Ag 0.7707, Mg 0.2293_ | experimental | [2] Dębski 2022 | Table 2, p. 5, row 28 |  |
| Enthalpy of mixing; _printed: ΔmixH_ | -10.894 kJ/mol (basis unstated) ± 0.081 | 1272 | liquid; _alloy: Ag 0.7309, Mg 0.2691_ | experimental | [2] Dębski 2022 | Table 2, p. 5, row 29 |  |
| Enthalpy of mixing; _printed: ΔmixH_ | -11.855 kJ/mol (basis unstated) ± 0.091 | 1272 | liquid; _alloy: Ag 0.6979, Mg 0.3021_ | experimental | [2] Dębski 2022 | Table 2, p. 5, row 30 |  |
| Enthalpy of mixing; _printed: ΔmixH_ | -13.076 kJ/mol (basis unstated) ± 0.166 | 1272 | liquid; _alloy: Ag 0.6156, Mg 0.3844_ | experimental | [2] Dębski 2022 | Table 2, p. 5, row 33 |  |
| Enthalpy of mixing; _printed: ΔmixH_ | -12.488 kJ/mol (basis unstated) ± 0.108 | 1272 | liquid; _alloy: Ag 0.6696, Mg 0.3304_ | experimental | [2] Dębski 2022 | Table 2, p. 5, row 31 |  |
| Enthalpy of mixing; _printed: ΔmixH_ | -12.773 kJ/mol (basis unstated) ± 0.138 | 1272 | liquid; _alloy: Ag 0.6418, Mg 0.3582_ | experimental | [2] Dębski 2022 | Table 2, p. 5, row 32 |  |
| Enthalpy of mixing; _printed: ΔmixH_ | -6.898 kJ/mol (basis unstated) ± 0.052 | 1272 | liquid; _alloy: Ag 0.8527, Mg 0.1473_ | experimental | [2] Dębski 2022 | Table 2, p. 5, row 26 |  |
| Enthalpy of mixing; _printed: ΔmixH_ | -2.573 kJ/mol (basis unstated) ± 0.029 | 1272 | liquid; _alloy: Ag 0.9527, Mg 0.0473_ | experimental | [2] Dębski 2022 | Table 2, p. 5, row 24 |  |
| Enthalpy of mixing; _printed: ΔmixH_ | -8.696 kJ/mol (basis unstated) ± 0.058 | 1272 | liquid; _alloy: Ag 0.8075, Mg 0.1925_ | experimental | [2] Dębski 2022 | Table 2, p. 5, row 27 |  |
| Partial enthalpy; _printed: ΔH̄\_Mg_ | -3.216 kJ/mol (basis unstated) | 991 | liquid; _alloy: Ag 0.2057, Mg 0.7943_ | experimental | [2] Dębski 2022 | Table 2, p. 5, row 4 |  |
| Partial enthalpy; _printed: ΔH̄\_Mg_ | -0.787 kJ/mol (basis unstated) | 991 | liquid; _alloy: Ag 0.1134, Mg 0.8866_ | experimental | [2] Dębski 2022 | Table 2, p. 5, row 7 |  |
| Partial enthalpy; _printed: ΔH̄\_Mg_ | -0.049 kJ/mol (basis unstated) | 991 | liquid; _alloy: Ag 0.0934, Mg 0.9066_ | experimental | [2] Dębski 2022 | Table 2, p. 5, row 8 |  |
| Partial enthalpy; _printed: ΔH̄\_Mg_ | -0.289 kJ/mol (basis unstated) | 991 | liquid; _alloy: Ag 0.0762, Mg 0.9238_ | experimental | [2] Dębski 2022 | Table 2, p. 5, row 9 |  |
| Partial enthalpy; _printed: ΔH̄\_Mg_ | -7.051 kJ/mol (basis unstated) | 991 | liquid; _alloy: Ag 0.2332, Mg 0.7668_ | experimental | [2] Dębski 2022 | Table 2, p. 5, row 2 |  |
| Partial enthalpy; _printed: ΔH̄\_Mg_ | -1.382 kJ/mol (basis unstated) | 991 | liquid; _alloy: Ag 0.1655, Mg 0.8345_ | experimental | [2] Dębski 2022 | Table 2, p. 5, row 5 |  |
| Partial enthalpy; _printed: ΔH̄\_Mg_ | -1.708 kJ/mol (basis unstated) | 991 | liquid; _alloy: Ag 0.1378, Mg 0.8622_ | experimental | [2] Dębski 2022 | Table 2, p. 5, row 6 |  |
| Partial enthalpy; _printed: ΔH̄\_Mg_ | -12.73 kJ/mol (basis unstated) | 991 | liquid; _alloy: Ag 0.2484, Mg 0.7516_ | experimental | [2] Dębski 2022 | Table 2, p. 5, row 1 |  |
| Partial enthalpy; _printed: ΔH̄\_Mg_ | -3.499 kJ/mol (basis unstated) | 991 | liquid; _alloy: Ag 0.2197, Mg 0.7803_ | experimental | [2] Dębski 2022 | Table 2, p. 5, row 3 |  |
| Partial enthalpy; _printed: ΔH̄\_Ag_ | -12.02 kJ/mol (basis unstated) | 1141 | liquid; _alloy: Ag 0.5345, Mg 0.4655_ | experimental | [2] Dębski 2022 | Table 2, p. 5, row 20 |  |
| Partial enthalpy; _printed: ΔH̄\_Ag_ | -28.278 kJ/mol (basis unstated) | 1141 | liquid; _alloy: Ag 0.3333, Mg 0.6667_ | experimental | [2] Dębski 2022 | Table 2, p. 5, row 11 |  |
| Partial enthalpy; _printed: ΔH̄\_Ag_ | -27.239 kJ/mol (basis unstated) | 1141 | liquid; _alloy: Ag 0.366, Mg 0.634_ | experimental | [2] Dębski 2022 | Table 2, p. 5, row 12 |  |
| Partial enthalpy; _printed: ΔH̄\_Ag_ | -24 kJ/mol (basis unstated) | 1141 | liquid; _alloy: Ag 0.4053, Mg 0.5947_ | experimental | [2] Dębski 2022 | Table 2, p. 5, row 14 |  |
| Partial enthalpy; _printed: ΔH̄\_Ag_ | -9.973 kJ/mol (basis unstated) | 1141 | liquid; _alloy: Ag 0.516, Mg 0.484_ | experimental | [2] Dębski 2022 | Table 2, p. 5, row 19 |  |
| Partial enthalpy; _printed: ΔH̄\_Ag_ | -19.359 kJ/mol (basis unstated) | 1141 | liquid; _alloy: Ag 0.4548, Mg 0.5452_ | experimental | [2] Dębski 2022 | Table 2, p. 5, row 16 |  |
| Partial enthalpy; _printed: ΔH̄\_Mg_ | -14.526 kJ/mol (basis unstated) | 1141 | liquid; _alloy: Ag 0.2968, Mg 0.7032_ | experimental | [2] Dębski 2022 | Table 2, p. 5, row 10 |  |
| Partial enthalpy; _printed: ΔH̄\_Ag_ | -13.209 kJ/mol (basis unstated) | 1141 | liquid; _alloy: Ag 0.5522, Mg 0.4478_ | experimental | [2] Dębski 2022 | Table 2, p. 5, row 21 |  |
| Partial enthalpy; _printed: ΔH̄\_Ag_ | -6.428 kJ/mol (basis unstated) | 1141 | liquid; _alloy: Ag 0.5645, Mg 0.4355_ | experimental | [2] Dębski 2022 | Table 2, p. 5, row 22 |  |
| Partial enthalpy; _printed: ΔH̄\_Ag_ | -8.096 kJ/mol (basis unstated) | 1141 | liquid; _alloy: Ag 0.4981, Mg 0.5019_ | experimental | [2] Dębski 2022 | Table 2, p. 5, row 18 |  |
| Partial enthalpy; _printed: ΔH̄\_Ag_ | -22.96 kJ/mol (basis unstated) | 1141 | liquid; _alloy: Ag 0.4311, Mg 0.5689_ | experimental | [2] Dębski 2022 | Table 2, p. 5, row 15 |  |
| Partial enthalpy; _printed: ΔH̄\_Ag_ | -25.851 kJ/mol (basis unstated) | 1141 | liquid; _alloy: Ag 0.3878, Mg 0.6122_ | experimental | [2] Dębski 2022 | Table 2, p. 5, row 13 |  |
| Partial enthalpy; _printed: ΔH̄\_Ag_ | -10.127 kJ/mol (basis unstated) | 1141 | liquid; _alloy: Ag 0.5777, Mg 0.4223_ | experimental | [2] Dębski 2022 | Table 2, p. 5, row 23 |  |
| Partial enthalpy; _printed: ΔH̄\_Ag_ | -15.688 kJ/mol (basis unstated) | 1141 | liquid; _alloy: Ag 0.4782, Mg 0.5218_ | experimental | [2] Dębski 2022 | Table 2, p. 5, row 17 |  |
| Partial enthalpy; _printed: ΔH̄\_Mg_ | -45.183 kJ/mol (basis unstated) | 1272 | liquid; _alloy: Ag 0.9012, Mg 0.0988_ | experimental | [2] Dębski 2022 | Table 2, p. 5, row 25 |  |
| Partial enthalpy; _printed: ΔH̄\_Mg_ | -15.722 kJ/mol (basis unstated) | 1272 | liquid; _alloy: Ag 0.5919, Mg 0.4081_ | experimental | [2] Dębski 2022 | Table 2, p. 5, row 34 |  |
| Partial enthalpy; _printed: ΔH̄\_Mg_ | -33.364 kJ/mol (basis unstated) | 1272 | liquid; _alloy: Ag 0.7707, Mg 0.2293_ | experimental | [2] Dębski 2022 | Table 2, p. 5, row 28 |  |
| Partial enthalpy; _printed: ΔH̄\_Mg_ | -30.577 kJ/mol (basis unstated) | 1272 | liquid; _alloy: Ag 0.7309, Mg 0.2691_ | experimental | [2] Dębski 2022 | Table 2, p. 5, row 29 |  |
| Partial enthalpy; _printed: ΔH̄\_Mg_ | -32.182 kJ/mol (basis unstated) | 1272 | liquid; _alloy: Ag 0.6979, Mg 0.3021_ | experimental | [2] Dębski 2022 | Table 2, p. 5, row 30 |  |
| Partial enthalpy; _printed: ΔH̄\_Mg_ | -20.159 kJ/mol (basis unstated) | 1272 | liquid; _alloy: Ag 0.6156, Mg 0.3844_ | experimental | [2] Dębski 2022 | Table 2, p. 5, row 33 |  |
| Partial enthalpy; _printed: ΔH̄\_Mg_ | -27.481 kJ/mol (basis unstated) | 1272 | liquid; _alloy: Ag 0.6696, Mg 0.3304_ | experimental | [2] Dębski 2022 | Table 2, p. 5, row 31 |  |
| Partial enthalpy; _printed: ΔH̄\_Mg_ | -19.364 kJ/mol (basis unstated) | 1272 | liquid; _alloy: Ag 0.6418, Mg 0.3582_ | experimental | [2] Dębski 2022 | Table 2, p. 5, row 32 |  |
| Partial enthalpy; _printed: ΔH̄\_Mg_ | -42.411 kJ/mol (basis unstated) | 1272 | liquid; _alloy: Ag 0.8527, Mg 0.1473_ | experimental | [2] Dębski 2022 | Table 2, p. 5, row 26 |  |
| Partial enthalpy; _printed: ΔH̄\_Mg_ | -54.443 kJ/mol (basis unstated) | 1272 | liquid; _alloy: Ag 0.9527, Mg 0.0473_ | experimental | [2] Dębski 2022 | Table 2, p. 5, row 24 |  |
| Partial enthalpy; _printed: ΔH̄\_Mg_ | -40.854 kJ/mol (basis unstated) | 1272 | liquid; _alloy: Ag 0.8075, Mg 0.1925_ | experimental | [2] Dębski 2022 | Table 2, p. 5, row 27 |  |

### Heat capacity / entropy / enthalpy (27)

Table: Heat capacity / entropy / enthalpy, Ag–Mg system

| Property | Value | T (K) | Phases / composition | Class | Source | Location | Quote |
|---|---:|---:|---|---|---|---|---|
| Heat content; _printed: H_DISS-Mg_ | -11 J | 991 | liquid; _alloy: Ag 0.2332, Mg 0.7668_ | experimental | [2] Dębski 2022 | Table 2, p. 5, row 2 |  |
| Heat content; _printed: H_DISS-Mg_ | -10 J | 991 | liquid; _alloy: Ag 0.1655, Mg 0.8345_ | experimental | [2] Dębski 2022 | Table 2, p. 5, row 5 |  |
| Heat content; _printed: H_DISS-Mg_ | -12 J | 991 | liquid; _alloy: Ag 0.1378, Mg 0.8622_ | experimental | [2] Dębski 2022 | Table 2, p. 5, row 6 |  |
| Heat content; _printed: H_DISS-Mg_ | -225 J | 991 | liquid; _alloy: Ag 0.2484, Mg 0.7516_ | experimental | [2] Dębski 2022 | Table 2, p. 5, row 1 |  |
| Heat content; _printed: H_DISS-Ag_ | -17 J | 1141 | liquid; _alloy: Ag 0.5345, Mg 0.4655_ | experimental | [2] Dębski 2022 | Table 2, p. 5, row 20 |  |
| Heat content; _printed: H_DISS-Ag_ | -37 J | 1141 | liquid; _alloy: Ag 0.3333, Mg 0.6667_ | experimental | [2] Dębski 2022 | Table 2, p. 5, row 11 |  |
| Heat content; _printed: H_DISS-Ag_ | -36 J | 1141 | liquid; _alloy: Ag 0.366, Mg 0.634_ | experimental | [2] Dębski 2022 | Table 2, p. 5, row 12 |  |
| Heat content; _printed: H_DISS-Ag_ | -20 J | 1141 | liquid; _alloy: Ag 0.4053, Mg 0.5947_ | experimental | [2] Dębski 2022 | Table 2, p. 5, row 14 |  |
| Heat content; _printed: H_DISS-Ag_ | -12 J | 1141 | liquid; _alloy: Ag 0.516, Mg 0.484_ | experimental | [2] Dębski 2022 | Table 2, p. 5, row 19 |  |
| Heat content; _printed: H_DISS-Ag_ | -25 J | 1141 | liquid; _alloy: Ag 0.4548, Mg 0.5452_ | experimental | [2] Dębski 2022 | Table 2, p. 5, row 16 |  |
| Heat content; _printed: H_DISS-Ag_ | -19 J | 1141 | liquid; _alloy: Ag 0.5522, Mg 0.4478_ | experimental | [2] Dębski 2022 | Table 2, p. 5, row 21 |  |
| Heat content; _printed: H_DISS-Ag_ | -10 J | 1141 | liquid; _alloy: Ag 0.4981, Mg 0.5019_ | experimental | [2] Dębski 2022 | Table 2, p. 5, row 18 |  |
| Heat content; _printed: H_DISS-Ag_ | -30 J | 1141 | liquid; _alloy: Ag 0.4311, Mg 0.5689_ | experimental | [2] Dębski 2022 | Table 2, p. 5, row 15 |  |
| Heat content; _printed: H_DISS-Ag_ | -25 J | 1141 | liquid; _alloy: Ag 0.3878, Mg 0.6122_ | experimental | [2] Dębski 2022 | Table 2, p. 5, row 13 |  |
| Heat content; _printed: H_DISS-Ag_ | -12 J | 1141 | liquid; _alloy: Ag 0.5777, Mg 0.4223_ | experimental | [2] Dębski 2022 | Table 2, p. 5, row 23 |  |
| Heat content; _printed: H_DISS-Ag_ | -22 J | 1141 | liquid; _alloy: Ag 0.4782, Mg 0.5218_ | experimental | [2] Dębski 2022 | Table 2, p. 5, row 17 |  |
| Heat content; _printed: H_DISS-Mg_ | -73 J | 1272 | liquid; _alloy: Ag 0.9012, Mg 0.0988_ | experimental | [2] Dębski 2022 | Table 2, p. 5, row 25 |  |
| Heat content; _printed: H_DISS-Mg_ | -27 J | 1272 | liquid; _alloy: Ag 0.5919, Mg 0.4081_ | experimental | [2] Dębski 2022 | Table 2, p. 5, row 34 |  |
| Heat content; _printed: H_DISS-Mg_ | -53 J | 1272 | liquid; _alloy: Ag 0.7707, Mg 0.2293_ | experimental | [2] Dębski 2022 | Table 2, p. 5, row 28 |  |
| Heat content; _printed: H_DISS-Mg_ | -58 J | 1272 | liquid; _alloy: Ag 0.7309, Mg 0.2691_ | experimental | [2] Dębski 2022 | Table 2, p. 5, row 29 |  |
| Heat content; _printed: H_DISS-Mg_ | -56 J | 1272 | liquid; _alloy: Ag 0.6979, Mg 0.3021_ | experimental | [2] Dębski 2022 | Table 2, p. 5, row 30 |  |
| Heat content; _printed: H_DISS-Mg_ | -36 J | 1272 | liquid; _alloy: Ag 0.6156, Mg 0.3844_ | experimental | [2] Dębski 2022 | Table 2, p. 5, row 33 |  |
| Heat content; _printed: H_DISS-Mg_ | -45 J | 1272 | liquid; _alloy: Ag 0.6696, Mg 0.3304_ | experimental | [2] Dębski 2022 | Table 2, p. 5, row 31 |  |
| Heat content; _printed: H_DISS-Mg_ | -34 J | 1272 | liquid; _alloy: Ag 0.6418, Mg 0.3582_ | experimental | [2] Dębski 2022 | Table 2, p. 5, row 32 |  |
| Heat content; _printed: H_DISS-Mg_ | -72 J | 1272 | liquid; _alloy: Ag 0.8527, Mg 0.1473_ | experimental | [2] Dębski 2022 | Table 2, p. 5, row 26 |  |
| Heat content; _printed: H_DISS-Mg_ | -72 J | 1272 | liquid; _alloy: Ag 0.9527, Mg 0.0473_ | experimental | [2] Dębski 2022 | Table 2, p. 5, row 24 |  |
| Heat content; _printed: H_DISS-Mg_ | -72 J | 1272 | liquid; _alloy: Ag 0.8075, Mg 0.1925_ | experimental | [2] Dębski 2022 | Table 2, p. 5, row 27 |  |

### Crystal structure (10)

Table: Crystal structure, Ag–Mg system

| Property | Value | T (K) | Phases / composition | Class | Source | Location | Quote |
|---|---:|---:|---|---|---|---|---|
| Lattice a | 4.154 Å | 0 | Ag3Mg; _alloy: Mg 0.25_ | DFT | [2] Dębski 2022 | Table 3, p. 6, row 2 |  |
| Lattice a | 3.331 Å | 0 | AgMg; _alloy: Mg 0.5_ | DFT | [2] Dębski 2022 | Table 3, p. 6, row 3 |  |
| Lattice a | 4.154 Å | 0 | FCC_A1(Mg); _alloy: Mg 1_ | DFT | [2] Dębski 2022 | Table 3, p. 6, row 1 |  |
| Lattice a | 3.209 Å | 0 | HCP_A3(Zn) | DFT | [2] Dębski 2022 | Table 3, p. 6, row 7 |  |
| Lattice a | 12.49 Å | 0 | γ’ | DFT | [2] Dębski 2022 | Table 3, p. 6, row 6 |  |
| Lattice a | 12.389 Å | 0 | ε | DFT | [2] Dębski 2022 | Table 3, p. 6, row 5 |  |
| Lattice a | 8.67 Å | 0 | κ | DFT | [2] Dębski 2022 | Table 3, p. 6, row 4 |  |
| Lattice c | 5.154 Å | 0 | HCP_A3(Zn) | DFT | [2] Dębski 2022 | Table 3, p. 6, row 7 |  |
| Lattice c | 14.448 Å | 0 | γ’ | DFT | [2] Dębski 2022 | Table 3, p. 6, row 6 |  |
| Lattice c | 8.913 Å | 0 | κ | DFT | [2] Dębski 2022 | Table 3, p. 6, row 4 |  |

## Sources

Reporting papers the values were read from (a value cited from another work names that work in its row).

1. Cong (Leo) Dai, Dmitri V. Malakhov, Reoptimization of the Ag–Mg system, Journal of Alloys and Compounds 619, 20-25 (2015). [doi:10.1016/j.jallcom.2014.08.075](https://doi.org/10.1016/j.jallcom.2014.08.075)
2. A. Dębski, W. Gierlotka, W. Gąsior, Calorimetric studies and thermodynamic calculations of the Ag-Mg system, Journal of Alloys and Compounds 891, 161937 (2022). [doi:10.1016/j.jallcom.2021.161937](https://doi.org/10.1016/j.jallcom.2021.161937)

## Please cite

- R. Arróyave, J. Saal, D. Shin, ORCHID literature values (version 2026.10; Version 1, machine-extracted), Zenodo (2026). https://doi.org/10.5281/zenodo.PENDING-literature
- R. Arróyave, J. Saal, D. Shin, ORCHID calculated binary phase diagrams (version 2026.10), Zenodo (2026). https://doi.org/10.5281/zenodo.PENDING-phase-diagrams
- R. Arróyave, J. Saal, D. Shin, ORCHID binary convex hulls (Materials Project, OQMD, assessed CALPHAD) (version 2026.10), Zenodo (2026). https://doi.org/10.5281/zenodo.PENDING-hulls
- R. Arróyave, J. Saal, D. Shin, ORCHID data (version 2026.10; Version 1, machine-extracted), Zenodo (2026). https://doi.org/10.5281/zenodo.PENDING-orchid-data

Also cite the original source of every value you use (paper_citation / paper_doi, and cited_dois for values the paper cites from earlier work); B. Hallstedt, The SGTE collection of binary datasets, Calphad 89 (2025) 102833, https://doi.org/10.1016/j.calphad.2025.102833 (CC BY 4.0), and the original assessment named in each file; A. Jain et al., The Materials Project: A materials genome approach to accelerating materials innovation, APL Materials 1 (2013) 011002, https://doi.org/10.1063/1.4812323 (CC BY 4.0); J. E. Saal et al., JOM 65 (2013) 1501, https://doi.org/10.1007/s11837-013-0755-4 and S. Kirklin et al., npj Comput. Mater. 1 (2015) 15010, https://doi.org/10.1038/npjcompumats.2015.10 (CC BY 4.0).

Version 1, machine-extracted: values were read from papers by language-model readers constrained to quote their source and checked automatically (quote verification, field-placement rule, printed-page sign checks, DFT and Kim et al. 2017 cross-checks); a hand-checked precision sample is in progress.

```bibtex
@misc{orchid_literature_2026,
  author    = {Arr{\'o}yave, Raymundo and Saal, James and Shin, Dongwon},
  title     = {{ORCHID literature values}},
  version   = {2026.10},
  publisher = {Zenodo},
  year      = {2026},
  doi       = {10.5281/zenodo.PENDING-literature},
  url       = {https://doi.org/10.5281/zenodo.PENDING-literature},
  note      = {Version 1, machine-extracted}
}

@misc{orchid_phase_diagrams_2026,
  author    = {Arr{\'o}yave, Raymundo and Saal, James and Shin, Dongwon},
  title     = {{ORCHID calculated binary phase diagrams}},
  version   = {2026.10},
  publisher = {Zenodo},
  year      = {2026},
  doi       = {10.5281/zenodo.PENDING-phase-diagrams},
  url       = {https://doi.org/10.5281/zenodo.PENDING-phase-diagrams}
}

@misc{orchid_hulls_2026,
  author    = {Arr{\'o}yave, Raymundo and Saal, James and Shin, Dongwon},
  title     = {{ORCHID binary convex hulls (Materials Project, OQMD, assessed CALPHAD)}},
  version   = {2026.10},
  publisher = {Zenodo},
  year      = {2026},
  doi       = {10.5281/zenodo.PENDING-hulls},
  url       = {https://doi.org/10.5281/zenodo.PENDING-hulls}
}

@misc{orchid_data_2026,
  author    = {Arr{\'o}yave, Raymundo and Saal, James and Shin, Dongwon},
  title     = {{ORCHID data}},
  version   = {2026.10},
  publisher = {Zenodo},
  year      = {2026},
  doi       = {10.5281/zenodo.PENDING-orchid-data},
  url       = {https://doi.org/10.5281/zenodo.PENDING-orchid-data},
  note      = {Version 1, machine-extracted}
}
```

---

Derived data CC BY 4.0 ([licence](https://creativecommons.org/licenses/by/4.0/)): cite ORCHID ([CITATION.cff](https://data.orchid-project.org/CITATION.cff)) and the original sources. Each quoted sentence is reproduced under fair use so the value can be checked; source papers, page images and full text are not redistributed. Field reference: [SCHEMA.md](https://data.orchid-project.org/literature/SCHEMA.md). Machine-readable guide: [llms.txt](https://data.orchid-project.org/llms.txt).
