Repository: orchid-calphad/orchid-data

# ORCHID data

Open data of the **ORCHID** project (Open Repository for CALPHAD Hypotheses, Intelligence, and Discovery),
served at <https://data.orchid-project.org> and browsable at <https://orchid-project.org>.

**Release v2026.10. Version 1, machine-extracted: values were read from papers by language-model readers constrained to quote their source and checked automatically (quote verification, field-placement rule, printed-page sign checks, DFT and Kim et al. 2017 cross-checks); a hand-checked precision sample is in progress.**

| Folder | Content |
|---|---|

File: systems/AG-PB-SB.md
# Ag–Pb–Sb system

> Ag–Pb–Sb system: 6 accepted literature values (invariant reaction 6) and 0 calculated phase diagram(s) from ORCHID, each value with evidence class, source, page and quote.

HTML: https://data.orchid-project.org/systems/AG-PB-SB.html · Markdown: https://data.orchid-project.org/systems/AG-PB-SB.md

6 accepted literature values from 1 paper(s) (experimental 3, model 3); 0 calculated phase diagram(s).

Data: [JSON](https://data.orchid-project.org/literature/systems/AG-PB-SB.json) · [CSV](https://data.orchid-project.org/systems/AG-PB-SB.csv) · [interactive explorer](https://orchid-project.org/data-explorer/#AG-PB-SB) · [papers (bibliography)](https://data.orchid-project.org/bibliography/pages/systems/AG-PB-SB.html) · [Markdown](https://data.orchid-project.org/systems/AG-PB-SB.md)

Table: Accepted values by evidence class

| Evidence class | Values |
|---|---:|
| experimental | 3 |
| model | 3 |

Table: Accepted values by property group

| Property group | Values |
|---|---:|
| invariant reaction | 6 |

## Invariant reactions (literature)

Table: Invariant reactions reported in the literature for the Ag–Pb–Sb system (6)

| T (K) | Reaction / phases | Compositions (mole fraction) | Class | Source | Location | Quote |
|---:|---|---|---|---|---|---|
| 570 | quasi-peritectic: L + (Ag) -> ζ + (Pb) | L: Ag 0.0374, Pb 0.9395, Sb 0.0232; (Ag): Ag 0.9465, Sb 0.0535; ζ: Ag 0.9104, Sb 0.0896; (Pb): Pb 0.9915, Sb 0.0085 | experimental | [1] Lee 1994 | Table 3, p. 7, row 1; `ORC-VBQLG6WGSR` |  |
| 565.3 | quasi-peritectic: L + (Ag) -> ζ + (Pb) | L: Ag 0.042, Pb 0.9186, Sb 0.0394; (Ag): Ag 0.9288, Pb 0.0081, Sb 0.0631; ζ: Ag 0.8932, Sb 0.1068; (Pb): Ag 0.0159, Pb 0.9825, Sb 0.0016 | model | [1] Lee 1994 | Table 3, p. 7, row 2; `ORC-GPBLHJR2YX` |  |
| 554 | quasi-peritectic: L + ζ -> ε + (Pb) | L: Ag 0.03859, Pb 0.8868, Sb 0.0747; ζ: Ag 0.8464, Sb 0.1536; ε: Ag 0.7619, Sb 0.2381; (Pb): Ag 0.0015, Pb 0.9703, Sb 0.0282 | model | [1] Lee 1994 | Table 3, p. 7, row 4; `ORC-T5SCJEDNFN` |  |
| 545 | quasi-peritectic: L + ζ -> ε + (Pb) | L: Ag 0.0291, Pb 0.8743, Sb 0.0966; ζ: Ag 0.8464, Sb 0.1536; ε: Ag 0.7814, Sb 0.2186; (Pb): Pb 0.9664, Sb 0.0336 | experimental | [1] Lee 1994 | Table 3, p. 7, row 3; `ORC-J7TTYS6LKK` |  |
| 517.7 | eutectic: L -> (Sb) + ε + (Pb) | L: Ag 0.0246, Pb 0.7979, Sb 0.1775; (Sb): Sb 0.97; ε: Ag 0.7343, Sb 0.2657; (Pb): Pb 0.9419, Sb 0.0581 | experimental | [1] Lee 1994 | Table 3, p. 7, row 5; `ORC-VX4M65K2HS` |  |
| 512.8 | eutectic: L -> (Sb) + ε + (Pb) | L: Ag 0.0236, Pb 0.8059, Sb 0.1705; (Sb): Pb 0.0177, Sb 0.9823; ε: Ag 0.7487, Sb 0.2513; (Pb): Ag 8.000e-4, Pb 0.95, Sb 0.0492 | model | [1] Lee 1994 | Table 3, p. 7, row 6; `ORC-6E2MCPVL4K` |  |

## Sources

Reporting papers the values were read from (a value cited from another work names that work in its row).

1. Byung-Zu Lee, Chang-Seok Oh, Dong Nyung Lee, A thermodynamic evaluation of the AgPbSb system, Journal of Alloys and Compounds 215, 293-301 (1994). [doi:10.1016/0925-8388(94)90857-5](https://doi.org/10.1016/0925-8388%2894%2990857-5)

## Please cite

- R. Arróyave, J. Saal, D. Shin, ORCHID-Values: thermodynamic and phase-equilibrium values read from the literature (version 2026.10; Version 1, machine-extracted), Zenodo (2026). https://doi.org/10.5281/zenodo.23735569
- R. Arróyave, J. Saal, D. Shin, ORCHID data: umbrella record of the ORCHID datasets (version 2026.10; Version 1, machine-extracted), Zenodo (2026). https://doi.org/10.5281/zenodo.23736065

Also cite the original source of every value you use (paper_citation / paper_doi, and cited_dois for values the paper cites from earlier work); B. Hallstedt, The SGTE collection of binary datasets, Calphad 89 (2025) 102833, https://doi.org/10.1016/j.calphad.2025.102833 (CC BY 4.0), and the original assessment named in each file; A. Jain et al., The Materials Project: A materials genome approach to accelerating materials innovation, APL Materials 1 (2013) 011002, https://doi.org/10.1063/1.4812323 (CC BY 4.0); J. E. Saal et al., JOM 65 (2013) 1501, https://doi.org/10.1007/s11837-013-0755-4 and S. Kirklin et al., npj Comput. Mater. 1 (2015) 15010, https://doi.org/10.1038/npjcompumats.2015.10 (CC BY 4.0).

Version 1, machine-extracted: values were read by language-model readers constrained to quote their source and checked automatically, and the release was then audited on the printed pages by adversarial audits, an independent second review of fit-facing records and a preliminary human review of a frozen sample. Flags such as accepted and ESPEI-ready record screening results, not certification; known issues are listed in the release notes.

```bibtex
@misc{orchid_literature_2026,
  author    = {Arr{\'o}yave, Raymundo and Saal, James and Shin, Dongwon},
  title     = {{ORCHID-Values: thermodynamic and phase-equilibrium values read from the literature}},
  version   = {2026.10},
  publisher = {Zenodo},
  year      = {2026},
  doi       = {10.5281/zenodo.23735569},
  url       = {https://doi.org/10.5281/zenodo.23735569},
  note      = {Version 1, machine-extracted}
}

@misc{orchid_data_2026,
  author    = {Arr{\'o}yave, Raymundo and Saal, James and Shin, Dongwon},
  title     = {{ORCHID data: umbrella record of the ORCHID datasets}},
  version   = {2026.10},
  publisher = {Zenodo},
  year      = {2026},
  doi       = {10.5281/zenodo.23736065},
  url       = {https://doi.org/10.5281/zenodo.23736065},
  note      = {Version 1, machine-extracted}
}
```

---

Derived data CC BY 4.0 ([licence](https://creativecommons.org/licenses/by/4.0/)): cite ORCHID ([CITATION.cff](https://data.orchid-project.org/CITATION.cff)) and the original sources. Quotes are short excerpts kept so that each value can be checked; they remain under the publishers' copyright and are not relicensed. Source papers, page images and full text are not redistributed. Field reference: [SCHEMA.md](https://data.orchid-project.org/literature/SCHEMA.md). Machine-readable guide: [llms.txt](https://data.orchid-project.org/llms.txt). Found an error? The report link of a value (Markdown: its id, ORC-..., in the Location column) opens a pre-filled GitHub issue, https://github.com/orchid-calphad/orchid-data/issues/new?template=report-value-error.yml&record_id=\<id>, carrying only the record id, source and value; [how to contribute](https://orchid-project.org/contribute/).

File: systems/AG-PB.md (part 1 of 2)
# Ag–Pb system

> Ag–Pb system: 387 accepted literature values (heat capacity / entropy / enthalpy 342, mixing / partial 45) and 7 calculated phase diagram(s) from ORCHID, each value with evidence class, source, page and quote.

HTML: https://data.orchid-project.org/systems/AG-PB.html · Markdown: https://data.orchid-project.org/systems/AG-PB.md

387 accepted literature values from 1 paper(s) (experimental 386, model 1); 7 calculated phase diagram(s). 11 further extracted value(s) not accepted by the reader-agreement checks are only in the JSON/CSV.

Data: [JSON](https://data.orchid-project.org/literature/systems/AG-PB.json) · [CSV](https://data.orchid-project.org/systems/AG-PB.csv) · [interactive explorer](https://orchid-project.org/data-explorer/#AG-PB) · [interactive phase diagram](https://orchid-project.org/phase-diagrams/#AG-PB/AgPb-00Luk-LB.json) · [phases (4)](https://data.orchid-project.org/phases/pages/AG-PB.html) · [papers (bibliography)](https://data.orchid-project.org/bibliography/pages/systems/AG-PB.html) · [Markdown](https://data.orchid-project.org/systems/AG-PB.md)

Table: Accepted values by evidence class

| Evidence class | Values |
|---|---:|
| experimental | 386 |
| model | 1 |

Table: Accepted values by property group

| Property group | Values |
|---|---:|
| mixing / partial | 45 |
| heat capacity / entropy / enthalpy | 342 |

## Calculated phase diagrams

Binary phase diagrams calculated with pycalphad 0.11.2 from the SGTE binary collection (Hallstedt 2025, CC BY 4.0). Evidence class: model.

Table: Assessments with a calculated phase diagram

| TDB file | Assessment | SHA-256 | Links |
|---|---|---|---|
| AgPb-00Luk-LB.tdb | H.L. Lukas, unpublished, 2000. | `551dca3f5b93ef9a91d424cffab6b6b9e4545692562c4aa65b522617b47415da` | [viewer](https://orchid-project.org/phase-diagrams/#AG-PB/AgPb-00Luk-LB.json) · [TDB](https://orchid-project.org/data/databases/sgte-binary/AgPb-00Luk-LB.tdb) · [JSON](https://data.orchid-project.org/phase-diagrams/sgte/AgPb-00Luk-LB.json) |
| AgPb-00Luk-SGSOL.tdb | H.L. Lukas, unpublished, 2000. | `866457c00fa8f649017e2e7dc20290ecbce57351b894ef33f7dcf87ceaf6b382` | [viewer](https://orchid-project.org/phase-diagrams/#AG-PB/AgPb-00Luk-SGSOL.json) · [TDB](https://orchid-project.org/data/databases/sgte-binary/AgPb-00Luk-SGSOL.tdb) · [JSON](https://data.orchid-project.org/phase-diagrams/sgte/AgPb-00Luk-SGSOL.json) |
| AgPb-10Gie.tdb | W. Gierlotka, J. Lapsa, K. Fitzner, J. Phase Equilib. Diffus., 31, 509-17(2010). [doi:10.1007/s11669-010-9791-8](https://doi.org/10.1007/s11669-010-9791-8) | `b92d42c0b4253e281dae3aae391aaa0078ee968a4be20f938abf69463f1c942f` | [viewer](https://orchid-project.org/phase-diagrams/#AG-PB/AgPb-10Gie.json) · [TDB](https://orchid-project.org/data/databases/sgte-binary/AgPb-10Gie.tdb) · [JSON](https://data.orchid-project.org/phase-diagrams/sgte/AgPb-10Gie.json) |
| AgPb-10Has.tdb | S. Hassam, D. Boa, P. Benigni, J. Rogez, Thermochim. Acta, 510, 37-45(2010). [doi:10.1016/j.tca.2010.06.020](https://doi.org/10.1016/j.tca.2010.06.020) | `883ee79c97de9f3bb63a5fe0e94b112bde96db19d7140cf52809035641e8a910` | [viewer](https://orchid-project.org/phase-diagrams/#AG-PB/AgPb-10Has.json) · [TDB](https://orchid-project.org/data/databases/sgte-binary/AgPb-10Has.tdb) · [JSON](https://data.orchid-project.org/phase-diagrams/sgte/AgPb-10Has.json) |
| AgPb-86Hay.tdb | F.H. Hayes, H.L. Lukas, G. Effenberg, G. Petzow, Z. Metallkd., 77, 749-54(1986). [doi:10.1515/ijmr-1986-771108](https://doi.org/10.1515/ijmr-1986-771108) | `b1e63eaf751e100904e4c53c21a2f0862cba28806b674fb840f18e74cd411d52` | [viewer](https://orchid-project.org/phase-diagrams/#AG-PB/AgPb-86Hay.json) · [TDB](https://orchid-project.org/data/databases/sgte-binary/AgPb-86Hay.tdb) · [JSON](https://data.orchid-project.org/phase-diagrams/sgte/AgPb-86Hay.json) |
| AgPb-94Lee.tdb | B.-J. Lee, C.-S. Oh, D.N. Lee, J. Alloys Compd., 215, 293-301(1994). [doi:10.1016/0925-8388(94)90857-5](https://doi.org/10.1016/0925-8388%2894%2990857-5) | `2f073721af8c64a8055837113e38113b3cee4d02fc9ea81c8f54d3e2acd74402` | [viewer](https://orchid-project.org/phase-diagrams/#AG-PB/AgPb-94Lee.json) · [TDB](https://orchid-project.org/data/databases/sgte-binary/AgPb-94Lee.tdb) · [JSON](https://data.orchid-project.org/phase-diagrams/sgte/AgPb-94Lee.json) |
| AgPb-98Luk.tdb | H.L. Lukas, unpublished, 1998. | `fe1190083f812607131cd2b50df92a6a1353a6503490b06dc8acc597c025d1b5` | [viewer](https://orchid-project.org/phase-diagrams/#AG-PB/AgPb-98Luk.json) · [TDB](https://orchid-project.org/data/databases/sgte-binary/AgPb-98Luk.tdb) · [JSON](https://data.orchid-project.org/phase-diagrams/sgte/AgPb-98Luk.json) |

Table: Calculated three-phase invariants (model, mole fraction of the second component)

| TDB file | T (K) | Phases at the invariant |
|---|---:|---|
| AgPb-00Luk-LB.tdb | 576.42 | FCC_A1 (x(Pb) 0.00846) + LIQUID (x(Pb) 0.95516) + FCC_A1#2 (x(Pb) 0.99817) |
| AgPb-00Luk-SGSOL.tdb | 575.17 | FCC_A1 (x(Pb) 0.00644) + LIQUID (x(Pb) 0.95512) + FCC_A1#2 (x(Pb) 0.99803) |
| AgPb-10Gie.tdb | 576.51 | FCC_A1 (x(Pb) 0.00826) + LIQUID (x(Pb) 0.95536) + FCC_A1#2 (x(Pb) 0.99679) |
| AgPb-10Has.tdb | 576.82 | FCC_A1 (x(Pb) 0.00824) + LIQUID (x(Pb) 0.95499) + FCC_A1#2 (x(Pb) 0.999) |
| AgPb-86Hay.tdb | 578.79 | FCC_A1 (x(Pb) 0.00975) + LIQUID (x(Pb) 0.95981) + FCC_A1#2 (x(Pb) 0.99839) |
| AgPb-94Lee.tdb | 576.81 | FCC_A1 (x(Pb) 0.00749) + LIQUID (x(Pb) 0.95732) + FCC_A1#2 (x(Pb) 0.99816) |
| AgPb-98Luk.tdb | 575.45 | FCC_A1 (x(Pb) 0.00484) + LIQUID (x(Pb) 0.95493) + FCC_A1#2 (x(Pb) 0.99736) |

Convex hulls: [Materials Project DFT hull](https://data.orchid-project.org/hulls/dft-mp/AG/AG-PB.json) · [OQMD DFT hull](https://data.orchid-project.org/hulls/dft-oqmd/AG/AG-PB.json) · [CALPHAD hull AgPb-00Luk-LB](https://data.orchid-project.org/hulls/calphad-sgte/AG/AG-PB--AgPb-00Luk-LB.json) · [CALPHAD hull AgPb-00Luk-SGSOL](https://data.orchid-project.org/hulls/calphad-sgte/AG/AG-PB--AgPb-00Luk-SGSOL.json) · [CALPHAD hull AgPb-10Has](https://data.orchid-project.org/hulls/calphad-sgte/AG/AG-PB--AgPb-10Has.json) · [CALPHAD hull AgPb-86Hay](https://data.orchid-project.org/hulls/calphad-sgte/AG/AG-PB--AgPb-86Hay.json) · [CALPHAD hull AgPb-94Lee](https://data.orchid-project.org/hulls/calphad-sgte/AG/AG-PB--AgPb-94Lee.json) · [CALPHAD hull AgPb-98Luk](https://data.orchid-project.org/hulls/calphad-sgte/AG/AG-PB--AgPb-98Luk.json)

## Other properties

### Mixing / partial (45)

Table: Mixing / partial, Ag–Pb system

| Property | Value | T (K) | Phases / composition | Class | Source | Location | Quote |
|---|---:|---:|---|---|---|---|---|
| Enthalpy of mixing; _printed: mix Hm_ | 2.1092 kJ/mol (basis unstated) | 973 |  | experimental | [1] Hassam 2010 | p. 3; `ORC-OQI3BV2JGR.288fd9` | “The ternary mixing enthalpy for xAu = 0 in the section xAg /xPb = 1/4 corresponds to the enthalpy in the Ag-Pb binary system for xAg = 0.2 at 973 K. Because the value used by Hassam and Gheribi \[54\] (2322 J/mol) is not obtained by a direct measure, our value (2109.2 J/mol) appears to be more accurate.” |
| Enthalpy of mixing; _printed: mix Hm_ | 2.322 kJ/mol (basis unstated) | 973 |  | model | [1] Hassam 2010; _cites Hassam 2007_ [doi](https://doi.org/10.1016/j.tca.2007.07.015) | p. 3; `ORC-OQI3BV2JGR.923b62` | “The ternary mixing enthalpy for xAu = 0 in the section xAg /xPb = 1/4 corresponds to the enthalpy in the Ag-Pb binary system for xAg = 0.2 at 973 K. Because the value used by Hassam and Gheribi \[54\] (2322 J/mol) is not obtained by a direct measure, our value (2109.2 J/mol) appears to be more accurate.” |
| Enthalpy of mixing; _printed: ΔmixHm_ | 2.59429 kJ/mol (basis unstated) | 973 | liquid; _alloy: Ag 0.3602, Pb 0.6398_ | experimental | [1] Hassam 2010 | Table 1, p. 3, row 17; `ORC-2LMCEHDMP5` |  |
| Enthalpy of mixing; _printed: ΔmixHm_ | 2.46054 kJ/mol (basis unstated) | 973 | liquid; _alloy: Ag 0.2802, Pb 0.7198_ | experimental | [1] Hassam 2010 | Table 1, p. 3, row 13; `ORC-2MEHHIKHDC` |  |
| Enthalpy of mixing; _printed: ΔmixHm_ | 1.87165 kJ/mol (basis unstated) | 973 | liquid; _alloy: Ag 0.16689, Pb 0.83311_ | experimental | [1] Hassam 2010 | Table 1, p. 3, row 8; `ORC-3VRNMJHR26` |  |
| Enthalpy of mixing; _printed: ΔmixHm_ | 1.5087 kJ/mol (basis unstated) | 973 | liquid; _alloy: Ag 0.12528, Pb 0.87472_ | experimental | [1] Hassam 2010 | Table 1, p. 3, row 6; `ORC-7FGLOUT57J` |  |
| Enthalpy of mixing; _printed: ΔmixHm_ | 2.57512 kJ/mol (basis unstated) | 973 | liquid; _alloy: Ag 0.40964, Pb 0.59036_ | experimental | [1] Hassam 2010 | Table 1, p. 3, row 20; `ORC-7MSKO3XCBT` |  |
| Enthalpy of mixing; _printed: ΔmixHm_ | 2.6247 kJ/mol (basis unstated) | 973 | liquid; _alloy: Ag 0.37109, Pb 0.62891_ | experimental | [1] Hassam 2010 | Table 1, p. 3, row 18; `ORC-AIXTVC24NJ` |  |
| Enthalpy of mixing; _printed: ΔmixHm_ | 2.08585 kJ/mol (basis unstated) | 973 | liquid; _alloy: Ag 0.19619, Pb 0.80381_ | experimental | [1] Hassam 2010 | Table 1, p. 3, row 9; `ORC-BUDPD7PIPD` |  |
| Enthalpy of mixing; _printed: ΔmixHm_ | 2.56996 kJ/mol (basis unstated) | 973 | liquid; _alloy: Ag 0.44441, Pb 0.55559_ | experimental | [1] Hassam 2010 | Table 1, p. 3, row 22; `ORC-DMR37LCE3S` |  |
| Enthalpy of mixing; _printed: ΔmixHm_ | 1.00574 kJ/mol (basis unstated) | 973 | liquid; _alloy: Ag 0.07133, Pb 0.92867_ | experimental | [1] Hassam 2010 | Table 1, p. 3, row 3; `ORC-IZV5YZ7SE6` |  |
| Enthalpy of mixing; _printed: ΔmixHm_ | 1.42989 kJ/mol (basis unstated) | 973 | liquid; _alloy: Ag 0.11066, Pb 0.88934_ | experimental | [1] Hassam 2010 | Table 1, p. 3, row 5; `ORC-KV6UPR5MNW` |  |
| Enthalpy of mixing; _printed: ΔmixHm_ | 2.34412 kJ/mol (basis unstated) | 973 | liquid; _alloy: Ag 0.2452, Pb 0.7548_ | experimental | [1] Hassam 2010 | Table 1, p. 3, row 12; `ORC-QIHBDP6CGC` |  |
| Enthalpy of mixing; _printed: ΔmixHm_ | 1.10207 kJ/mol (basis unstated) | 973 | liquid; _alloy: Ag 0.08516, Pb 0.91484_ | experimental | [1] Hassam 2010 | Table 1, p. 3, row 4; `ORC-QTGTQIFNVZ` |  |
| Enthalpy of mixing; _printed: ΔmixHm_ | 2.56093 kJ/mol (basis unstated) | 973 | liquid; _alloy: Ag 0.32169, Pb 0.67831_ | experimental | [1] Hassam 2010 | Table 1, p. 3, row 15; `ORC-RWE3OKJDXP` |  |
| Enthalpy of mixing; _printed: ΔmixHm_ | 0.61534 kJ/mol (basis unstated) | 973 | liquid; _alloy: Ag 0.04349, Pb 0.95651_ | experimental | [1] Hassam 2010 | Table 1, p. 3, row 2; `ORC-SS7CK6ATF4` |  |
| Enthalpy of mixing; _printed: ΔmixHm_ | 2.6047 kJ/mol (basis unstated) | 973 | liquid; _alloy: Ag 0.32987, Pb 0.67013_ | experimental | [1] Hassam 2010 | Table 1, p. 3, row 16; `ORC-T3MXULTXNX` |  |
| Enthalpy of mixing; _printed: ΔmixHm_ | 0.51151 kJ/mol (basis unstated) | 973 | liquid; _alloy: Ag 0.03335, Pb 0.96665_ | experimental | [1] Hassam 2010 | Table 1, p. 3, row 1; `ORC-T6RAN4AHKD` |  |
| Enthalpy of mixing; _printed: ΔmixHm_ | 2.55438 kJ/mol (basis unstated) | 973 | liquid; _alloy: Ag 0.43079, Pb 0.56921_ | experimental | [1] Hassam 2010 | Table 1, p. 3, row 21; `ORC-TLKVVLPTYZ` |  |
| Enthalpy of mixing; _printed: ΔmixHm_ | 2.30149 kJ/mol (basis unstated) | 973 | liquid; _alloy: Ag 0.23962, Pb 0.76038_ | experimental | [1] Hassam 2010 | Table 1, p. 3, row 11; `ORC-TR6OTSC3BG` |  |
| Enthalpy of mixing; _printed: ΔmixHm_ | 1.80194 kJ/mol (basis unstated) | 973 | liquid; _alloy: Ag 0.15342, Pb 0.84658_ | experimental | [1] Hassam 2010 | Table 1, p. 3, row 7; `ORC-Y2RNWBI7HK` |  |
| Enthalpy of mixing; _printed: ΔmixHm_ | 2.51177 kJ/mol (basis unstated) | 973 | liquid; _alloy: Ag 0.28708, Pb 0.71292_ | experimental | [1] Hassam 2010 | Table 1, p. 3, row 14; `ORC-YQ4YDFYGTV` |  |
| Enthalpy of mixing; _printed: ΔmixHm_ | 2.59814 kJ/mol (basis unstated) | 973 | liquid; _alloy: Ag 0.39685, Pb 0.60315_ | experimental | [1] Hassam 2010 | Table 1, p. 3, row 19; `ORC-YZNMHSRB7G` |  |
| Enthalpy of mixing; _printed: ΔmixHm_ | 2.12936 kJ/mol (basis unstated) | 973 | liquid; _alloy: Ag 0.20483, Pb 0.79517_ | experimental | [1] Hassam 2010 | Table 1, p. 3, row 10; `ORC-ZXMQX3XQT7` |  |
| Enthalpy of mixing; _printed: ΔmixHm_ | 1.83431 kJ/mol (basis unstated) | 1065 | liquid; _alloy: Ag 0.165, Pb 0.835_ | experimental | [1] Hassam 2010 | Table 1, p. 3, row 29; `ORC-34VMUT4SWS` |  |
| Enthalpy of mixing; _printed: ΔmixHm_ | 2.73465 kJ/mol (basis unstated) | 1065 | liquid; _alloy: Ag 0.3461, Pb 0.6539_ | experimental | [1] Hassam 2010 | Table 1, p. 3, row 38; `ORC-4ODSYHUU3S` |  |
| Enthalpy of mixing; _printed: ΔmixHm_ | 2.5967 kJ/mol (basis unstated) | 1065 | liquid; _alloy: Ag 0.27179, Pb 0.72821_ | experimental | [1] Hassam 2010 | Table 1, p. 3, row 35; `ORC-6KFYADYNNU` |  |
| Enthalpy of mixing; _printed: ΔmixHm_ | 2.69303 kJ/mol (basis unstated) | 1065 | liquid; _alloy: Ag 0.30917, Pb 0.69083_ | experimental | [1] Hassam 2010 | Table 1, p. 3, row 37; `ORC-6XRSD53HCX` |  |
| Enthalpy of mixing; _printed: ΔmixHm_ | 2.52674 kJ/mol (basis unstated) | 1065 | liquid; _alloy: Ag 0.26144, Pb 0.73856_ | experimental | [1] Hassam 2010 | Table 1, p. 3, row 34; `ORC-A7YMUZ76IX` |  |
| Enthalpy of mixing; _printed: ΔmixHm_ | 2.8365 kJ/mol (basis unstated) | 1065 | liquid; _alloy: Ag 0.42525, Pb 0.57475_ | experimental | [1] Hassam 2010 | Table 1, p. 3, row 41; `ORC-AFWHP6HCED` |  |
| Enthalpy of mixing; _printed: ΔmixHm_ | 2.76261 kJ/mol (basis unstated) | 1065 | liquid; _alloy: Ag 0.35015, Pb 0.64985_ | experimental | [1] Hassam 2010 | Table 1, p. 3, row 39; `ORC-F5GU3H7FZV` |  |
| Enthalpy of mixing; _printed: ΔmixHm_ | 2.21213 kJ/mol (basis unstated) | 1065 | liquid; _alloy: Ag 0.21508, Pb 0.78492_ | experimental | [1] Hassam 2010 | Table 1, p. 3, row 32; `ORC-FGGGA6M4BZ` |  |
| Enthalpy of mixing; _printed: ΔmixHm_ | 2.24715 kJ/mol (basis unstated) | 1065 | liquid; _alloy: Ag 0.20218, Pb 0.79782_ | experimental | [1] Hassam 2010 | Table 1, p. 3, row 31; `ORC-FOU7GBM2YX` |  |
| Enthalpy of mixing; _printed: ΔmixHm_ | 0.66217 kJ/mol (basis unstated) | 1065 | liquid; _alloy: Ag 0.0553, Pb 0.9447_ | experimental | [1] Hassam 2010 | Table 1, p. 3, row 24; `ORC-KDJFY7YMHB` |  |
| Enthalpy of mixing; _printed: ΔmixHm_ | 1.32904 kJ/mol (basis unstated) | 1065 | liquid; _alloy: Ag 0.11171, Pb 0.88829_ | experimental | [1] Hassam 2010 | Table 1, p. 3, row 27; `ORC-KISFVM5NQP` |  |
| Enthalpy of mixing; _printed: ΔmixHm_ | 1.37612 kJ/mol (basis unstated) | 1065 | liquid; _alloy: Ag 0.09511, Pb 0.90489_ | experimental | [1] Hassam 2010 | Table 1, p. 3, row 26; `ORC-LYRIXDHPOO` |  |
| Enthalpy of mixing; _printed: ΔmixHm_ | 2.83075 kJ/mol (basis unstated) | 1065 | liquid; _alloy: Ag 0.38965, Pb 0.61035_ | experimental | [1] Hassam 2010 | Table 1, p. 3, row 40; `ORC-NS7WPOBTJ7` |  |
| Enthalpy of mixing; _printed: ΔmixHm_ | 1.71759 kJ/mol (basis unstated) | 1065 | liquid; _alloy: Ag 0.13134, Pb 0.86866_ | experimental | [1] Hassam 2010 | Table 1, p. 3, row 28; `ORC-P3B7LQZW3S` |  |
| Enthalpy of mixing; _printed: ΔmixHm_ | 2.44469 kJ/mol (basis unstated) | 1065 | liquid; _alloy: Ag 0.23703, Pb 0.76297_ | experimental | [1] Hassam 2010 | Table 1, p. 3, row 33; `ORC-QANUALCRZQ` |  |
| Enthalpy of mixing; _printed: ΔmixHm_ | 2.65759 kJ/mol (basis unstated) | 1065 | liquid; _alloy: Ag 0.30729, Pb 0.69271_ | experimental | [1] Hassam 2010 | Table 1, p. 3, row 36; `ORC-R6ZPKUT5GT` |  |
| Enthalpy of mixing; _printed: ΔmixHm_ | 2.0138 kJ/mol (basis unstated) | 1065 | liquid; _alloy: Ag 0.16736, Pb 0.83264_ | experimental | [1] Hassam 2010 | Table 1, p. 3, row 30; `ORC-R74IDX3VPD` |  |
| Enthalpy of mixing; _printed: ΔmixHm_ | 2.73195 kJ/mol (basis unstated) | 1065 | liquid; _alloy: Ag 0.49017, Pb 0.50983_ | experimental | [1] Hassam 2010 | Table 1, p. 3, row 43; `ORC-RJS723RQJJ` |  |
| Enthalpy of mixing; _printed: ΔmixHm_ | 0.92624 kJ/mol (basis unstated) | 1065 | liquid; _alloy: Ag 0.05811, Pb 0.94189_ | experimental | [1] Hassam 2010 | Table 1, p. 3, row 25; `ORC-T4C42O6XAL` |  |
| Enthalpy of mixing; _printed: ΔmixHm_ | 0.44149 kJ/mol (basis unstated) | 1065 | liquid; _alloy: Ag 0.02505, Pb 0.97495_ | experimental | [1] Hassam 2010 | Table 1, p. 3, row 23; `ORC-TUKK7YX6L7` |  |
| Enthalpy of mixing; _printed: ΔmixHm_ | 2.80263 kJ/mol (basis unstated) | 1065 | liquid; _alloy: Ag 0.4585, Pb 0.5415_ | experimental | [1] Hassam 2010 | Table 1, p. 3, row 42; `ORC-V2UVRRJL74` |  |

### Heat capacity / entropy / enthalpy (342)

Table: Heat capacity / entropy / enthalpy, Ag–Pb system

| Property | Value | T (K) | Phases / composition | Class | Source | Location | Quote |
|---|---:|---:|---|---|---|---|---|
| Heat capacity; _printed: Cp_ | 31.042 J/mol (basis unstated)/K | 628.812 | UNKNOWN; _alloy: Ag 0.045, Pb 0.955_ | experimental | [1] Hassam 2010 | Table 2, p. 4, row 1; `ORC-W7STQPEGAT.294a52` |  |
| Heat capacity; _printed: Cp_ | 0.153 J/g/K | 628.812 | UNKNOWN; _alloy: Ag 0.045, Pb 0.955_ | experimental | [1] Hassam 2010 | Table 2, p. 4, row 1; `ORC-W7STQPEGAT.fc7b8f` |  |
| Heat capacity; _printed: Cp_ | 0.151 J/g/K | 630.807 | UNKNOWN; _alloy: Ag 0.045, Pb 0.955_ | experimental | [1] Hassam 2010 | Table 2, p. 4, row 2; `ORC-ZLFZRAVKRJ.70f9a8` |  |
| Heat capacity; _printed: Cp_ | 30.643 J/mol (basis unstated)/K | 630.807 | UNKNOWN; _alloy: Ag 0.045, Pb 0.955_ | experimental | [1] Hassam 2010 | Table 2, p. 4, row 2; `ORC-ZLFZRAVKRJ.95c9d2` |  |
| Heat capacity; _printed: Cp_ | 0.15 J/g/K | 632.8 | UNKNOWN; _alloy: Ag 0.045, Pb 0.955_ | experimental | [1] Hassam 2010 | Table 2, p. 4, row 3; `ORC-UMQDJURRN5.247dd0` |  |
| Heat capacity; _printed: Cp_ | 30.349 J/mol (basis unstated)/K | 632.8 | UNKNOWN; _alloy: Ag 0.045, Pb 0.955_ | experimental | [1] Hassam 2010 | Table 2, p. 4, row 3; `ORC-UMQDJURRN5.f8ac24` |  |
| Heat capacity; _printed: Cp_ | 0.155 J/g/K | 634.791 | UNKNOWN; _alloy: Ag 0.045, Pb 0.955_ | experimental | [1] Hassam 2010 | Table 2, p. 4, row 4; `ORC-FJCKTDLWSS.69deb1` |  |
| Heat capacity; _printed: Cp_ | 31.385 J/mol (basis unstated)/K | 634.791 | UNKNOWN; _alloy: Ag 0.045, Pb 0.955_ | experimental | [1] Hassam 2010 | Table 2, p. 4, row 4; `ORC-FJCKTDLWSS.8c0d76` |  |
| Heat capacity; _printed: Cp_ | 0.157 J/g/K | 636.787 | UNKNOWN; _alloy: Ag 0.045, Pb 0.955_ | experimental | [1] Hassam 2010 | Table 2, p. 4, row 5; `ORC-PJD6DGUC2G.1d671c` |  |
| Heat capacity; _printed: Cp_ | 31.837 J/mol (basis unstated)/K | 636.787 | UNKNOWN; _alloy: Ag 0.045, Pb 0.955_ | experimental | [1] Hassam 2010 | Table 2, p. 4, row 5; `ORC-PJD6DGUC2G.38984c` |  |
| Heat capacity; _printed: Cp_ | 0.157 J/g/K | 638.78 | UNKNOWN; _alloy: Ag 0.045, Pb 0.955_ | experimental | [1] Hassam 2010 | Table 2, p. 4, row 6; `ORC-YC2BJ4UHYF.b8c37c` |  |
| Heat capacity; _printed: Cp_ | 31.896 J/mol (basis unstated)/K | 638.78 | UNKNOWN; _alloy: Ag 0.045, Pb 0.955_ | experimental | [1] Hassam 2010 | Table 2, p. 4, row 6; `ORC-YC2BJ4UHYF.c2fcd8` |  |
| Heat capacity; _printed: Cp_ | 0.162 J/g/K | 640.774 | UNKNOWN; _alloy: Ag 0.045, Pb 0.955_ | experimental | [1] Hassam 2010 | Table 2, p. 4, row 7; `ORC-ZWUKVJQNMI.a4ad60` |  |
| Heat capacity; _printed: Cp_ | 32.865 J/mol (basis unstated)/K | 640.774 | UNKNOWN; _alloy: Ag 0.045, Pb 0.955_ | experimental | [1] Hassam 2010 | Table 2, p. 4, row 7; `ORC-ZWUKVJQNMI.dc9c88` |  |
| Heat capacity; _printed: Cp_ | 0.158 J/g/K | 642.769 | UNKNOWN; _alloy: Ag 0.045, Pb 0.955_ | experimental | [1] Hassam 2010 | Table 2, p. 4, row 8; `ORC-3DTHACXC4T.7829d4` |  |
| Heat capacity; _printed: Cp_ | 32.029 J/mol (basis unstated)/K | 642.769 | UNKNOWN; _alloy: Ag 0.045, Pb 0.955_ | experimental | [1] Hassam 2010 | Table 2, p. 4, row 8; `ORC-3DTHACXC4T.d9eb4c` |  |
| Heat capacity; _printed: Cp_ | 0.153 J/g/K | 644.761 | UNKNOWN; _alloy: Ag 0.045, Pb 0.955_ | experimental | [1] Hassam 2010 | Table 2, p. 4, row 9; `ORC-HLLVOCEUYM.0f5111` |  |
| Heat capacity; _printed: Cp_ | 31.026 J/mol (basis unstated)/K | 644.761 | UNKNOWN; _alloy: Ag 0.045, Pb 0.955_ | experimental | [1] Hassam 2010 | Table 2, p. 4, row 9; `ORC-HLLVOCEUYM.a6cbeb` |  |
| Heat capacity; _printed: Cp_ | 0.155 J/g/K | 646.753 | UNKNOWN; _alloy: Ag 0.045, Pb 0.955_ | experimental | [1] Hassam 2010 | Table 2, p. 4, row 10; `ORC-R2SGFHFUJ4.4c9c4b` |  |
| Heat capacity; _printed: Cp_ | 31.512 J/mol (basis unstated)/K | 646.753 | UNKNOWN; _alloy: Ag 0.045, Pb 0.955_ | experimental | [1] Hassam 2010 | Table 2, p. 4, row 10; `ORC-R2SGFHFUJ4.8cad09` |  |
| Heat capacity; _printed: Cp_ | 30.728 J/mol (basis unstated)/K | 648.75 | UNKNOWN; _alloy: Ag 0.045, Pb 0.955_ | experimental | [1] Hassam 2010 | Table 2, p. 4, row 11; `ORC-WM5GU4Y32R.5e7dea` |  |
| Heat capacity; _printed: Cp_ | 0.152 J/g/K | 648.75 | UNKNOWN; _alloy: Ag 0.045, Pb 0.955_ | experimental | [1] Hassam 2010 | Table 2, p. 4, row 11; `ORC-WM5GU4Y32R.78dbe1` |  |
| Heat capacity; _printed: Cp_ | 31.857 J/mol (basis unstated)/K | 650.744 | UNKNOWN; _alloy: Ag 0.045, Pb 0.955_ | experimental | [1] Hassam 2010 | Table 2, p. 4, row 12; `ORC-FX5JGS2X4Z.a9c91d` |  |
| Heat capacity; _printed: Cp_ | 0.157 J/g/K | 650.744 | UNKNOWN; _alloy: Ag 0.045, Pb 0.955_ | experimental | [1] Hassam 2010 | Table 2, p. 4, row 12; `ORC-FX5JGS2X4Z.fd9a12` |  |
| Heat capacity; _printed: Cp_ | 32.224 J/mol (basis unstated)/K | 652.737 | UNKNOWN; _alloy: Ag 0.045, Pb 0.955_ | experimental | [1] Hassam 2010 | Table 2, p. 4, row 13; `ORC-VL2GH3SFHO.64ccb4` |  |
| Heat capacity; _printed: Cp_ | 0.159 J/g/K | 652.737 | UNKNOWN; _alloy: Ag 0.045, Pb 0.955_ | experimental | [1] Hassam 2010 | Table 2, p. 4, row 13; `ORC-VL2GH3SFHO.909385` |  |
| Heat capacity; _printed: Cp_ | 32.538 J/mol (basis unstated)/K | 654.732 | UNKNOWN; _alloy: Ag 0.045, Pb 0.955_ | experimental | [1] Hassam 2010 | Table 2, p. 4, row 14; `ORC-HQWLBCQIBY.a4cf3f` |  |
| Heat capacity; _printed: Cp_ | 0.161 J/g/K | 654.732 | UNKNOWN; _alloy: Ag 0.045, Pb 0.955_ | experimental | [1] Hassam 2010 | Table 2, p. 4, row 14; `ORC-HQWLBCQIBY.a90b52` |  |
| Heat capacity; _printed: Cp_ | 32.439 J/mol (basis unstated)/K | 656.725 | UNKNOWN; _alloy: Ag 0.045, Pb 0.955_ | experimental | [1] Hassam 2010 | Table 2, p. 4, row 15; `ORC-UZOADQR4I6.9ed416` |  |
| Heat capacity; _printed: Cp_ | 0.16 J/g/K | 656.725 | UNKNOWN; _alloy: Ag 0.045, Pb 0.955_ | experimental | [1] Hassam 2010 | Table 2, p. 4, row 15; `ORC-UZOADQR4I6.bccbaf` |  |
| Heat capacity; _printed: Cp_ | 0.159 J/g/K | 658.716 | UNKNOWN; _alloy: Ag 0.045, Pb 0.955_ | experimental | [1] Hassam 2010 | Table 2, p. 4, row 16; `ORC-U2SB3OMRQC.a4d2ca` |  |
| Heat capacity; _printed: Cp_ | 32.191 J/mol (basis unstated)/K | 658.716 | UNKNOWN; _alloy: Ag 0.045, Pb 0.955_ | experimental | [1] Hassam 2010 | Table 2, p. 4, row 16; `ORC-U2SB3OMRQC.f8541c` |  |
| Heat capacity; _printed: Cp_ | 32.001 J/mol (basis unstated)/K | 660.709 | UNKNOWN; _alloy: Ag 0.045, Pb 0.955_ | experimental | [1] Hassam 2010 | Table 2, p. 4, row 17; `ORC-AWW23FBCHH.06e20e` |  |
| Heat capacity; _printed: Cp_ | 0.158 J/g/K | 660.709 | UNKNOWN; _alloy: Ag 0.045, Pb 0.955_ | experimental | [1] Hassam 2010 | Table 2, p. 4, row 17; `ORC-AWW23FBCHH.86fd21` |  |
| Heat capacity; _printed: Cp_ | 31.387 J/mol (basis unstated)/K | 662.703 | UNKNOWN; _alloy: Ag 0.045, Pb 0.955_ | experimental | [1] Hassam 2010 | Table 2, p. 4, row 18; `ORC-US4CZCJ2G3.89221a` |  |
| Heat capacity; _printed: Cp_ | 0.155 J/g/K | 662.703 | UNKNOWN; _alloy: Ag 0.045, Pb 0.955_ | experimental | [1] Hassam 2010 | Table 2, p. 4, row 18; `ORC-US4CZCJ2G3.d39aa2` |  |
| Heat capacity; _printed: Cp_ | 32.394 J/mol (basis unstated)/K | 664.696 | UNKNOWN; _alloy: Ag 0.045, Pb 0.955_ | experimental | [1] Hassam 2010 | Table 2, p. 4, row 19; `ORC-7OIUJD4DZG.24a84c` |  |
| Heat capacity; _printed: Cp_ | 0.16 J/g/K | 664.696 | UNKNOWN; _alloy: Ag 0.045, Pb 0.955_ | experimental | [1] Hassam 2010 | Table 2, p. 4, row 19; `ORC-7OIUJD4DZG.70c423` |  |
| Heat capacity; _printed: Cp_ | 32.013 J/mol (basis unstated)/K | 666.69 | UNKNOWN; _alloy: Ag 0.045, Pb 0.955_ | experimental | [1] Hassam 2010 | Table 2, p. 4, row 20; `ORC-POUB35V4H2.df5da9` |  |
| Heat capacity; _printed: Cp_ | 0.158 J/g/K | 666.69 | UNKNOWN; _alloy: Ag 0.045, Pb 0.955_ | experimental | [1] Hassam 2010 | Table 2, p. 4, row 20; `ORC-POUB35V4H2.fe63de` |  |
| Heat capacity; _printed: Cp_ | 0.158 J/g/K | 668.68 | UNKNOWN; _alloy: Ag 0.045, Pb 0.955_ | experimental | [1] Hassam 2010 | Table 2, p. 4, row 21; `ORC-ZREY6M73OS.54a0d2` |  |
| Heat capacity; _printed: Cp_ | 32.007 J/mol (basis unstated)/K | 668.68 | UNKNOWN; _alloy: Ag 0.045, Pb 0.955_ | experimental | [1] Hassam 2010 | Table 2, p. 4, row 21; `ORC-ZREY6M73OS.606903` |  |
| Heat capacity; _printed: Cp_ | 32.638 J/mol (basis unstated)/K | 670.673 | UNKNOWN; _alloy: Ag 0.045, Pb 0.955_ | experimental | [1] Hassam 2010 | Table 2, p. 4, row 22; `ORC-NPKLDCXGQX.01716c` |  |
| Heat capacity; _printed: Cp_ | 0.161 J/g/K | 670.673 | UNKNOWN; _alloy: Ag 0.045, Pb 0.955_ | experimental | [1] Hassam 2010 | Table 2, p. 4, row 22; `ORC-NPKLDCXGQX.391d22` |  |
| Heat capacity; _printed: Cp_ | 32.297 J/mol (basis unstated)/K | 672.669 | UNKNOWN; _alloy: Ag 0.045, Pb 0.955_ | experimental | [1] Hassam 2010 | Table 2, p. 4, row 23; `ORC-NLWT6JLS3U.3092c3` |  |
| Heat capacity; _printed: Cp_ | 0.159 J/g/K | 672.669 | UNKNOWN; _alloy: Ag 0.045, Pb 0.955_ | experimental | [1] Hassam 2010 | Table 2, p. 4, row 23; `ORC-NLWT6JLS3U.4a5023` |  |
| Heat capacity; _printed: Cp_ | 32.83 J/mol (basis unstated)/K | 674.664 | UNKNOWN; _alloy: Ag 0.045, Pb 0.955_ | experimental | [1] Hassam 2010 | Table 2, p. 4, row 24; `ORC-3DTAFVIJ57.14fb4f` |  |
| Heat capacity; _printed: Cp_ | 0.162 J/g/K | 674.664 | UNKNOWN; _alloy: Ag 0.045, Pb 0.955_ | experimental | [1] Hassam 2010 | Table 2, p. 4, row 24; `ORC-3DTAFVIJ57.24db24` |  |
| Heat capacity; _printed: Cp_ | 0.161 J/g/K | 676.658 | UNKNOWN; _alloy: Ag 0.045, Pb 0.955_ | experimental | [1] Hassam 2010 | Table 2, p. 4, row 25; `ORC-MITYBTEMHY.4ec620` |  |
| Heat capacity; _printed: Cp_ | 32.727 J/mol (basis unstated)/K | 676.658 | UNKNOWN; _alloy: Ag 0.045, Pb 0.955_ | experimental | [1] Hassam 2010 | Table 2, p. 4, row 25; `ORC-MITYBTEMHY.fcc4f4` |  |
| Heat capacity; _printed: Cp_ | 0.16 J/g/K | 678.651 | UNKNOWN; _alloy: Ag 0.045, Pb 0.955_ | experimental | [1] Hassam 2010 | Table 2, p. 4, row 26; `ORC-FWY2SEEVQ2.37a6b1` |  |
| Heat capacity; _printed: Cp_ | 32.417 J/mol (basis unstated)/K | 678.651 | UNKNOWN; _alloy: Ag 0.045, Pb 0.955_ | experimental | [1] Hassam 2010 | Table 2, p. 4, row 26; `ORC-FWY2SEEVQ2.c0e634` |  |
| Heat capacity; _printed: Cp_ | 32.938 J/mol (basis unstated)/K | 680.646 | UNKNOWN; _alloy: Ag 0.045, Pb 0.955_ | experimental | [1] Hassam 2010 | Table 2, p. 4, row 27; `ORC-2ARHPO6ULI.9c5c44` |  |
| Heat capacity; _printed: Cp_ | 0.162 J/g/K | 680.646 | UNKNOWN; _alloy: Ag 0.045, Pb 0.955_ | experimental | [1] Hassam 2010 | Table 2, p. 4, row 27; `ORC-2ARHPO6ULI.f80d4a` |  |
| Heat capacity; _printed: Cp_ | 0.164 J/g/K | 682.641 | UNKNOWN; _alloy: Ag 0.045, Pb 0.955_ | experimental | [1] Hassam 2010 | Table 2, p. 4, row 28; `ORC-WII6TFN3VG.6dbf97` |  |
| Heat capacity; _printed: Cp_ | 33.335 J/mol (basis unstated)/K | 682.641 | UNKNOWN; _alloy: Ag 0.045, Pb 0.955_ | experimental | [1] Hassam 2010 | Table 2, p. 4, row 28; `ORC-WII6TFN3VG.84e2c7` |  |
| Heat capacity; _printed: Cp_ | 0.158 J/g/K | 684.636 | UNKNOWN; _alloy: Ag 0.045, Pb 0.955_ | experimental | [1] Hassam 2010 | Table 2, p. 4, row 29; `ORC-5G35LAPOWB.704587` |  |
| Heat capacity; _printed: Cp_ | 32.05 J/mol (basis unstated)/K | 684.636 | UNKNOWN; _alloy: Ag 0.045, Pb 0.955_ | experimental | [1] Hassam 2010 | Table 2, p. 4, row 29; `ORC-5G35LAPOWB.8d495e` |  |
| Heat capacity; _printed: Cp_ | 32.283 J/mol (basis unstated)/K | 686.632 | UNKNOWN; _alloy: Ag 0.045, Pb 0.955_ | experimental | [1] Hassam 2010 | Table 2, p. 4, row 30; `ORC-44RRBDE2J3.127e38` |  |
| Heat capacity; _printed: Cp_ | 0.159 J/g/K | 686.632 | UNKNOWN; _alloy: Ag 0.045, Pb 0.955_ | experimental | [1] Hassam 2010 | Table 2, p. 4, row 30; `ORC-44RRBDE2J3.b260d0` |  |
| Heat capacity; _printed: Cp_ | 0.163 J/g/K | 688.627 | UNKNOWN; _alloy: Ag 0.045, Pb 0.955_ | experimental | [1] Hassam 2010 | Table 2, p. 4, row 31; `ORC-KZ236DSTN3.888118` |  |
| Heat capacity; _printed: Cp_ | 33.077 J/mol (basis unstated)/K | 688.627 | UNKNOWN; _alloy: Ag 0.045, Pb 0.955_ | experimental | [1] Hassam 2010 | Table 2, p. 4, row 31; `ORC-KZ236DSTN3.bde1ff` |  |
| Heat capacity; _printed: Cp_ | 32.708 J/mol (basis unstated)/K | 690.62 | UNKNOWN; _alloy: Ag 0.045, Pb 0.955_ | experimental | [1] Hassam 2010 | Table 2, p. 4, row 32; `ORC-DR3BILJDS2.49b7af` |  |
| Heat capacity; _printed: Cp_ | 0.161 J/g/K | 690.62 | UNKNOWN; _alloy: Ag 0.045, Pb 0.955_ | experimental | [1] Hassam 2010 | Table 2, p. 4, row 32; `ORC-DR3BILJDS2.8293df` |  |
| Heat capacity; _printed: Cp_ | 32.828 J/mol (basis unstated)/K | 692.614 | UNKNOWN; _alloy: Ag 0.045, Pb 0.955_ | experimental | [1] Hassam 2010 | Table 2, p. 4, row 33; `ORC-ANPS4KLMKO.6ff3bc` |  |
| Heat capacity; _printed: Cp_ | 0.162 J/g/K | 692.614 | UNKNOWN; _alloy: Ag 0.045, Pb 0.955_ | experimental | [1] Hassam 2010 | Table 2, p. 4, row 33; `ORC-ANPS4KLMKO.c0dc7c` |  |
| Heat capacity; _printed: Cp_ | 0.163 J/g/K | 694.609 | UNKNOWN; _alloy: Ag 0.045, Pb 0.955_ | experimental | [1] Hassam 2010 | Table 2, p. 4, row 34; `ORC-U3AQJEJZZ2.c1c23d` |  |
| Heat capacity; _printed: Cp_ | 33.041 J/mol (basis unstated)/K | 694.609 | UNKNOWN; _alloy: Ag 0.045, Pb 0.955_ | experimental | [1] Hassam 2010 | Table 2, p. 4, row 34; `ORC-U3AQJEJZZ2.fb77fd` |  |
| Heat capacity; _printed: Cp_ | 33.402 J/mol (basis unstated)/K | 696.603 | UNKNOWN; _alloy: Ag 0.045, Pb 0.955_ | experimental | [1] Hassam 2010 | Table 2, p. 4, row 35; `ORC-FMO26DINAI.075ace` |  |
| Heat capacity; _printed: Cp_ | 0.165 J/g/K | 696.603 | UNKNOWN; _alloy: Ag 0.045, Pb 0.955_ | experimental | [1] Hassam 2010 | Table 2, p. 4, row 35; `ORC-FMO26DINAI.ce78c4` |  |
| Heat capacity; _printed: Cp_ | 32.492 J/mol (basis unstated)/K | 698.596 | UNKNOWN; _alloy: Ag 0.045, Pb 0.955_ | experimental | [1] Hassam 2010 | Table 2, p. 4, row 36; `ORC-BNTYA7EMG3.9cff4c` |  |
| Heat capacity; _printed: Cp_ | 0.16 J/g/K | 698.596 | UNKNOWN; _alloy: Ag 0.045, Pb 0.955_ | experimental | [1] Hassam 2010 | Table 2, p. 4, row 36; `ORC-BNTYA7EMG3.cfdf9f` |  |
| Heat capacity; _printed: Cp_ | 0.155 J/g/K | 700.593 | UNKNOWN; _alloy: Ag 0.045, Pb 0.955_ | experimental | [1] Hassam 2010 | Table 2, p. 4, row 37; `ORC-C2X4WAPT5Q.171c42` |  |
| Heat capacity; _printed: Cp_ | 31.427 J/mol (basis unstated)/K | 700.593 | UNKNOWN; _alloy: Ag 0.045, Pb 0.955_ | experimental | [1] Hassam 2010 | Table 2, p. 4, row 37; `ORC-C2X4WAPT5Q.6b3efa` |  |
| Heat capacity; _printed: Cp_ | 31.916 J/mol (basis unstated)/K | 702.59 | UNKNOWN; _alloy: Ag 0.045, Pb 0.955_ | experimental | [1] Hassam 2010 | Table 2, p. 4, row 38; `ORC-B7PCQBKCNB.7144e0` |  |
| Heat capacity; _printed: Cp_ | 0.157 J/g/K | 702.59 | UNKNOWN; _alloy: Ag 0.045, Pb 0.955_ | experimental | [1] Hassam 2010 | Table 2, p. 4, row 38; `ORC-B7PCQBKCNB.d05837` |  |
| Heat capacity; _printed: Cp_ | 0.165 J/g/K | 704.583 | UNKNOWN; _alloy: Ag 0.045, Pb 0.955_ | experimental | [1] Hassam 2010 | Table 2, p. 4, row 39; `ORC-BWHINBDKJR.55496a` |  |
| Heat capacity; _printed: Cp_ | 33.513 J/mol (basis unstated)/K | 704.583 | UNKNOWN; _alloy: Ag 0.045, Pb 0.955_ | experimental | [1] Hassam 2010 | Table 2, p. 4, row 39; `ORC-BWHINBDKJR.914d42` |  |
| Heat capacity; _printed: Cp_ | 32.753 J/mol (basis unstated)/K | 706.577 | UNKNOWN; _alloy: Ag 0.045, Pb 0.955_ | experimental | [1] Hassam 2010 | Table 2, p. 4, row 40; `ORC-ZNNIRNC3Z6.b814c4` |  |
| Heat capacity; _printed: Cp_ | 0.162 J/g/K | 706.577 | UNKNOWN; _alloy: Ag 0.045, Pb 0.955_ | experimental | [1] Hassam 2010 | Table 2, p. 4, row 40; `ORC-ZNNIRNC3Z6.d692a1` |  |
| Heat capacity; _printed: Cp_ | 31.61 J/mol (basis unstated)/K | 708.572 | UNKNOWN; _alloy: Ag 0.045, Pb 0.955_ | experimental | [1] Hassam 2010 | Table 2, p. 4, row 41; `ORC-HORFYHR2KI.8c026c` |  |
| Heat capacity; _printed: Cp_ | 0.156 J/g/K | 708.572 | UNKNOWN; _alloy: Ag 0.045, Pb 0.955_ | experimental | [1] Hassam 2010 | Table 2, p. 4, row 41; `ORC-HORFYHR2KI.b93920` |  |
| Heat capacity; _printed: Cp_ | 31.948 J/mol (basis unstated)/K | 710.567 | UNKNOWN; _alloy: Ag 0.045, Pb 0.955_ | experimental | [1] Hassam 2010 | Table 2, p. 4, row 42; `ORC-NXN562PQJK.4d5010` |  |
| Heat capacity; _printed: Cp_ | 0.158 J/g/K | 710.567 | UNKNOWN; _alloy: Ag 0.045, Pb 0.955_ | experimental | [1] Hassam 2010 | Table 2, p. 4, row 42; `ORC-NXN562PQJK.82b699` |  |
| Heat capacity; _printed: Cp_ | 0.157 J/g/K | 712.563 | UNKNOWN; _alloy: Ag 0.045, Pb 0.955_ | experimental | [1] Hassam 2010 | Table 2, p. 4, row 43; `ORC-73IVDAIKMQ.8a2be3` |  |
| Heat capacity; _printed: Cp_ | 31.845 J/mol (basis unstated)/K | 712.563 | UNKNOWN; _alloy: Ag 0.045, Pb 0.955_ | experimental | [1] Hassam 2010 | Table 2, p. 4, row 43; `ORC-73IVDAIKMQ.e48566` |  |
| Heat capacity; _printed: Cp_ | 0.157 J/g/K | 714.558 | UNKNOWN; _alloy: Ag 0.045, Pb 0.955_ | experimental | [1] Hassam 2010 | Table 2, p. 4, row 44; `ORC-OOJTOZE6NG.6f73bb` |  |
| Heat capacity; _printed: Cp_ | 31.804 J/mol (basis unstated)/K | 714.558 | UNKNOWN; _alloy: Ag 0.045, Pb 0.955_ | experimental | [1] Hassam 2010 | Table 2, p. 4, row 44; `ORC-OOJTOZE6NG.bc679a` |  |
| Heat capacity; _printed: Cp_ | 0.155 J/g/K | 716.553 | UNKNOWN; _alloy: Ag 0.045, Pb 0.955_ | experimental | [1] Hassam 2010 | Table 2, p. 4, row 45; `ORC-QLI5ATQBRP.3913f1` |  |
| Heat capacity; _printed: Cp_ | 31.46 J/mol (basis unstated)/K | 716.553 | UNKNOWN; _alloy: Ag 0.045, Pb 0.955_ | experimental | [1] Hassam 2010 | Table 2, p. 4, row 45; `ORC-QLI5ATQBRP.ffe8e9` |  |
| Heat capacity; _printed: Cp_ | 31.541 J/mol (basis unstated)/K | 718.549 | UNKNOWN; _alloy: Ag 0.045, Pb 0.955_ | experimental | [1] Hassam 2010 | Table 2, p. 4, row 46; `ORC-H5HXDBZOED.578fff` |  |
| Heat capacity; _printed: Cp_ | 0.156 J/g/K | 718.549 | UNKNOWN; _alloy: Ag 0.045, Pb 0.955_ | experimental | [1] Hassam 2010 | Table 2, p. 4, row 46; `ORC-H5HXDBZOED.afec55` |  |
| Heat capacity; _printed: Cp_ | 0.155 J/g/K | 720.543 | UNKNOWN; _alloy: Ag 0.045, Pb 0.955_ | experimental | [1] Hassam 2010 | Table 2, p. 4, row 47; `ORC-CFDTEF4RTJ.1eac58` |  |
| Heat capacity; _printed: Cp_ | 31.498 J/mol (basis unstated)/K | 720.543 | UNKNOWN; _alloy: Ag 0.045, Pb 0.955_ | experimental | [1] Hassam 2010 | Table 2, p. 4, row 47; `ORC-CFDTEF4RTJ.d8a47b` |  |
| Heat capacity; _printed: Cp_ | 31.968 J/mol (basis unstated)/K | 722.537 | UNKNOWN; _alloy: Ag 0.045, Pb 0.955_ | experimental | [1] Hassam 2010 | Table 2, p. 4, row 48; `ORC-RBS5T6XIB7.66bcd9` |  |
| Heat capacity; _printed: Cp_ | 0.158 J/g/K | 722.537 | UNKNOWN; _alloy: Ag 0.045, Pb 0.955_ | experimental | [1] Hassam 2010 | Table 2, p. 4, row 48; `ORC-RBS5T6XIB7.6e4439` |  |
| Heat capacity; _printed: Cp_ | 31.46 J/mol (basis unstated)/K | 724.534 | UNKNOWN; _alloy: Ag 0.045, Pb 0.955_ | experimental | [1] Hassam 2010 | Table 2, p. 4, row 49; `ORC-OCVZNJN45Q.7cec6b` |  |
| Heat capacity; _printed: Cp_ | 0.155 J/g/K | 724.534 | UNKNOWN; _alloy: Ag 0.045, Pb 0.955_ | experimental | [1] Hassam 2010 | Table 2, p. 4, row 49; `ORC-OCVZNJN45Q.eb7d68` |  |
| Heat capacity; _printed: Cp_ | 31.399 J/mol (basis unstated)/K | 726.53 | UNKNOWN; _alloy: Ag 0.045, Pb 0.955_ | experimental | [1] Hassam 2010 | Table 2, p. 4, row 50; `ORC-NPOEMECNIQ.059c2c` |  |
| Heat capacity; _printed: Cp_ | 0.155 J/g/K | 726.53 | UNKNOWN; _alloy: Ag 0.045, Pb 0.955_ | experimental | [1] Hassam 2010 | Table 2, p. 4, row 50; `ORC-NPOEMECNIQ.dfb773` |  |
| Heat capacity; _printed: Cp_ | 32.044 J/mol (basis unstated)/K | 728.523 | UNKNOWN; _alloy: Ag 0.045, Pb 0.955_ | experimental | [1] Hassam 2010 | Table 2, p. 4, row 51; `ORC-3LN4ERBOIM.6a4804` |  |
| Heat capacity; _printed: Cp_ | 0.158 J/g/K | 728.523 | UNKNOWN; _alloy: Ag 0.045, Pb 0.955_ | experimental | [1] Hassam 2010 | Table 2, p. 4, row 51; `ORC-3LN4ERBOIM.c07bf5` |  |
| Heat capacity; _printed: Cp_ | 0.158 J/g/K | 730.516 | UNKNOWN; _alloy: Ag 0.045, Pb 0.955_ | experimental | [1] Hassam 2010 | Table 2, p. 4, row 52; `ORC-JTIG6SA6N7.23e52d` |  |
| Heat capacity; _printed: Cp_ | 31.991 J/mol (basis unstated)/K | 730.516 | UNKNOWN; _alloy: Ag 0.045, Pb 0.955_ | experimental | [1] Hassam 2010 | Table 2, p. 4, row 52; `ORC-JTIG6SA6N7.cbc285` |  |
| Heat capacity; _printed: Cp_ | 31.397 J/mol (basis unstated)/K | 732.512 | UNKNOWN; _alloy: Ag 0.045, Pb 0.955_ | experimental | [1] Hassam 2010 | Table 2, p. 4, row 53; `ORC-GO6SQI7PIT.da36f5` |  |
| Heat capacity; _printed: Cp_ | 0.155 J/g/K | 732.512 | UNKNOWN; _alloy: Ag 0.045, Pb 0.955_ | experimental | [1] Hassam 2010 | Table 2, p. 4, row 53; `ORC-GO6SQI7PIT.f2f306` |  |
| Heat capacity; _printed: Cp_ | 31.241 J/mol (basis unstated)/K | 734.507 | UNKNOWN; _alloy: Ag 0.045, Pb 0.955_ | experimental | [1] Hassam 2010 | Table 2, p. 4, row 54; `ORC-F25SXBIYWD.29e35c` |  |
| Heat capacity; _printed: Cp_ | 0.154 J/g/K | 734.507 | UNKNOWN; _alloy: Ag 0.045, Pb 0.955_ | experimental | [1] Hassam 2010 | Table 2, p. 4, row 54; `ORC-F25SXBIYWD.a1f8c3` |  |
| Heat capacity; _printed: Cp_ | 32.035 J/mol (basis unstated)/K | 736.499 | UNKNOWN; _alloy: Ag 0.045, Pb 0.955_ | experimental | [1] Hassam 2010 | Table 2, p. 4, row 55; `ORC-PU7P3TBJPC.a0419c` |  |
| Heat capacity; _printed: Cp_ | 0.158 J/g/K | 736.499 | UNKNOWN; _alloy: Ag 0.045, Pb 0.955_ | experimental | [1] Hassam 2010 | Table 2, p. 4, row 55; `ORC-PU7P3TBJPC.b3e359` |  |
| Heat capacity; _printed: Cp_ | 32.648 J/mol (basis unstated)/K | 738.496 | UNKNOWN; _alloy: Ag 0.045, Pb 0.955_ | experimental | [1] Hassam 2010 | Table 2, p. 4, row 56; `ORC-HICGZP6YMM.af8370` |  |
| Heat capacity; _printed: Cp_ | 0.161 J/g/K | 738.496 | UNKNOWN; _alloy: Ag 0.045, Pb 0.955_ | experimental | [1] Hassam 2010 | Table 2, p. 4, row 56; `ORC-HICGZP6YMM.b89e87` |  |
| Heat capacity; _printed: Cp_ | 32.22 J/mol (basis unstated)/K | 740.495 | UNKNOWN; _alloy: Ag 0.045, Pb 0.955_ | experimental | [1] Hassam 2010 | Table 2, p. 4, row 57; `ORC-DVMRXMFPWW.341a8c` |  |
| Heat capacity; _printed: Cp_ | 0.159 J/g/K | 740.495 | UNKNOWN; _alloy: Ag 0.045, Pb 0.955_ | experimental | [1] Hassam 2010 | Table 2, p. 4, row 57; `ORC-DVMRXMFPWW.ad413e` |  |
| Heat capacity; _printed: Cp_ | 32.293 J/mol (basis unstated)/K | 742.489 | UNKNOWN; _alloy: Ag 0.045, Pb 0.955_ | experimental | [1] Hassam 2010 | Table 2, p. 4, row 58; `ORC-YPAEL6HQ5X.bf7f84` |  |
| Heat capacity; _printed: Cp_ | 0.159 J/g/K | 742.489 | UNKNOWN; _alloy: Ag 0.045, Pb 0.955_ | experimental | [1] Hassam 2010 | Table 2, p. 4, row 58; `ORC-YPAEL6HQ5X.d0d3af` |  |
| Heat capacity; _printed: Cp_ | 32.82 J/mol (basis unstated)/K | 744.482 | UNKNOWN; _alloy: Ag 0.045, Pb 0.955_ | experimental | [1] Hassam 2010 | Table 2, p. 4, row 59; `ORC-O5GRRVAREL.a2d65d` |  |
| Heat capacity; _printed: Cp_ | 0.162 J/g/K | 744.482 | UNKNOWN; _alloy: Ag 0.045, Pb 0.955_ | experimental | [1] Hassam 2010 | Table 2, p. 4, row 59; `ORC-O5GRRVAREL.bb1e42` |  |
| Heat capacity; _printed: Cp_ | 32.455 J/mol (basis unstated)/K | 746.473 | UNKNOWN; _alloy: Ag 0.045, Pb 0.955_ | experimental | [1] Hassam 2010 | Table 2, p. 4, row 60; `ORC-DW3WA5UZ2E.223222` |  |
| Heat capacity; _printed: Cp_ | 0.16 J/g/K | 746.473 | UNKNOWN; _alloy: Ag 0.045, Pb 0.955_ | experimental | [1] Hassam 2010 | Table 2, p. 4, row 60; `ORC-DW3WA5UZ2E.624362` |  |
| Heat capacity; _printed: Cp_ | 31.701 J/mol (basis unstated)/K | 748.467 | UNKNOWN; _alloy: Ag 0.045, Pb 0.955_ | experimental | [1] Hassam 2010 | Table 2, p. 4, row 61; `ORC-AB5MDPD4FL.4ae0da` |  |
| Heat capacity; _printed: Cp_ | 0.156 J/g/K | 748.467 | UNKNOWN; _alloy: Ag 0.045, Pb 0.955_ | experimental | [1] Hassam 2010 | Table 2, p. 4, row 61; `ORC-AB5MDPD4FL.c1e1c7` |  |
| Heat capacity; _printed: Cp_ | 0.159 J/g/K | 750.461 | UNKNOWN; _alloy: Ag 0.045, Pb 0.955_ | experimental | [1] Hassam 2010 | Table 2, p. 4, row 62; `ORC-CMHLS3QI77.48271e` |  |
