Repository: orchid-calphad/orchid-data

# ORCHID data

Open data of the **ORCHID** project (Open Repository for CALPHAD Hypotheses, Intelligence, and Discovery),
served at <https://data.orchid-project.org> and browsable at <https://orchid-project.org>.

**Release v2026.10. Version 1, machine-extracted: values were read from papers by language-model readers constrained to quote their source and checked automatically (quote verification, field-placement rule, printed-page sign checks, DFT and Kim et al. 2017 cross-checks); a hand-checked precision sample is in progress.**

| Folder | Content |
|---|---|

File: systems/AG-S.md
# Ag–S system

> Ag–S system: 0 accepted literature values (none) and 1 calculated phase diagram(s) from ORCHID, each value with evidence class, source, page and quote.

HTML: https://data.orchid-project.org/systems/AG-S.html · Markdown: https://data.orchid-project.org/systems/AG-S.md

0 accepted literature values from 0 paper(s); 1 calculated phase diagram(s).

Data: [interactive phase diagram](https://orchid-project.org/phase-diagrams/#AG-S/AgS-18Shi.json) · [phases (9)](https://data.orchid-project.org/phases/pages/AG-S.html) · [papers (bibliography)](https://data.orchid-project.org/bibliography/pages/systems/AG-S.html) · [Markdown](https://data.orchid-project.org/systems/AG-S.md)

## Calculated phase diagrams

Binary phase diagrams calculated with pycalphad 0.11.2 from the SGTE binary collection (Hallstedt 2025, CC BY 4.0). Evidence class: model.

Table: Assessments with a calculated phase diagram

| TDB file | Assessment | SHA-256 | Links |
|---|---|---|---|
| AgS-18Shi.tdb | C. Shi, Y. Du, B. Hu, B. Yang, Y. Pan, F. Guo, S. Liu, Q. Du, Calphad, 62, 207-14(2018). [doi:10.1016/j.calphad.2018.07.004](https://doi.org/10.1016/j.calphad.2018.07.004) | `88ca76a77dda3d77f178d89e008329344b9ea7239d4279cbe56f34dffdf45391` | [viewer](https://orchid-project.org/phase-diagrams/#AG-S/AgS-18Shi.json) · [TDB](https://orchid-project.org/data/databases/sgte-binary/AgS-18Shi.tdb) · [JSON](https://data.orchid-project.org/phase-diagrams/sgte/AgS-18Shi.json) |

Table: Calculated three-phase invariants (model, mole fraction of the second component)

| TDB file | T (K) | Phases at the invariant |
|---|---:|---|
| AgS-18Shi.tdb | 1180.06 | FCC_A1 (x(S) 0) + LIQUID#2 (x(S) 0.0594) + LIQUID (x(S) 0.29522) |
| AgS-18Shi.tdb | 1079.34 | FCC_A1 (x(S) 0) + LIQUID (x(S) 0.30746) + AG2S_GAMMA (x(S) 0.33333) |
| AgS-18Shi.tdb | 1013.01 | AG2S_GAMMA (x(S) 0.33333) + LIQUID (x(S) 0.36115) + LIQUID#2 (x(S) 0.97092) |
| AgS-18Shi.tdb | 897.41 | AG2S_GAMMA (x(S) 0.33333) + AG2S_BETA (x(S) 0.3355) + LIQUID (x(S) 0.98157) |
| AgS-18Shi.tdb | 897.41 | AG2S_GAMMA (x(S) 0.33333) + AG2S_BETA (x(S) 0.3355) + LIQUID (x(S) 0.98157) |
| AgS-18Shi.tdb | 897.41 | AG2S_GAMMA (x(S) 0.33333) + AG2S_BETA (x(S) 0.3355) + LIQUID (x(S) 0.98157) |
| AgS-18Shi.tdb | 851.43 | FCC_A1 (x(S) 0) + AG2S_GAMMA (x(S) 0.33333) + AG2S_BETA (x(S) 0.33333) |
| AgS-18Shi.tdb | 851.43 | FCC_A1 (x(S) 0) + AG2S_GAMMA (x(S) 0.33333) + AG2S_BETA (x(S) 0.33333) |
| AgS-18Shi.tdb | 450.75 | FCC_A1 (x(S) 0) + AG2S_ALPHA (x(S) 0.33333) + AG2S_BETA (x(S) 0.33333) |
| AgS-18Shi.tdb | 441.92 | AG2S_ALPHA (x(S) 0.33333) + AG2S_BETA (x(S) 0.33495) + LIQUID (x(S) 0.99968) |
| AgS-18Shi.tdb | 441.92 | AG2S_ALPHA (x(S) 0.33333) + AG2S_BETA (x(S) 0.33494) + LIQUID (x(S) 0.99968) |
| AgS-18Shi.tdb | 384.29 | AG2S_ALPHA (x(S) 0.33333) + LIQUID (x(S) 0.9999) + ORTHORHOMBIC_A16 (x(S) 1) |
| AgS-18Shi.tdb | 384.29 | AG2S_ALPHA (x(S) 0.33333) + LIQUID (x(S) 0.9999) + ORTHORHOMBIC_A16 (x(S) 1) |

Convex hulls: [Materials Project DFT hull](https://data.orchid-project.org/hulls/dft-mp/AG/AG-S.json) · [OQMD DFT hull](https://data.orchid-project.org/hulls/dft-oqmd/AG/AG-S.json)

## Please cite

- R. Arróyave, J. Saal, D. Shin, ORCHID calculated binary phase diagrams (version 2026.10), Zenodo (2026). https://doi.org/10.5281/zenodo.PENDING-phase-diagrams
- R. Arróyave, J. Saal, D. Shin, ORCHID binary convex hulls (Materials Project, OQMD, assessed CALPHAD) (version 2026.10), Zenodo (2026). https://doi.org/10.5281/zenodo.PENDING-hulls
- R. Arróyave, J. Saal, D. Shin, ORCHID data (version 2026.10; Version 1, machine-extracted), Zenodo (2026). https://doi.org/10.5281/zenodo.PENDING-orchid-data

Also cite B. Hallstedt, The SGTE collection of binary datasets, Calphad 89 (2025) 102833, https://doi.org/10.1016/j.calphad.2025.102833 (CC BY 4.0), and the original assessment named in each file; A. Jain et al., The Materials Project: A materials genome approach to accelerating materials innovation, APL Materials 1 (2013) 011002, https://doi.org/10.1063/1.4812323 (CC BY 4.0); J. E. Saal et al., JOM 65 (2013) 1501, https://doi.org/10.1007/s11837-013-0755-4 and S. Kirklin et al., npj Comput. Mater. 1 (2015) 15010, https://doi.org/10.1038/npjcompumats.2015.10 (CC BY 4.0); the original source of every value you use (paper_citation / paper_doi, and cited_dois for values the paper cites from earlier work).

Version 1, machine-extracted: values were read from papers by language-model readers constrained to quote their source and checked automatically (quote verification, field-placement rule, printed-page sign checks, DFT and Kim et al. 2017 cross-checks); a hand-checked precision sample is in progress.

```bibtex
@misc{orchid_phase_diagrams_2026,
  author    = {Arr{\'o}yave, Raymundo and Saal, James and Shin, Dongwon},
  title     = {{ORCHID calculated binary phase diagrams}},
  version   = {2026.10},
  publisher = {Zenodo},
  year      = {2026},
  doi       = {10.5281/zenodo.PENDING-phase-diagrams},
  url       = {https://doi.org/10.5281/zenodo.PENDING-phase-diagrams}
}

@misc{orchid_hulls_2026,
  author    = {Arr{\'o}yave, Raymundo and Saal, James and Shin, Dongwon},
  title     = {{ORCHID binary convex hulls (Materials Project, OQMD, assessed CALPHAD)}},
  version   = {2026.10},
  publisher = {Zenodo},
  year      = {2026},
  doi       = {10.5281/zenodo.PENDING-hulls},
  url       = {https://doi.org/10.5281/zenodo.PENDING-hulls}
}

@misc{orchid_data_2026,
  author    = {Arr{\'o}yave, Raymundo and Saal, James and Shin, Dongwon},
  title     = {{ORCHID data}},
  version   = {2026.10},
  publisher = {Zenodo},
  year      = {2026},
  doi       = {10.5281/zenodo.PENDING-orchid-data},
  url       = {https://doi.org/10.5281/zenodo.PENDING-orchid-data},
  note      = {Version 1, machine-extracted}
}
```

---

Derived data CC BY 4.0 ([licence](https://creativecommons.org/licenses/by/4.0/)): cite ORCHID ([CITATION.cff](https://data.orchid-project.org/CITATION.cff)) and the original sources. Each quoted sentence is reproduced under fair use so the value can be checked; source papers, page images and full text are not redistributed. Field reference: [SCHEMA.md](https://data.orchid-project.org/literature/SCHEMA.md). Machine-readable guide: [llms.txt](https://data.orchid-project.org/llms.txt).

File: systems/AG-SB-SN.md
# Ag–Sb–Sn system

> Ag–Sb–Sn system: 7 accepted literature values (invariant reaction 5, phase transition 2) and 0 calculated phase diagram(s) from ORCHID, each value with evidence class, source, page and quote.

HTML: https://data.orchid-project.org/systems/AG-SB-SN.html · Markdown: https://data.orchid-project.org/systems/AG-SB-SN.md

7 accepted literature values from 1 paper(s) (experimental 3, model 4); 0 calculated phase diagram(s).

Data: [JSON](https://data.orchid-project.org/literature/systems/AG-SB-SN.json) · [CSV](https://data.orchid-project.org/systems/AG-SB-SN.csv) · [interactive explorer](https://orchid-project.org/data-explorer/#AG-SB-SN) · [Markdown](https://data.orchid-project.org/systems/AG-SB-SN.md)

Table: Accepted values by evidence class

| Evidence class | Values |
|---|---:|
| experimental | 3 |
| model | 4 |

Table: Accepted values by property group

| Property group | Values |
|---|---:|
| invariant reaction | 5 |
| phase transition | 2 |

## Invariant reactions (literature)

Table: Invariant reactions reported in the literature for the Ag–Sb–Sn system (5)

| T (K) | Reaction / phases | Compositions (mole fraction) | Class | Source | Location | Quote |
|---:|---|---|---|---|---|---|
| 651.7 | L + (Sb) = ε + SbSn | L: Ag 0.15, Sb 0.51, Sn 0.34; (Sb): Ag 0, Sb 0.89, Sn 0.11; ε: Ag 0.74, Sb 0.09, Sn 0.17; SbSn: Ag 0, Sb 0.63, Sn 0.37 | experimental | [1] Oh 1996; _cites Masson 1986_ [doi](https://doi.org/10.1007/bf02661884) | Table 3, p. 11, row 2 |  |
| 648 | L + (Sb) = ε + SbSn | L: Ag 0.16, Sb 0.401, Sn 0.439; (Sb): Ag 0, Sb 0.841, Sn 0.159; ε: Ag 0.75, Sb 0.103, Sn 0.147; SbSn: Ag 0, Sb 0.65, Sn 0.35 | model | [1] Oh 1996 | Table 3, p. 11, row 1 |  |
| 601.9 | L + ε + SbSn = Sb2Sn3 | L: Ag 0.095, Sb 0.282, Sn 0.623; ε: Ag 0.75, Sb 0.043, Sn 0.207; SbSn: Ag 0, Sb 0.542, Sn 0.458; Sb2Sn3: Ag 0, Sb 0.4, Sn 0.6 | model | [1] Oh 1996 | Table 3, p. 11, row 3 |  |
| 508 | L + SbSn = ε + (Sn) | L: Ag 0.05, Sb 0.06, Sn 0.89; SbSn: Ag 0, Sb 0.08, Sn 0.92; ε: Ag 0.74, Sb 0.01, Sn 0.25; (Sn): Ag 0, Sb 0.42, Sn 0.58 | experimental | [1] Oh 1996; _cites Masson 1986_ [doi](https://doi.org/10.1007/bf02661884) | Table 3, p. 11, row 5 |  |
| 504.6 | L + Sb2Sn3 = ε + (Sn) | L: Ag 0.04, Sb 0.074, Sn 0.886; Sb2Sn3: Ag 0, Sb 0.4, Sn 0.6; ε: Ag 0.75, Sb 0.005, Sn 0.245; (Sn): Ag 0.002, Sb 0.093, Sn 0.905 | model | [1] Oh 1996 | Table 3, p. 11, row 4 |  |

## Other properties

### Phase transition (2)

Table: Phase transition, Ag–Sb–Sn system

| Property | Value | T (K) | Phases / composition | Class | Source | Location | Quote |
|---|---:|---:|---|---|---|---|---|
| Phase transition | 502.8 K | 502.8 | liquidus | model | [1] Oh 1996 | p. 10 | “The calculated liquidus temperatures for the possible Snbased solder alloys, Sn-4wt.%Ag-7wt.%Sb and Snlwt.%Ag-lwt.%Sn, are 502.8 and 504.6 K respectively, which are in close agreement with the measured temperatures by Loomans et al. \[57\], 503 and 505 K.” |
| Phase transition | 503 K | 503 | liquidus | experimental | [1] Oh 1996; _cites Loomans 1994_ [doi](https://doi.org/10.1007/bf02651368) | p. 10 | “The calculated liquidus temperatures for the possible Snbased solder alloys, Sn-4wt.%Ag-7wt.%Sb and Snlwt.%Ag-lwt.%Sn, are 502.8 and 504.6 K respectively, which are in close agreement with the measured temperatures by Loomans et al. \[57\], 503 and 505 K.” |

## Sources

Reporting papers the values were read from (a value cited from another work names that work in its row).

1. Chang-Seok Oh, Jae-Hyeok Shim, Byeong-Joo Lee, Dong Nyung Lee, A thermodynamic study on the AgSbSn system, Journal of Alloys and Compounds 238, 155-166 (1996). [doi:10.1016/0925-8388(95)02191-4](https://doi.org/10.1016/0925-8388%2895%2902191-4)

---

Derived data CC BY 4.0 ([licence](https://creativecommons.org/licenses/by/4.0/)): cite ORCHID ([CITATION.cff](https://data.orchid-project.org/CITATION.cff)) and the original sources. Each quoted sentence is reproduced under fair use so the value can be checked; source papers, page images and full text are not redistributed. Field reference: [SCHEMA.md](https://data.orchid-project.org/literature/SCHEMA.md). Machine-readable guide: [llms.txt](https://data.orchid-project.org/llms.txt).

File: systems/AG-SB.md
# Ag–Sb system

> Ag–Sb system: 17 accepted literature values (invariant reaction 13, phase transition 4) and 3 calculated phase diagram(s) from ORCHID, each value with evidence class, source, page and quote.

HTML: https://data.orchid-project.org/systems/AG-SB.html · Markdown: https://data.orchid-project.org/systems/AG-SB.md

17 accepted literature values from 1 paper(s) (experimental 3, model 11, unspecified 3); 3 calculated phase diagram(s).

Data: [JSON](https://data.orchid-project.org/literature/systems/AG-SB.json) · [CSV](https://data.orchid-project.org/systems/AG-SB.csv) · [interactive explorer](https://orchid-project.org/data-explorer/#AG-SB) · [interactive phase diagram](https://orchid-project.org/phase-diagrams/#AG-SB/AgSb-07Zor.json) · [Markdown](https://data.orchid-project.org/systems/AG-SB.md)

Table: Accepted values by evidence class

| Evidence class | Values |
|---|---:|
| experimental | 3 |
| model | 11 |
| unspecified | 3 |

Table: Accepted values by property group

| Property group | Values |
|---|---:|
| invariant reaction | 13 |
| phase transition | 4 |

## Calculated phase diagrams

Binary phase diagrams calculated with pycalphad 0.11.2 from the SGTE binary collection (Hallstedt 2025, CC BY 4.0). Evidence class: model.

Table: Assessments with a calculated phase diagram

| TDB file | Assessment | SHA-256 | Links |
|---|---|---|---|
| AgSb-07Zor.tdb | E. Zoro, C. Servant, B. Legendre, J. Phase Equilib. Diffus., 28, 250-57(2007). [doi:10.1007/s11669-007-9085-y](https://doi.org/10.1007/s11669-007-9085-y) | `4a4d3ab63e7357b50567baa7c7ec9328f78a28ba684313cd9b7eaff9e633f433` | [viewer](https://orchid-project.org/phase-diagrams/#AG-SB/AgSb-07Zor.json) · [TDB](https://orchid-project.org/data/databases/sgte-binary/AgSb-07Zor.tdb) · [JSON](https://data.orchid-project.org/phase-diagrams/sgte/AgSb-07Zor.json) |
| AgSb-94Lee.tdb | B.-J. Lee, C.-S. Oh, D.N. Lee, J. Alloys Compd., 215, 293-301(1994). [doi:10.1016/0925-8388(94)90857-5](https://doi.org/10.1016/0925-8388%2894%2990857-5) | `9a293f35c50f2f4c48b7ef005575b4a5880c91214299ec3b03cbea7c5d576cc5` | [viewer](https://orchid-project.org/phase-diagrams/#AG-SB/AgSb-94Lee.json) · [TDB](https://orchid-project.org/data/databases/sgte-binary/AgSb-94Lee.tdb) · [JSON](https://data.orchid-project.org/phase-diagrams/sgte/AgSb-94Lee.json) |
| AgSb-96Oh-LB.tdb | C.-S. Oh, J.-H. Shim, B.-J. Lee, D.N. Lee, J. Alloys Compd., 238, 155-66(1996). [doi:10.1016/0925-8388(95)02191-4](https://doi.org/10.1016/0925-8388%2895%2902191-4) | `09269ee84737261913889991784428dbfe7819f94c8f1f80a4b4ec9f4acf2c40` | [viewer](https://orchid-project.org/phase-diagrams/#AG-SB/AgSb-96Oh-LB.json) · [TDB](https://orchid-project.org/data/databases/sgte-binary/AgSb-96Oh-LB.tdb) · [JSON](https://data.orchid-project.org/phase-diagrams/sgte/AgSb-96Oh-LB.json) |

Table: Calculated three-phase invariants (model, mole fraction of the second component)

| TDB file | T (K) | Phases at the invariant |
|---|---:|---|
| AgSb-07Zor.tdb | 967.67 | FCC_A1 (x(Sb) 0.05439) + HCP_A3 (x(Sb) 0.07993) + LIQUID (x(Sb) 0.16084) |
| AgSb-07Zor.tdb | 829.48 | HCP_A3 (x(Sb) 0.13818) + AG3SB (x(Sb) 0.21669) + LIQUID (x(Sb) 0.26518) |
| AgSb-07Zor.tdb | 755.82 | AG3SB (x(Sb) 0.27173) + LIQUID (x(Sb) 0.42302) + RHOMBOHEDRAL_A7 (x(Sb) 1) |
| AgSb-94Lee.tdb | 975.49 | FCC_A1 (x(Sb) 0.07459) + HCP_A3 (x(Sb) 0.08973) + LIQUID (x(Sb) 0.1575) |
| AgSb-94Lee.tdb | 823 | HCP_A3 (x(Sb) 0.17166) + AG3SB (x(Sb) 0.2568) + LIQUID (x(Sb) 0.27069) |
| AgSb-94Lee.tdb | 755.17 | AG3SB (x(Sb) 0.28056) + LIQUID (x(Sb) 0.43154) + RHOMBOHEDRAL_A7 (x(Sb) 1) |
| AgSb-94Lee.tdb | 416.49 | FCC_A1 (x(Sb) 0.02724) + HCP_A3 (x(Sb) 0.12889) + AG3SB (x(Sb) 0.25031) |
| AgSb-96Oh-LB.tdb | 974.42 | FCC_A1 (x(Sb) 0.06361) + HCP_A3 (x(Sb) 0.08786) + LIQUID (x(Sb) 0.1632) |
| AgSb-96Oh-LB.tdb | 835.48 | HCP_A3 (x(Sb) 0.15265) + AG3SB (x(Sb) 0.2201) + LIQUID (x(Sb) 0.27667) |
| AgSb-96Oh-LB.tdb | 753.19 | AG3SB (x(Sb) 0.25568) + LIQUID (x(Sb) 0.43607) + RHOMBOHEDRAL_A7 (x(Sb) 1) |

Convex hulls: [Materials Project DFT hull](https://data.orchid-project.org/hulls/dft-mp/AG/AG-SB.json) · [OQMD DFT hull](https://data.orchid-project.org/hulls/dft-oqmd/AG/AG-SB.json) · [CALPHAD hull AgSb-94Lee](https://data.orchid-project.org/hulls/calphad-sgte/AG/AG-SB--AgSb-94Lee.json) · [CALPHAD hull AgSb-96Oh-LB](https://data.orchid-project.org/hulls/calphad-sgte/AG/AG-SB--AgSb-96Oh-LB.json)

## Invariant reactions (literature)

Table: Invariant reactions reported in the literature for the Ag–Sb system (13)

| T (K) | Reaction / phases | Compositions (mole fraction) | Class | Source | Location | Quote |
|---:|---|---|---|---|---|---|
| 975.7 | L + α \<-> ζ | L: Sb 0.169; α: Sb 0.072; ζ: Sb 0.085 | experimental | [1] Zoro 2007; _cites Okamoto 1993_ [doi](https://doi.org/10.1007/bf02671976) | Table 1, p. 2, row 3 |  |
| 974.5 | L + α \<-> ζ | L: Sb 0.1632; α: Sb 0.0636; ζ: Sb 0.0879 | unspecified | [1] Zoro 2007; _cites Oh 1996_ [doi](https://doi.org/10.1016/0925-8388%2895%2902191-4) | Table 1, p. 2, row 2 |  |
| 967.7 | L + α \<-> ζ | L: Sb 0.1608; α: Sb 0.0543; ζ: Sb 0.08 | model | [1] Zoro 2007 | Table 1, p. 2, row 1 |  |
| 835.6 | L + ζ \<-> ε | L: Sb 0.2767; ζ: Sb 0.1527; ε: Sb 0.2201 | unspecified | [1] Zoro 2007; _cites Oh 1996_ [doi](https://doi.org/10.1016/0925-8388%2895%2902191-4) | Table 1, p. 2, row 5 |  |
| 835.2 | L + ζ \<-> ε | L: Sb 0.25; ζ: Sb 0.164; ε: Sb 0.211 | experimental | [1] Zoro 2007; _cites Okamoto 1993_ [doi](https://doi.org/10.1007/bf02671976) | Table 1, p. 2, row 6 |  |
| 829.5 | peritectic |  | model | [1] Zoro 2007 | p. 1 | “The calculated liquid compositions obtained for the peritectic reaction at 829.5 K and the eutectic reaction are compromise values between those of Okamoto\[9\] and Oh\[8\], (Table 1).” |
| 829.5 | L + ζ \<-> ε | L: Sb 0.2651; ζ: Sb 0.1381; ε: Sb 0.2167 | model | [1] Zoro 2007 | Table 1, p. 2, row 4 |  |
| 758.2 | L \<-> ε + (Sb) | L: Sb 0.41; ε: Sb 0.25; (Sb): Sb 1 | experimental | [1] Zoro 2007; _cites Okamoto 1993_ [doi](https://doi.org/10.1007/bf02671976) | Table 1, p. 2, row 9 |  |
| 755.8 | L \<-> ε + (Sb) | L: Sb 0.4231; ε: Sb 0.2717; (Sb): Sb 1 | model | [1] Zoro 2007 | Table 1, p. 2, row 7 |  |
| 753.2 | L \<-> ε + (Sb) | L: Sb 0.4361; ε: Sb 0.2557; (Sb): Sb 1 | unspecified | [1] Zoro 2007; _cites Oh 1996_ [doi](https://doi.org/10.1016/0925-8388%2895%2902191-4) | Table 1, p. 2, row 8 |  |
| 663.1 | eutectic |  | model | [1] Zoro 2007 | p. 7 | “However, a small maximum of temperature then exists on the valleys: e2 (630.7 K)-max. (664.3 K)-E2 (663.1 K) and E1 (661.8 K)-max. (667.9 K)-E2 (663.1 K) and both reactions remain eutectic.” |
| 661.8 | eutectic |  | model | [1] Zoro 2007 | p. 7 | “However, a small maximum of temperature then exists on the valleys: e2 (630.7 K)-max. (664.3 K)-E2 (663.1 K) and E1 (661.8 K)-max. (667.9 K)-E2 (663.1 K) and both reactions remain eutectic.” |
| 630.7 | eutectic |  | model | [1] Zoro 2007 | p. 7 | “However, a small maximum of temperature then exists on the valleys: e2 (630.7 K)-max. (664.3 K)-E2 (663.1 K) and E1 (661.8 K)-max. (667.9 K)-E2 (663.1 K) and both reactions remain eutectic.” |

## Other properties

### Phase transition (4)

Table: Phase transition, Ag–Sb system

| Property | Value | T (K) | Phases / composition | Class | Source | Location | Quote |
|---|---:|---:|---|---|---|---|---|
| Phase transition | 663.6 K | 663.6 |  | model | [1] Zoro 2007 | p. 7 | “A slight change in the value of the optimized enthalpy term (noted as a) of the thermodynamic parameter G:Ag:Sb: of the phase (Ag,Au)Sb2 (a decrease from 2641.1228 (see Table 3) to 1400 J/mol) moves the order of occurrence of the U2 (E1) and U3 (E2) reactions, respectively, at 663.7 and 663.6 K.” |
| Phase transition | 663.7 K | 663.7 |  | model | [1] Zoro 2007 | p. 7 | “A slight change in the value of the optimized enthalpy term (noted as a) of the thermodynamic parameter G:Ag:Sb: of the phase (Ag,Au)Sb2 (a decrease from 2641.1228 (see Table 3) to 1400 J/mol) moves the order of occurrence of the U2 (E1) and U3 (E2) reactions, respectively, at 663.7 and 663.6 K.” |
| Phase transition | 664.7 K | 664.7 |  | model | [1] Zoro 2007 | p. 7 | “When the change in a is somewhat larger (a = 150 J/mol), U2 occurs at 668.3 K and U3 at 664.7 K.” |
| Phase transition | 668.3 K | 668.3 |  | model | [1] Zoro 2007 | p. 7 | “When the change in a is somewhat larger (a = 150 J/mol), U2 occurs at 668.3 K and U3 at 664.7 K.” |

## Sources

Reporting papers the values were read from (a value cited from another work names that work in its row).

1. E. Zoro, C. Servant, B. Legendre, Thermodynamic Modeling of the Ag-Au-Sb Ternary System, J Phs Eqil and Diff 28, 250-257 (2007). [doi:10.1007/s11669-007-9085-y](https://doi.org/10.1007/s11669-007-9085-y)

---

Derived data CC BY 4.0 ([licence](https://creativecommons.org/licenses/by/4.0/)): cite ORCHID ([CITATION.cff](https://data.orchid-project.org/CITATION.cff)) and the original sources. Each quoted sentence is reproduced under fair use so the value can be checked; source papers, page images and full text are not redistributed. Field reference: [SCHEMA.md](https://data.orchid-project.org/literature/SCHEMA.md). Machine-readable guide: [llms.txt](https://data.orchid-project.org/llms.txt).

File: systems/AG-SC.md
# Ag–Sc system

> Ag–Sc system: 22 accepted literature values (phase transition 12, invariant reaction 10) and 2 calculated phase diagram(s) from ORCHID, each value with evidence class, source, page and quote.

HTML: https://data.orchid-project.org/systems/AG-SC.html · Markdown: https://data.orchid-project.org/systems/AG-SC.md

22 accepted literature values from 1 paper(s) (experimental 13, model 9); 2 calculated phase diagram(s).

Data: [JSON](https://data.orchid-project.org/literature/systems/AG-SC.json) · [CSV](https://data.orchid-project.org/systems/AG-SC.csv) · [interactive explorer](https://orchid-project.org/data-explorer/#AG-SC) · [interactive phase diagram](https://orchid-project.org/phase-diagrams/#AG-SC/AgSc-08GTT.json) · [phases (7)](https://data.orchid-project.org/phases/pages/AG-SC.html) · [papers (bibliography)](https://data.orchid-project.org/bibliography/pages/systems/AG-SC.html) · [Markdown](https://data.orchid-project.org/systems/AG-SC.md)

Table: Accepted values by evidence class

| Evidence class | Values |
|---|---:|
| experimental | 13 |
| model | 9 |

Table: Accepted values by property group

| Property group | Values |
|---|---:|
| invariant reaction | 10 |
| phase transition | 12 |

## Calculated phase diagrams

Binary phase diagrams calculated with pycalphad 0.11.2 from the SGTE binary collection (Hallstedt 2025, CC BY 4.0). Evidence class: model.

Table: Assessments with a calculated phase diagram

| TDB file | Assessment | SHA-256 | Links |
|---|---|---|---|
| AgSc-08GTT.tdb | GTT, unpublished, 2008 | `db418ccc9bec81b8117d53d097d23521dbd94ded43f7af4692e66a8ae30cfd70` | [viewer](https://orchid-project.org/phase-diagrams/#AG-SC/AgSc-08GTT.json) · [TDB](https://orchid-project.org/data/databases/sgte-binary/AgSc-08GTT.tdb) · [JSON](https://data.orchid-project.org/phase-diagrams/sgte/AgSc-08GTT.json) |
| AgSc-09Liu.tdb | X.J. Liu, S.L. Wang, C.P. Wang, J. Alloys Compd., 469, 186-92(2009). [doi:10.1016/j.jallcom.2008.02.018](https://doi.org/10.1016/j.jallcom.2008.02.018) | `e16ba0ef60c776675c6649eb94abcb79fab658c5daf5868d6ecbf9f1e2ec540c` | [viewer](https://orchid-project.org/phase-diagrams/#AG-SC/AgSc-09Liu.json) · [TDB](https://orchid-project.org/data/databases/sgte-binary/AgSc-09Liu.tdb) · [JSON](https://data.orchid-project.org/phase-diagrams/sgte/AgSc-09Liu.json) |

Table: Calculated three-phase invariants (model, mole fraction of the second component)

| TDB file | T (K) | Phases at the invariant |
|---|---:|---|
| AgSc-08GTT.tdb | 1607.9 | LIQUID (x(Sc) 0.92478) + BCC_A2 (x(Sc) 0.99996) + HCP_A3 (x(Sc) 0.99998) |
| AgSc-08GTT.tdb | 1607.9 | LIQUID (x(Sc) 0.92479) + BCC_A2 (x(Sc) 0.99996) + HCP_A3 (x(Sc) 0.99998) |
| AgSc-08GTT.tdb | 1607.9 | LIQUID (x(Sc) 0.92479) + BCC_A2 (x(Sc) 0.99996) + HCP_A3 (x(Sc) 0.99998) |
| AgSc-08GTT.tdb | 1420.27 | AG2SC_C11B (x(Sc) 0.33333) + LIQUID (x(Sc) 0.35586) + AGSC_B2 (x(Sc) 0.5) |
| AgSc-08GTT.tdb | 1420.27 | AG2SC_C11B (x(Sc) 0.33333) + LIQUID (x(Sc) 0.35571) + AGSC_B2 (x(Sc) 0.5) |
| AgSc-08GTT.tdb | 1420.27 | AG2SC_C11B (x(Sc) 0.33333) + LIQUID (x(Sc) 0.35617) + AGSC_B2 (x(Sc) 0.5) |
| AgSc-08GTT.tdb | 1217.88 | LIQUID (x(Sc) 0.10582) + AG4SC_D1A (x(Sc) 0.2) + AG2SC_C11B (x(Sc) 0.33333) |
| AgSc-08GTT.tdb | 1207.63 | FCC_A1 (x(Sc) 0.07005) + LIQUID (x(Sc) 0.09541) + AG4SC_D1A (x(Sc) 0.2) |
| AgSc-08GTT.tdb | 1167.38 | AGSC_B2 (x(Sc) 0.5) + LIQUID (x(Sc) 0.7728) + HCP_A3 (x(Sc) 0.99989) |
| AgSc-08GTT.tdb | 1167.38 | AGSC_B2 (x(Sc) 0.5) + LIQUID (x(Sc) 0.77275) + HCP_A3 (x(Sc) 0.99989) |
| AgSc-09Liu.tdb | 1608.04 | LIQUID (x(Sc) 0.92007) + HCP_A3 (x(Sc) 0.99987) + BCC_A2 (x(Sc) 0.99988) |
| AgSc-09Liu.tdb | 1608.04 | LIQUID (x(Sc) 0.92008) + HCP_A3 (x(Sc) 0.99987) + BCC_A2 (x(Sc) 0.99988) |
| AgSc-09Liu.tdb | 1404.44 | AG2SC_C11B (x(Sc) 0.33333) + LIQUID (x(Sc) 0.38886) + AGSC_B2 (x(Sc) 0.5) |
| AgSc-09Liu.tdb | 1404.44 | AG2SC_C11B (x(Sc) 0.33333) + LIQUID (x(Sc) 0.38872) + AGSC_B2 (x(Sc) 0.5) |
| AgSc-09Liu.tdb | 1404.44 | AG2SC_C11B (x(Sc) 0.33333) + LIQUID (x(Sc) 0.38886) + AGSC_B2 (x(Sc) 0.5) |
| AgSc-09Liu.tdb | 1208.69 | LIQUID (x(Sc) 0.16421) + AG4SC_D1A (x(Sc) 0.2) + AG2SC_C11B (x(Sc) 0.33333) |
| AgSc-09Liu.tdb | 1208.69 | LIQUID (x(Sc) 0.16441) + AG4SC_D1A (x(Sc) 0.2) + AG2SC_C11B (x(Sc) 0.33333) |
| AgSc-09Liu.tdb | 1198.91 | FCC_A1 (x(Sc) 0.11506) + LIQUID (x(Sc) 0.13948) + AG4SC_D1A (x(Sc) 0.2) |
| AgSc-09Liu.tdb | 1198.91 | FCC_A1 (x(Sc) 0.11459) + LIQUID (x(Sc) 0.13911) + AG4SC_D1A (x(Sc) 0.2) |
| AgSc-09Liu.tdb | 1192.17 | AGSC_B2 (x(Sc) 0.5) + LIQUID (x(Sc) 0.78725) + HCP_A3 (x(Sc) 0.99993) |
| AgSc-09Liu.tdb | 1192.17 | AGSC_B2 (x(Sc) 0.5) + LIQUID (x(Sc) 0.78717) + HCP_A3 (x(Sc) 0.99993) |

Convex hulls: [Materials Project DFT hull](https://data.orchid-project.org/hulls/dft-mp/AG/AG-SC.json) · [OQMD DFT hull](https://data.orchid-project.org/hulls/dft-oqmd/AG/AG-SC.json) · [CALPHAD hull AgSc-08GTT](https://data.orchid-project.org/hulls/calphad-sgte/AG/AG-SC--AgSc-08GTT.json)

## Invariant reactions (literature)

Table: Invariant reactions reported in the literature for the Ag–Sc system (10)

| T (K) | Reaction / phases | Compositions (mole fraction) | Class | Source | Location | Quote |
|---:|---|---|---|---|---|---|
| 1404.45 | eutectic: L -> AgSc + Ag2Sc | L: Sc 0.389; AgSc: Sc 0.5; Ag2Sc: Sc 0.333 | model | [1] Liu 2009 | Table 3, p. 4, row 11 |  |
| 1403.15 | eutectic: L -> AgSc + Ag2Sc | L: Sc 0.4; AgSc: Sc 0.5; Ag2Sc: Sc 0.333 | experimental | [1] Liu 2009; _cites Stapf 1975_ [doi](https://doi.org/10.1016/0022-5088%2875%2990196-4) | Table 3, p. 4, row 10 |  |
| 1209.15 | peritectic: L + Ag2Sc -> Ag4Sc | Ag2Sc: Sc 0.333; Ag4Sc: Sc 0.2 | experimental | [1] Liu 2009; _cites Gschneidner 1983_ [doi](https://doi.org/10.1007/bf02868084) | Table 3, p. 4, row 14 |  |
| 1208.75 | peritectic: L + Ag2Sc -> Ag4Sc | L: Sc 0.164; Ag2Sc: Sc 0.333; Ag4Sc: Sc 0.2 | model | [1] Liu 2009 | Table 3, p. 4, row 16 |  |
| 1199.15 | eutectic: L -> Ag4Sc + (Ag) | L: Sc 0.12; Ag4Sc: Sc 0.2; (Ag): Sc 0.104 | experimental | [1] Liu 2009; _cites Gschneidner 1970_ | Table 3, p. 4, row 17 |  |
| 1198.95 | eutectic: L -> Ag4Sc + (Ag) | L: Sc 0.139; Ag4Sc: Sc 0.2; (Ag): Sc 0.115 | model | [1] Liu 2009 | Table 3, p. 4, row 19 |  |
| 1193.15 | eutectic: L -> αSc + AgSc | L: Sc 0.8; αSc: Sc 1; AgSc: Sc 0.5 | experimental | [1] Liu 2009; _cites Stapf 1975_ [doi](https://doi.org/10.1016/0022-5088%2875%2990196-4) | Table 3, p. 4, row 6 |  |
| 1193.15 | eutectic: L -> αSc + AgSc | L: Sc 0.787; αSc: Sc 1; AgSc: Sc 0.5 | model | [1] Liu 2009 | Table 3, p. 4, row 7 |  |
| 1193.15 | peritectic: L + Ag2Sc -> Ag4Sc | L: Sc 0.115; Ag2Sc: Sc 0.333; Ag4Sc: Sc 0.2 | experimental | [1] Liu 2009; _cites Stapf 1975_ [doi](https://doi.org/10.1016/0022-5088%2875%2990196-4) | Table 3, p. 4, row 15 |  |
| 1183.15 | eutectic: L -> Ag4Sc + (Ag) | L: Sc 0.1; Ag4Sc: Sc 0.2 | experimental | [1] Liu 2009; _cites Stapf 1975_ [doi](https://doi.org/10.1016/0022-5088%2875%2990196-4) | Table 3, p. 4, row 18 |  |

## Other properties

### Phase transition (12)

Table: Phase transition, Ag–Sc system

| Property | Value | T (K) | Phases / composition | Class | Source | Location | Quote |
|---|---:|---:|---|---|---|---|---|
| Phase transition | 1233.65 K | 1233.65 | congruent melting: L -> (Ag); _(Ag): Sc 0_ | experimental | [1] Liu 2009; _cites Stapf 1975_ [doi](https://doi.org/10.1016/0022-5088%2875%2990196-4) | Table 3, p. 4, row 21 |  |
| Phase transition | 1235.05 K | 1235.05 | congruent melting: L -> (Ag); _(Ag): Sc 0_ | experimental | [1] Liu 2009; _cites Gschneidner 1983_ [doi](https://doi.org/10.1007/bf02868084) | Table 3, p. 4, row 20 |  |
| Phase transition | 1235.05 K | 1235.05 | congruent melting: L -> (Ag); _(Ag): Sc 0_ | model | [1] Liu 2009 | Table 3, p. 4, row 22 |  |
| Phase transition | 1427.85 K | 1427.85 | congruent melting: L -> Ag2Sc; _L: Sc 0.333; Ag2Sc: Sc 0.333_ | model | [1] Liu 2009 | Table 3, p. 4, row 13 |  |
| Phase transition | 1428.15 K | 1428.15 | congruent melting: L -> Ag2Sc; _L: Sc 0.333; Ag2Sc: Sc 0.333_ | experimental | [1] Liu 2009; _cites Stapf 1975_ [doi](https://doi.org/10.1016/0022-5088%2875%2990196-4) | Table 3, p. 4, row 12 |  |
| Phase transition | 1502.95 K | 1502.95 | congruent melting: L -> AgSc; _L: Sc 0.5; AgSc: Sc 0.5_ | model | [1] Liu 2009 | Table 3, p. 4, row 9 |  |
| Phase transition | 1503.15 K | 1503.15 | congruent melting: L -> AgSc; _L: Sc 0.5; AgSc: Sc 0.5_ | experimental | [1] Liu 2009; _cites Stapf 1975_ [doi](https://doi.org/10.1016/0022-5088%2875%2990196-4) | Table 3, p. 4, row 8 |  |
| Phase transition | 1610.15 K | 1610.15 | polymorphic: βSc -> αSc; _αSc: Sc 1_ | model | [1] Liu 2009 | Table 3, p. 4, row 5 |  |
| Phase transition | 1610.15 K | 1610.15 | polymorphic: βSc -> αSc; _αSc: Sc 1_ | experimental | [1] Liu 2009; _cites Gschneidner 1983_ [doi](https://doi.org/10.1007/bf02868084) | Table 3, p. 4, row 4 |  |
| Phase transition | 1811.15 K | 1811.15 | congruent melting: L -> βSc; _βSc: Sc 1_ | experimental | [1] Liu 2009; _cites Stapf 1975_ [doi](https://doi.org/10.1016/0022-5088%2875%2990196-4) | Table 3, p. 4, row 2 |  |
| Phase transition | 1814.15 K | 1814.15 | congruent melting: L -> βSc; _βSc: Sc 1_ | experimental | [1] Liu 2009; _cites Gschneidner 1983_ [doi](https://doi.org/10.1007/bf02868084) | Table 3, p. 4, row 1 |  |
| Phase transition | 1814.15 K | 1814.15 | congruent melting: L -> βSc; _βSc: Sc 1_ | model | [1] Liu 2009 | Table 3, p. 4, row 3 |  |

## Sources

Reporting papers the values were read from (a value cited from another work names that work in its row).

1. X.J. Liu, S.L. Wang, C.P. Wang, Thermodynamic assessments of the Sc–M (M: Ag, B and Th) systems, Journal of Alloys and Compounds 469, 186-192 (2009). [doi:10.1016/j.jallcom.2008.02.018](https://doi.org/10.1016/j.jallcom.2008.02.018)

## Please cite

- R. Arróyave, J. Saal, D. Shin, ORCHID literature values (version 2026.10; Version 1, machine-extracted), Zenodo (2026). https://doi.org/10.5281/zenodo.PENDING-literature
- R. Arróyave, J. Saal, D. Shin, ORCHID calculated binary phase diagrams (version 2026.10), Zenodo (2026). https://doi.org/10.5281/zenodo.PENDING-phase-diagrams
- R. Arróyave, J. Saal, D. Shin, ORCHID binary convex hulls (Materials Project, OQMD, assessed CALPHAD) (version 2026.10), Zenodo (2026). https://doi.org/10.5281/zenodo.PENDING-hulls
- R. Arróyave, J. Saal, D. Shin, ORCHID data (version 2026.10; Version 1, machine-extracted), Zenodo (2026). https://doi.org/10.5281/zenodo.PENDING-orchid-data

Also cite the original source of every value you use (paper_citation / paper_doi, and cited_dois for values the paper cites from earlier work); B. Hallstedt, The SGTE collection of binary datasets, Calphad 89 (2025) 102833, https://doi.org/10.1016/j.calphad.2025.102833 (CC BY 4.0), and the original assessment named in each file; A. Jain et al., The Materials Project: A materials genome approach to accelerating materials innovation, APL Materials 1 (2013) 011002, https://doi.org/10.1063/1.4812323 (CC BY 4.0); J. E. Saal et al., JOM 65 (2013) 1501, https://doi.org/10.1007/s11837-013-0755-4 and S. Kirklin et al., npj Comput. Mater. 1 (2015) 15010, https://doi.org/10.1038/npjcompumats.2015.10 (CC BY 4.0).

Version 1, machine-extracted: values were read from papers by language-model readers constrained to quote their source and checked automatically (quote verification, field-placement rule, printed-page sign checks, DFT and Kim et al. 2017 cross-checks); a hand-checked precision sample is in progress.

```bibtex
@misc{orchid_literature_2026,
  author    = {Arr{\'o}yave, Raymundo and Saal, James and Shin, Dongwon},
  title     = {{ORCHID literature values}},
  version   = {2026.10},
  publisher = {Zenodo},
  year      = {2026},
  doi       = {10.5281/zenodo.PENDING-literature},
  url       = {https://doi.org/10.5281/zenodo.PENDING-literature},
  note      = {Version 1, machine-extracted}
}

@misc{orchid_phase_diagrams_2026,
  author    = {Arr{\'o}yave, Raymundo and Saal, James and Shin, Dongwon},
  title     = {{ORCHID calculated binary phase diagrams}},
  version   = {2026.10},
  publisher = {Zenodo},
  year      = {2026},
  doi       = {10.5281/zenodo.PENDING-phase-diagrams},
  url       = {https://doi.org/10.5281/zenodo.PENDING-phase-diagrams}
}

@misc{orchid_hulls_2026,
  author    = {Arr{\'o}yave, Raymundo and Saal, James and Shin, Dongwon},
  title     = {{ORCHID binary convex hulls (Materials Project, OQMD, assessed CALPHAD)}},
  version   = {2026.10},
  publisher = {Zenodo},
  year      = {2026},
  doi       = {10.5281/zenodo.PENDING-hulls},
  url       = {https://doi.org/10.5281/zenodo.PENDING-hulls}
}

@misc{orchid_data_2026,
  author    = {Arr{\'o}yave, Raymundo and Saal, James and Shin, Dongwon},
  title     = {{ORCHID data}},
  version   = {2026.10},
  publisher = {Zenodo},
  year      = {2026},
  doi       = {10.5281/zenodo.PENDING-orchid-data},
  url       = {https://doi.org/10.5281/zenodo.PENDING-orchid-data},
  note      = {Version 1, machine-extracted}
}
```

---

Derived data CC BY 4.0 ([licence](https://creativecommons.org/licenses/by/4.0/)): cite ORCHID ([CITATION.cff](https://data.orchid-project.org/CITATION.cff)) and the original sources. Quotes are short excerpts kept so that each value can be checked; they remain under the publishers' copyright and are not relicensed. Source papers, page images and full text are not redistributed. Field reference: [SCHEMA.md](https://data.orchid-project.org/literature/SCHEMA.md). Machine-readable guide: [llms.txt](https://data.orchid-project.org/llms.txt).

File: systems/AG-SE.md
# Ag–Se system

> Ag–Se system: 145 accepted literature values (formation 81, heat capacity / entropy / enthalpy 31, phase transition 21, invariant reaction 11) and 3 calculated phase diagram(s) from ORCHID, each value with evidence class, source, page and quote.

HTML: https://data.orchid-project.org/systems/AG-SE.html · Markdown: https://data.orchid-project.org/systems/AG-SE.md

145 accepted literature values from 2 paper(s) (experimental 115, model 10, DFT 18, unspecified 2); 3 calculated phase diagram(s).

Data: [JSON](https://data.orchid-project.org/literature/systems/AG-SE.json) · [CSV](https://data.orchid-project.org/systems/AG-SE.csv) · [interactive explorer](https://orchid-project.org/data-explorer/#AG-SE) · [interactive phase diagram](https://orchid-project.org/phase-diagrams/#AG-SE/AgSe-18Li.json) · [Markdown](https://data.orchid-project.org/systems/AG-SE.md)

Table: Accepted values by evidence class

| Evidence class | Values |
|---|---:|
| experimental | 115 |
| model | 10 |
| DFT | 18 |
| unspecified | 2 |

Table: Accepted values by property group

| Property group | Values |
|---|---:|
| invariant reaction | 11 |
| phase transition | 21 |
| formation | 81 |
| heat capacity / entropy / enthalpy | 31 |
| other property | 1 |

## Calculated phase diagrams

Binary phase diagrams calculated with pycalphad 0.11.2 from the SGTE binary collection (Hallstedt 2025, CC BY 4.0). Evidence class: model.

Table: Assessments with a calculated phase diagram

| TDB file | Assessment | SHA-256 | Links |
|---|---|---|---|
| AgSe-18Li.tdb | Z. Li, S.-L. Shang, J. Shen, P.-H. Liao, Z.-K. Liu, T.J. Anderson, J. Phase Equilib. Diffus., 39, 870-81(2018). [doi:10.1007/s11669-018-0683-7](https://doi.org/10.1007/s11669-018-0683-7) | `5c67cbc09a8493422619e5b430fd6e6113c2a0a1f73714fb5425b52b51531de6` | [viewer](https://orchid-project.org/phase-diagrams/#AG-SE/AgSe-18Li.json) · [TDB](https://orchid-project.org/data/databases/sgte-binary/AgSe-18Li.tdb) · [JSON](https://data.orchid-project.org/phase-diagrams/sgte/AgSe-18Li.json) |
| AgSe-18Raj.tdb | V.B. Rajkumar, S.-W. Chen, Calphad, 63, 51-60(2018). [doi:10.1016/j.calphad.2018.08.004](https://doi.org/10.1016/j.calphad.2018.08.004) | `006f78e8a914d0c0089987deea3b481ab30b7db0e106de8feec91d051a4df59d` | [viewer](https://orchid-project.org/phase-diagrams/#AG-SE/AgSe-18Raj.json) · [TDB](https://orchid-project.org/data/databases/sgte-binary/AgSe-18Raj.tdb) · [JSON](https://data.orchid-project.org/phase-diagrams/sgte/AgSe-18Raj.json) |
| AgSe-24Hut.tdb | Y. Hutabalian, S.-W. Chen, W. Gierlotka, Calphad, 86, 102709(2024). [doi:10.1016/j.calphad.2024.102709](https://doi.org/10.1016/j.calphad.2024.102709) | `0dbcbc54a481f33f417d41953fff00320dceed440bbe8fa9d93788fad2db6c59` | [viewer](https://orchid-project.org/phase-diagrams/#AG-SE/AgSe-24Hut.json) · [TDB](https://orchid-project.org/data/databases/sgte-binary/AgSe-24Hut.tdb) · [JSON](https://data.orchid-project.org/phase-diagrams/sgte/AgSe-24Hut.json) |

Table: Calculated three-phase invariants (model, mole fraction of the second component)

| TDB file | T (K) | Phases at the invariant |
|---|---:|---|
| AgSe-18Li.tdb | 1742.4 | ION#2 (x(Se) 0.15254) + ION (x(Se) 0.32511) + GAS (x(Se) 0.99732) |
| AgSe-18Li.tdb | 1162.23 | FCC_A1 (x(Se) 0) + ION#2 (x(Se) 0.07694) + ION (x(Se) 0.3071) |
| AgSe-18Li.tdb | 1113.29 | FCC_A1 (x(Se) 0) + ION (x(Se) 0.30875) + AG2SE_BETA (x(Se) 0.33313) |
| AgSe-18Li.tdb | 1008.98 | ION#2 (x(Se) 0.41546) + ION (x(Se) 0.92063) + GAS (x(Se) 1) |
| AgSe-18Li.tdb | 887.49 | AG2SE_BETA (x(Se) 0.33332) + ION (x(Se) 0.43894) + ION#2 (x(Se) 0.93915) |
| AgSe-18Li.tdb | 490.09 | AG2SE_BETA (x(Se) 0.33333) + ION (x(Se) 0.97149) + HEXAGONAL_A8 (x(Se) 1) |
| AgSe-18Li.tdb | 405.44 | AG2SE_BETA (x(Se) 0.33333) + AG2SE_ALPHA (x(Se) 0.33335) + HEXAGONAL_A8 (x(Se) 1) |
| AgSe-18Li.tdb | 404.86 | FCC_A1 (x(Se) 0) + AG2SE_BETA (x(Se) 0.33292) + AG2SE_ALPHA (x(Se) 0.33319) |
| AgSe-18Raj.tdb | 2406.69 | LIQUID#2 (x(Se) 0.06911) + GAS (x(Se) 0.28259) + LIQUID (x(Se) 0.28533) |
| AgSe-18Raj.tdb | 1163.78 | FCC_A1 (x(Se) 0) + LIQUID#2 (x(Se) 0.05734) + LIQUID (x(Se) 0.29765) |
| AgSe-18Raj.tdb | 1114.47 | FCC_A1 (x(Se) 0) + LIQUID (x(Se) 0.29988) + AG2SE_BETA (x(Se) 0.32521) |
| AgSe-18Raj.tdb | 1044.31 | LIQUID#2 (x(Se) 0.45116) + LIQUID (x(Se) 0.93881) + GAS (x(Se) 1) |
| AgSe-18Raj.tdb | 890.35 | AG2SE_BETA (x(Se) 0.33364) + LIQUID (x(Se) 0.4446) + LIQUID#2 (x(Se) 0.9482) |
| AgSe-18Raj.tdb | 476.73 | AG2SE_BETA (x(Se) 0.33334) + LIQUID (x(Se) 0.98321) + HEXAGONAL_A8 (x(Se) 1) |
| AgSe-18Raj.tdb | 405.23 | AG2SE_BETA (x(Se) 0.33333) + AG2SE_ALPHA (x(Se) 0.33333) + HEXAGONAL_A8 (x(Se) 1) |
| AgSe-18Raj.tdb | 405.22 | FCC_A1 (x(Se) 0) + AG2SE_BETA (x(Se) 0.33332) + AG2SE_ALPHA (x(Se) 0.33333) |
| AgSe-24Hut.tdb | 1163.58 | FCC_A1 (x(Se) 0) + LIQUID#2 (x(Se) 0.074) + LIQUID (x(Se) 0.31485) |
| AgSe-24Hut.tdb | 1134.7 | FCC_A1 (x(Se) 0) + LIQUID (x(Se) 0.31831) + AG2SE_BETA (x(Se) 0.33333) |
| AgSe-24Hut.tdb | 1006.51 | LIQUID (x(Se) 0.41461) + LIQUID#2 (x(Se) 0.92903) + GAS (x(Se) 1) |
| AgSe-24Hut.tdb | 891.38 | AG2SE_BETA (x(Se) 0.33333) + LIQUID (x(Se) 0.41901) + LIQUID#2 (x(Se) 0.95639) |
| AgSe-24Hut.tdb | 493.82 | AG2SE_BETA (x(Se) 0.33333) + LIQUID (x(Se) 0.99908) + HEXAGONAL_A8 (x(Se) 1) |
| AgSe-24Hut.tdb | 404.9 | AG2SE_BETA (x(Se) 0.33333) + AG2SE_ALPHA (x(Se) 0.33333) + HEXAGONAL_A8 (x(Se) 1) |
| AgSe-24Hut.tdb | 404.9 | FCC_A1 (x(Se) 0) + AG2SE_ALPHA (x(Se) 0.33333) + AG2SE_BETA (x(Se) 0.33333) |

Convex hulls: [Materials Project DFT hull](https://data.orchid-project.org/hulls/dft-mp/AG/AG-SE.json) · [OQMD DFT hull](https://data.orchid-project.org/hulls/dft-oqmd/AG/AG-SE.json) · [CALPHAD hull AgSe-18Li](https://data.orchid-project.org/hulls/calphad-sgte/AG/AG-SE--AgSe-18Li.json) · [CALPHAD hull AgSe-18Raj](https://data.orchid-project.org/hulls/calphad-sgte/AG/AG-SE--AgSe-18Raj.json)

## Invariant reactions (literature)

Table: Invariant reactions reported in the literature for the Ag–Se system (11)

| T (K) | Reaction / phases | Compositions (mole fraction) | Class | Source | Location | Quote |
|---:|---|---|---|---|---|---|
| 1163.01 | monotectic: L1 -> Ag + L2 | L1: Se 0.076; Ag: Se 0; L2: Se 0.307 | model | [1] Li 2018 | Table 6, p. 9, row 4 |  |
| 1163 | monotectic: L1 -> Ag + L2 | L1: Se 0.082; Ag: Se 0; L2: Se 0.312 | experimental | [1] Li 2018; _cites Wiggett 1999_ [doi](https://doi.org/10.1007/s11663-999-0019-4) | Table 6, p. 9, row 2 |  |
| 1163 | monotectic: L1 -> Ag + L2 | L1: Se 0.12; Ag: Se 0; L2: Se 0.313 | experimental | [1] Li 2018; _cites Pellini 1915_ | Table 6, p. 9, row 1 |  |
| 1163 | monotectic: L1 -> Ag + L2 | L1: Se 0.11; Ag: Se 0; L2: Se 0.31 | experimental | [1] Li 2018; _cites Houphouet-Boigny 1984_ [doi](https://doi.org/10.1016/0022-5088%2884%2990272-8) | Table 6, p. 9, row 3 |  |
| 1113 | eutectic: L2 -> Ag + β-Ag2Se | L2: Se 0.32; Ag: Se 0; β-Ag2Se: Se 0.333 | experimental | [1] Li 2018; _cites Friedrich 1908_ | Table 6, p. 9, row 5 |  |
| 1112.53 | eutectic: L2 -> Ag + β-Ag2Se | L2: Se 0.30876; Ag: Se 0; β-Ag2Se: Se 0.333 | model | [1] Li 2018 | Table 6, p. 9, row 6 |  |
| 889 | monotectic: L2 -> β-Ag2Se + L3 | L2: Se 0.445; β-Ag2Se: Se 0.333; L3: Se 0.955 | unspecified | [1] Li 2018; _cites Pelabon 1906_ | Table 6, p. 9, row 11 |  |
| 887.31 | monotectic: L2 -> β-Ag2Se + L3 | L2: Se 0.439; β-Ag2Se: Se 0.333; L3: Se 0.9402 | model | [1] Li 2018 | Table 6, p. 9, row 12 |  |
| 490 | eutectic: L3 -> β-Ag2Se + Se | L3: Se 1; β-Ag2Se: Se 0.333; Se: Se 1 | unspecified | [1] Li 2018; _cites Karakaya 1990_ [doi](https://doi.org/10.1007/bf03029297) | Table 6, p. 9, row 13 |  |
| 489.75 | eutectic |  | model | [1] Li 2018 | p. 9 | “In this work, the eutectic composition and temperature of the liquid were calculated as x(Liquid, Se) = 0.9714 and T = 489.75 K, respectively, in agreement with the experimental data by Pellini et al..\[61\]” |
| 489.75 | eutectic: L3 -> β-Ag2Se + Se | L3: Se 0.9714; β-Ag2Se: Se 0.333; Se: Se 1 | model | [1] Li 2018 | Table 6, p. 9, row 14 |  |

## Formation enthalpies

Literature values in kJ/mol-atom where the per-atom basis is known. DFT columns: the lowest-energy entry at the same composition (Materials Project 2026.04.13, OQMD v1.8; different energy references, never averaged), from [dft_parity.json](https://data.orchid-project.org/literature/dft_parity.json).

Table: Enthalpies of formation, Ag–Se system (49)

| Phase | Compound | Value | T (K) | Class | MP DFT (kJ/mol-atom) | OQMD DFT (kJ/mol-atom) | Source | Location | Quote |
|---|---|---:|---:|---|---:|---:|---|---|---|
| UNKNOWN |  | -14.3633 kJ/mol-atom | 298.15 | experimental |  |  | [1] Li 2018; _cites Voronin 2011_ [doi](https://doi.org/10.1134/s1023193511040203) | Table 1, p. 3, row 4 |  |
| UNKNOWN |  | -14.2433 kJ/mol-atom | 298.15 | experimental |  |  | [1] Li 2018; _cites Osadchii 2007_ [doi](https://doi.org/10.2138/am.2007.2209) | Table 1, p. 3, row 1 |  |
| UNKNOWN |  | -14.2433 kJ/mol-atom | 298.15 | experimental |  |  | [1] Li 2018 | Table 1, p. 3, row 9 |  |
| UNKNOWN |  | -14.2333 kJ/mol-atom | 298.15 | experimental |  |  | [1] Li 2018; _cites Nasar 1997_ [doi](https://doi.org/10.1007/s11663-997-0120-5) | Table 1, p. 3, row 15 |  |
| UNKNOWN |  | -14.1367 kJ/mol-atom | 298.15 | experimental |  |  | [1] Li 2018; _cites Voronin 2011_ [doi](https://doi.org/10.1134/s1023193511040203) | Table 1, p. 3, row 3 |  |
| UNKNOWN |  | -14.12 kJ/mol-atom | 298.15 | experimental |  |  | [1] Li 2018; _cites Grnvold 2003_ [doi](https://doi.org/10.1016/s0040-6031%2802%2900470-7) | Table 1, p. 3, row 7 |  |
| UNKNOWN |  | -13.7067 kJ/mol-atom | 298.15 | experimental |  |  | [1] Li 2018; _cites Feng 2013_ [doi](https://doi.org/10.1016/j.ssi.2012.10.013) | Table 1, p. 3, row 8 |  |
| UNKNOWN |  | -13.54 kJ/mol-atom | 298.15 | experimental |  |  | [1] Li 2018; _cites Oehsen 1981_ [doi](https://doi.org/10.1002/bbpc.19810850104) | Table 1, p. 3, row 5 |  |
| UNKNOWN |  | -13.3667 kJ/mol-atom | 298.15 | experimental |  |  | [1] Li 2018; _cites Olin 2005_ | Table 1, p. 3, row 6 |  |
| UNKNOWN |  | -11.6867 kJ/mol-atom | 298.15 | experimental |  |  | [1] Li 2018; _cites Feng 2013_ [doi](https://doi.org/10.1016/j.ssi.2012.10.013) | Table 1, p. 3, row 13 |  |
| UNKNOWN |  | -11.6833 kJ/mol-atom | 298.15 | experimental |  |  | [1] Li 2018; _cites Grnvold 2003_ [doi](https://doi.org/10.1016/s0040-6031%2802%2900470-7) | Table 1, p. 3, row 12 |  |
| UNKNOWN |  | -11.68 kJ/mol-atom | 298.15 | experimental |  |  | [1] Li 2018; _cites Voronin 2011_ [doi](https://doi.org/10.1134/s1023193511040203) | Table 1, p. 3, row 11 |  |
| UNKNOWN |  | -11.6733 kJ/mol-atom | 298.15 | experimental |  |  | [1] Li 2018; _cites Osadchii 2007_ [doi](https://doi.org/10.2138/am.2007.2209) | Table 1, p. 3, row 10 |  |
| UNKNOWN |  | -11.67 kJ/mol-atom | 298.15 | experimental |  |  | [1] Li 2018 | Table 1, p. 3, row 16 |  |
| UNKNOWN |  | -11.6667 kJ/mol-atom | 298.15 | experimental |  |  | [1] Li 2018; _cites Oehsen 1981_ [doi](https://doi.org/10.1002/bbpc.19810850104) | Table 1, p. 3, row 14 |  |
| α-Ag |  | 0.518 kJ/mol-atom | 0 | DFT |  |  | [1] Li 2018 | Table 4, p. 6, row 3 |  |
| α-Ag |  | 0.561 kJ/mol-atom | 0 | DFT |  |  | [1] Li 2018 | Table 4, p. 6, row 4 |  |
| α-Ag2Se | [Ag2Se](https://data.orchid-project.org/compounds/Ag2Se.html) | -14.3633 kJ/mol-atom | 298.15 | experimental | -21.663 (mp-aaabgjqe) | -7.938 (oqmd-1374449) | [1] Li 2018; _cites Voronin 2011_ [doi](https://doi.org/10.1134/s1023193511040203) | Table 1, p. 3, row 4 |  |
| α-Ag2Se | [Ag2Se](https://data.orchid-project.org/compounds/Ag2Se.html) | -14.2433 kJ/mol-atom | 298.15 | experimental | -21.663 (mp-aaabgjqe) | -7.938 (oqmd-1374449) | [1] Li 2018; _cites Osadchii 2007_ [doi](https://doi.org/10.2138/am.2007.2209) | Table 1, p. 3, row 1 |  |
| α-Ag2Se | [Ag2Se](https://data.orchid-project.org/compounds/Ag2Se.html) | -14.2433 kJ/mol-atom | 298.15 | experimental | -21.663 (mp-aaabgjqe) | -7.938 (oqmd-1374449) | [1] Li 2018 | Table 1, p. 3, row 9 |  |
| α-Ag2Se | [Ag2Se](https://data.orchid-project.org/compounds/Ag2Se.html) | -14.2333 kJ/mol-atom | 298.15 | experimental | -21.663 (mp-aaabgjqe) | -7.938 (oqmd-1374449) | [1] Li 2018; _cites Nasar 1997_ [doi](https://doi.org/10.1007/s11663-997-0120-5) | Table 1, p. 3, row 2 |  |
| α-Ag2Se | [Ag2Se](https://data.orchid-project.org/compounds/Ag2Se.html) | -14.1367 kJ/mol-atom | 298.15 | experimental | -21.663 (mp-aaabgjqe) | -7.938 (oqmd-1374449) | [1] Li 2018; _cites Voronin 2011_ [doi](https://doi.org/10.1134/s1023193511040203) | Table 1, p. 3, row 3 |  |
| α-Ag2Se | [Ag2Se](https://data.orchid-project.org/compounds/Ag2Se.html) | -14.12 kJ/mol-atom | 298.15 | experimental | -21.663 (mp-aaabgjqe) | -7.938 (oqmd-1374449) | [1] Li 2018; _cites Grnvold 2003_ [doi](https://doi.org/10.1016/s0040-6031%2802%2900470-7) | Table 1, p. 3, row 7 |  |
| α-Ag2Se | [Ag2Se](https://data.orchid-project.org/compounds/Ag2Se.html) | -13.7067 kJ/mol-atom | 298.15 | experimental | -21.663 (mp-aaabgjqe) | -7.938 (oqmd-1374449) | [1] Li 2018; _cites Feng 2013_ [doi](https://doi.org/10.1016/j.ssi.2012.10.013) | Table 1, p. 3, row 8 |  |
| α-Ag2Se | [Ag2Se](https://data.orchid-project.org/compounds/Ag2Se.html) | -13.54 kJ/mol-atom | 298.15 | experimental | -21.663 (mp-aaabgjqe) | -7.938 (oqmd-1374449) | [1] Li 2018; _cites Oehsen 1981_ [doi](https://doi.org/10.1002/bbpc.19810850104) | Table 1, p. 3, row 5 |  |
| α-Ag2Se | [Ag2Se](https://data.orchid-project.org/compounds/Ag2Se.html) | -13.3667 kJ/mol-atom | 298.15 | experimental | -21.663 (mp-aaabgjqe) | -7.938 (oqmd-1374449) | [1] Li 2018; _cites Olin 2005_ | Table 1, p. 3, row 6 |  |
| α-Ag₂Se |  | -9.936 kJ/mol-atom | 0 | DFT |  |  | [1] Li 2018 | Table 4, p. 6, row 1 |  |
| α-Ag₂Se |  | -5.869 kJ/mol-atom | 0 | DFT |  |  | [1] Li 2018 | Table 4, p. 6, row 2 |  |
| α-Se |  | 21.468 kJ/mol-atom | 0 | DFT |  |  | [1] Li 2018 | Table 4, p. 6, row 6 |  |
| α-Se |  | 22.869 kJ/mol-atom | 0 | DFT |  |  | [1] Li 2018 | Table 4, p. 6, row 5 |  |
| β-Ag2Se | [Ag2Se](https://data.orchid-project.org/compounds/Ag2Se.html) | -14.2333 kJ/mol-atom | 298.15 | experimental | -21.663 (mp-aaabgjqe) | -7.938 (oqmd-1374449) | [1] Li 2018; _cites Nasar 1997_ [doi](https://doi.org/10.1007/s11663-997-0120-5) | Table 1, p. 3, row 15 |  |
| β-Ag2Se | [Ag2Se](https://data.orchid-project.org/compounds/Ag2Se.html) | -11.6867 kJ/mol-atom | 298.15 | experimental | -21.663 (mp-aaabgjqe) | -7.938 (oqmd-1374449) | [1] Li 2018; _cites Feng 2013_ [doi](https://doi.org/10.1016/j.ssi.2012.10.013) | Table 1, p. 3, row 13 |  |
| β-Ag2Se | [Ag2Se](https://data.orchid-project.org/compounds/Ag2Se.html) | -11.6833 kJ/mol-atom | 298.15 | experimental | -21.663 (mp-aaabgjqe) | -7.938 (oqmd-1374449) | [1] Li 2018; _cites Grnvold 2003_ [doi](https://doi.org/10.1016/s0040-6031%2802%2900470-7) | Table 1, p. 3, row 12 |  |
| β-Ag2Se | [Ag2Se](https://data.orchid-project.org/compounds/Ag2Se.html) | -11.68 kJ/mol-atom | 298.15 | experimental | -21.663 (mp-aaabgjqe) | -7.938 (oqmd-1374449) | [1] Li 2018; _cites Voronin 2011_ [doi](https://doi.org/10.1134/s1023193511040203) | Table 1, p. 3, row 11 |  |
| β-Ag2Se | [Ag2Se](https://data.orchid-project.org/compounds/Ag2Se.html) | -11.6733 kJ/mol-atom | 298.15 | experimental | -21.663 (mp-aaabgjqe) | -7.938 (oqmd-1374449) | [1] Li 2018; _cites Osadchii 2007_ [doi](https://doi.org/10.2138/am.2007.2209) | Table 1, p. 3, row 10 |  |
| β-Ag2Se | [Ag2Se](https://data.orchid-project.org/compounds/Ag2Se.html) | -11.67 kJ/mol-atom | 298.15 | experimental | -21.663 (mp-aaabgjqe) | -7.938 (oqmd-1374449) | [1] Li 2018 | Table 1, p. 3, row 16 |  |
| β-Ag2Se | [Ag2Se](https://data.orchid-project.org/compounds/Ag2Se.html) | -11.6667 kJ/mol-atom | 298.15 | experimental | -21.663 (mp-aaabgjqe) | -7.938 (oqmd-1374449) | [1] Li 2018; _cites Oehsen 1981_ [doi](https://doi.org/10.1002/bbpc.19810850104) | Table 1, p. 3, row 14 |  |
| β-Ag₁₂Se₂ |  | 91.738 kJ/mol-atom | 0 | DFT |  |  | [1] Li 2018 | Table 4, p. 6, row 13 |  |
| β-Ag₁₂Se₂ |  | 97.68 kJ/mol-atom | 0 | DFT |  |  | [1] Li 2018 | Table 4, p. 6, row 14 |  |
| β-Ag₁₈Se₂ |  | 149.37 kJ/mol-atom | 0 | DFT |  |  | [1] Li 2018 | Table 4, p. 6, row 18 |  |
| β-Ag₁₈Se₂ |  | 150.532 kJ/mol-atom | 0 | DFT |  |  | [1] Li 2018 | Table 4, p. 6, row 17 |  |
| β-Ag₂Se |  | -4.127 kJ/mol-atom | 0 | DFT |  |  | [1] Li 2018 | Table 4, p. 6, row 7 |  |
| β-Ag₂Se |  | -3.196 kJ/mol-atom | 0 | DFT |  |  | [1] Li 2018 | Table 4, p. 6, row 8 |  |
| β-Ag₂₄Se₂ |  | 20.119 kJ/mol-atom | 0 | DFT |  |  | [1] Li 2018 | Table 4, p. 6, row 15 |  |
| β-Ag₂₄Se₂ |  | 20.653 kJ/mol-atom | 0 | DFT |  |  | [1] Li 2018 | Table 4, p. 6, row 16 |  |
| β-Ag₆Se₂ |  | 13.937 kJ/mol-atom | 0 | DFT |  |  | [1] Li 2018 | Table 4, p. 6, row 11 |  |
| β-Ag₆Se₂ |  | 22.092 kJ/mol-atom | 0 | DFT |  |  | [1] Li 2018 | Table 4, p. 6, row 12 |  |
| β-Se |  | 43.164 kJ/mol-atom | 0 | DFT |  |  | [1] Li 2018 | Table 4, p. 6, row 10 |  |
| β-Se |  | 53.402 kJ/mol-atom | 0 | DFT |  |  | [1] Li 2018 | Table 4, p. 6, row 9 |  |

## Other properties

### Phase transition (21)

Table: Phase transition, Ag–Se system

| Property | Value | T (K) | Phases / composition | Class | Source | Location | Quote |
|---|---:|---:|---|---|---|---|---|
| Phase transition | 397.5 K | 397.5 |  | experimental | [1] Li 2018; _cites Voronin 2011_ [doi](https://doi.org/10.1134/s1023193511040203) | p. 2 | “Measured transition temperatures between a-Ag2Se and b-Ag2Se are mostly consistent with the exception of the data obtained by Voronin et al.,\[27\] who used electromotive force (EMF) measurement using either a solid (AgCl) or liquid (glycerol solution with constant stirring) electrolyte to record the transformation temperature of 397.5 K.” |
| Phase transition | 397.5 K | 397.5 | polymorphic: β-Ag2Se -> α-Ag2Se; _β-Ag2Se: Se 0.333; α-Ag2Se: Se 0.333333_ | experimental | [1] Li 2018; _cites Voronin 2011_ [doi](https://doi.org/10.1134/s1023193511040203) | Table 6, p. 9, row 17 |  |
| Phase transition | 405.4 K | 405.4 | polymorphic: β-Ag2Se -> α-Ag2Se; _β-Ag2Se: Se 0.333; α-Ag2Se: Se 0.333333_ | experimental | [1] Li 2018; _cites Osadchii 2007_ [doi](https://doi.org/10.2138/am.2007.2209) | Table 6, p. 9, row 15 |  |
| Phase transition | 405.42 K | 405.42 | polymorphic: β-Ag2Se -> α-Ag2Se; _β-Ag2Se: Se 0.333; α-Ag2Se: Se 0.333333_ | model | [1] Li 2018 | Table 6, p. 9, row 20 |  |
| Phase transition | 405.5 K | 405.5 |  | experimental | [1] Li 2018; _cites Osadchii 2007_ [doi](https://doi.org/10.2138/am.2007.2209) | p. 2 | “However, Echmaeva et al.,\[28\] Nasar et al.,\[29\] and Feng et al.\[30\] also using EMF measurements, reported higher values for the transformation temperature of 405.5, 406, and 407.7 K, respectively.” |
| Phase transition | 406 K | 406 |  | experimental | [1] Li 2018; _cites Nasar 1997_ [doi](https://doi.org/10.1007/s11663-997-0120-5) | p. 2 | “However, Echmaeva et al.,\[28\] Nasar et al.,\[29\] and Feng et al.\[30\] also using EMF measurements, reported higher values for the transformation temperature of 405.5, 406, and 407.7 K, respectively.” |
| Phase transition | 406 K | 406 | polymorphic: β-Ag2Se -> α-Ag2Se; _β-Ag2Se: Se 0.333; α-Ag2Se: Se 0.333333_ | experimental | [1] Li 2018; _cites Nasar 1997_ [doi](https://doi.org/10.1007/s11663-997-0120-5) | Table 6, p. 9, row 19 |  |
| Phase transition | 406 K | 406 | polymorphic: β-Ag2Se -> α-Ag2Se; _β-Ag2Se: Se 0.333; α-Ag2Se: Se 0.333333_ | experimental | [1] Li 2018; _cites Olin 2005_ | Table 6, p. 9, row 16 |  |
| Phase transition | 407.7 K | 407.7 |  | experimental | [1] Li 2018; _cites Feng 2013_ [doi](https://doi.org/10.1016/j.ssi.2012.10.013) | p. 2 | “However, Echmaeva et al.,\[28\] Nasar et al.,\[29\] and Feng et al.\[30\] also using EMF measurements, reported higher values for the transformation temperature of 405.5, 406, and 407.7 K, respectively.” |
| Phase transition | 407.7 K | 407.7 | polymorphic: β-Ag2Se -> α-Ag2Se; _β-Ag2Se: Se 0.333; α-Ag2Se: Se 0.333333_ | experimental | [1] Li 2018; _cites Feng 2013_ [doi](https://doi.org/10.1016/j.ssi.2012.10.013) | Table 6, p. 9, row 18 |  |
| Phase transition | 490 K | 490 |  | experimental | [1] Li 2018; _cites Pellini 1915_ | p. 9 | “Based on the phase equilibrium data reported by Pellini et al.,\[21\] however, the temperature that b-Ag2Se ? liquid transforms to b-Ag2Se ? Se is 490 K, which is slightly lower than the Se melting temperature of 494.2 K.\[33\]” |
| Phase transition | 494.2 K | 494.2 |  | experimental | [1] Li 2018; _cites Olin 2005_ | p. 9 | “Based on the phase equilibrium data reported by Pellini et al.,\[21\] however, the temperature that b-Ag2Se ? liquid transforms to b-Ag2Se ? Se is 490 K, which is slightly lower than the Se melting temperature of 494.2 K.\[33\]” |
| Phase transition | 1167 K | 1167 |  | experimental | [1] Li 2018; _cites Kulwicki 1963_ | p. 2 | “The melting temperature of b-Ag2Se was measured using thermal analysis,\[21\] differential thermal analysis (DTA)\[26\] and conductivity measurements,\[23\] and these results show good consistency with reported values of 1170, 1167 and 1168 K, respectively.” |
| Phase transition | 1167 K | 1167 | congruent melting: L2 -> β-Ag2Se; _L2: Se 0.333; β-Ag2Se: Se 0.333333_ | experimental | [1] Li 2018; _cites Kulwicki 1963_ | Table 6, p. 9, row 9 |  |
| Phase transition | 1168 K | 1168 |  | experimental | [1] Li 2018; _cites Ohno 1994_ [doi](https://doi.org/10.1088/0953-8984/6/28/010) | p. 2 | “The melting temperature of b-Ag2Se was measured using thermal analysis,\[21\] differential thermal analysis (DTA)\[26\] and conductivity measurements,\[23\] and these results show good consistency with reported values of 1170, 1167 and 1168 K, respectively.” |
| Phase transition | 1168 K | 1168 | congruent melting: L2 -> β-Ag2Se; _L2: Se 0.333; β-Ag2Se: Se 0.333333_ | experimental | [1] Li 2018; _cites Ohno 1994_ [doi](https://doi.org/10.1088/0953-8984/6/28/010) | Table 6, p. 9, row 8 |  |
| Phase transition | 1170 K | 1170 |  | experimental | [1] Li 2018; _cites Pellini 1915_ | p. 2 | “The melting temperature of b-Ag2Se was measured using thermal analysis,\[21\] differential thermal analysis (DTA)\[26\] and conductivity measurements,\[23\] and these results show good consistency with reported values of 1170, 1167 and 1168 K, respectively.” |
| Phase transition | 1170 K | 1170 | congruent melting: L2 -> β-Ag2Se; _L2: Se 0.333; β-Ag2Se: Se 0.333333_ | experimental | [1] Li 2018; _cites Pellini 1915_ | Table 6, p. 9, row 7 |  |
| Phase transition | 1170.12 K | 1170.12 | congruent melting: L2 -> β-Ag2Se; _L2: Se 0.333; β-Ag2Se: Se 0.333333_ | model | [1] Li 2018 | Table 6, p. 9, row 10 |  |
| Phase transition | 1233.15 K | 1233.15 | Ag2Se3 | model | [2] Shi 2019; _cites Yaws 2015_ [doi](https://doi.org/10.1016/b978-0-12-800834-8.00002-5) | p. 4 | “Yaws\[29\] assessed the melting temperature of Ag2Se3 to be 960 C based on experimental values.” |
| Phase transition | 2096.26 K | 2096.26 | other | model | [1] Li 2018 | p. 8 | “The calculated miscibility gap in liquid phase converges at 2096.26 K, which agrees with the value of Wiggett et al.\[25\] in that the boundary of the miscibility gap does not converge even at relatively high temperature (\* 1450 K).” |

### Formation (32)

Table: Formation, Ag–Se system

| Property | Value | T (K) | Phases / composition | Class | Source | Location | Quote |
|---|---:|---:|---|---|---|---|---|
| Gibbs energy of formation; _printed: -ΔfG°_ | -16.4133 kJ/mol-atom | 298.15 | UNKNOWN; _alloy: Se 0.333333_ | experimental | [1] Li 2018; _cites Feng 2013_ [doi](https://doi.org/10.1016/j.ssi.2012.10.013) | Table 1, p. 3, row 8 |  |
| Gibbs energy of formation; _printed: -ΔfG°_ | -16.49 kJ/mol-atom | 298.15 | UNKNOWN; _alloy: Se 0.333333_ | experimental | [1] Li 2018; _cites Osadchii 2007_ [doi](https://doi.org/10.2138/am.2007.2209) | Table 1, p. 3, row 1 |  |
| Gibbs energy of formation; _printed: -ΔfG°_ | -15.81 kJ/mol-atom | 298.15 | UNKNOWN; _alloy: Se 0.333333_ | experimental | [1] Li 2018; _cites Osadchii 2007_ [doi](https://doi.org/10.2138/am.2007.2209) | Table 1, p. 3, row 10 |  |
| Gibbs energy of formation; _printed: -ΔfG°_ | -16.49 kJ/mol-atom | 298.15 | UNKNOWN; _alloy: Se 0.333333_ | experimental | [1] Li 2018 | Table 1, p. 3, row 9 |  |
| Gibbs energy of formation; _printed: -ΔfG°_ | -15.86 kJ/mol-atom | 298.15 | UNKNOWN; _alloy: Se 0.333333_ | experimental | [1] Li 2018; _cites Voronin 2011_ [doi](https://doi.org/10.1134/s1023193511040203) | Table 1, p. 3, row 11 |  |
| Gibbs energy of formation; _printed: -ΔfG°_ | -15.9567 kJ/mol-atom | 298.15 | UNKNOWN; _alloy: Se 0.333333_ | experimental | [1] Li 2018; _cites Nasar 1997_ [doi](https://doi.org/10.1007/s11663-997-0120-5) | Table 1, p. 3, row 15 |  |
| Gibbs energy of formation; _printed: -ΔfG°_ | -15.81 kJ/mol-atom | 298.15 | UNKNOWN; _alloy: Se 0.333333_ | experimental | [1] Li 2018 | Table 1, p. 3, row 16 |  |
| Gibbs energy of formation; _printed: -ΔfG°_ | -16.53 kJ/mol-atom | 298.15 | UNKNOWN; _alloy: Se 0.333333_ | experimental | [1] Li 2018; _cites Voronin 2011_ [doi](https://doi.org/10.1134/s1023193511040203) | Table 1, p. 3, row 4 |  |
| Gibbs energy of formation; _printed: -ΔfG°_ | -15.8267 kJ/mol-atom | 298.15 | UNKNOWN; _alloy: Se 0.333333_ | experimental | [1] Li 2018; _cites Grnvold 2003_ [doi](https://doi.org/10.1016/s0040-6031%2802%2900470-7) | Table 1, p. 3, row 12 |  |
| Gibbs energy of formation; _printed: -ΔfG°_ | -16.3967 kJ/mol-atom | 298.15 | UNKNOWN; _alloy: Se 0.333333_ | experimental | [1] Li 2018; _cites Voronin 2011_ [doi](https://doi.org/10.1134/s1023193511040203) | Table 1, p. 3, row 3 |  |
| Gibbs energy of formation; _printed: -ΔfG°_ | -15.88 kJ/mol-atom | 298.15 | UNKNOWN; _alloy: Se 0.333333_ | experimental | [1] Li 2018; _cites Feng 2013_ [doi](https://doi.org/10.1016/j.ssi.2012.10.013) | Table 1, p. 3, row 13 |  |
| Gibbs energy of formation; _printed: -ΔfG°_ | -16.34 kJ/mol-atom | 298.15 | UNKNOWN; _alloy: Se 0.333333_ | experimental | [1] Li 2018; _cites Oehsen 1981_ [doi](https://doi.org/10.1002/bbpc.19810850104) | Table 1, p. 3, row 5 |  |
| Gibbs energy of formation; _printed: -ΔfG°_ | -16.3 kJ/mol-atom | 298.15 | UNKNOWN; _alloy: Se 0.333333_ | experimental | [1] Li 2018; _cites Nasar 1997_ [doi](https://doi.org/10.1007/s11663-997-0120-5) | Table 1, p. 3, row 2 |  |
| Gibbs energy of formation; _printed: -ΔfG°_ | -15.84 kJ/mol-atom | 298.15 | UNKNOWN; _alloy: Se 0.333333_ | experimental | [1] Li 2018; _cites Oehsen 1981_ [doi](https://doi.org/10.1002/bbpc.19810850104) | Table 1, p. 3, row 14 |  |
| Gibbs energy of formation; _printed: -ΔfG°_ | -15.6333 kJ/mol-atom | 298.15 | UNKNOWN; _alloy: Se 0.333333_ | experimental | [1] Li 2018; _cites Olin 2005_ | Table 1, p. 3, row 6 |  |
| Gibbs energy of formation; _printed: -ΔfG°_ | -16.47 kJ/mol-atom | 298.15 | UNKNOWN; _alloy: Se 0.333333_ | experimental | [1] Li 2018; _cites Grnvold 2003_ [doi](https://doi.org/10.1016/s0040-6031%2802%2900470-7) | Table 1, p. 3, row 7 |  |
| Gibbs energy of formation; _printed: −ΔfG°_ | -16.4133 kJ/mol-atom | 298.15 | α-Ag2Se; _alloy: Se 0.333333_ | experimental | [1] Li 2018; _cites Feng 2013_ [doi](https://doi.org/10.1016/j.ssi.2012.10.013) | Table 1, p. 3, row 8 |  |
| Gibbs energy of formation; _printed: −ΔfG°_ | -16.49 kJ/mol-atom | 298.15 | α-Ag2Se; _alloy: Se 0.333333_ | experimental | [1] Li 2018; _cites Osadchii 2007_ [doi](https://doi.org/10.2138/am.2007.2209) | Table 1, p. 3, row 1 |  |
| Gibbs energy of formation; _printed: −ΔfG°_ | -16.49 kJ/mol-atom | 298.15 | α-Ag2Se; _alloy: Se 0.333333_ | experimental | [1] Li 2018 | Table 1, p. 3, row 9 |  |
| Gibbs energy of formation; _printed: −ΔfG°_ | -16.53 kJ/mol-atom | 298.15 | α-Ag2Se; _alloy: Se 0.333333_ | experimental | [1] Li 2018; _cites Voronin 2011_ [doi](https://doi.org/10.1134/s1023193511040203) | Table 1, p. 3, row 4 |  |
| Gibbs energy of formation; _printed: −ΔfG°_ | -16.3967 kJ/mol-atom | 298.15 | α-Ag2Se; _alloy: Se 0.333333_ | experimental | [1] Li 2018; _cites Voronin 2011_ [doi](https://doi.org/10.1134/s1023193511040203) | Table 1, p. 3, row 3 |  |
| Gibbs energy of formation; _printed: −ΔfG°_ | -16.34 kJ/mol-atom | 298.15 | α-Ag2Se; _alloy: Se 0.333333_ | experimental | [1] Li 2018; _cites Oehsen 1981_ [doi](https://doi.org/10.1002/bbpc.19810850104) | Table 1, p. 3, row 5 |  |
| Gibbs energy of formation; _printed: −ΔfG°_ | -16.3 kJ/mol-atom | 298.15 | α-Ag2Se; _alloy: Se 0.333333_ | experimental | [1] Li 2018; _cites Nasar 1997_ [doi](https://doi.org/10.1007/s11663-997-0120-5) | Table 1, p. 3, row 2 |  |
| Gibbs energy of formation; _printed: −ΔfG°_ | -15.6333 kJ/mol-atom | 298.15 | α-Ag2Se; _alloy: Se 0.333333_ | experimental | [1] Li 2018; _cites Olin 2005_ | Table 1, p. 3, row 6 |  |
| Gibbs energy of formation; _printed: −ΔfG°_ | -16.47 kJ/mol-atom | 298.15 | α-Ag2Se; _alloy: Se 0.333333_ | experimental | [1] Li 2018; _cites Grnvold 2003_ [doi](https://doi.org/10.1016/s0040-6031%2802%2900470-7) | Table 1, p. 3, row 7 |  |
| Gibbs energy of formation; _printed: −ΔfG°_ | -15.81 kJ/mol-atom | 298.15 | β-Ag2Se; _alloy: Se 0.333333_ | experimental | [1] Li 2018; _cites Osadchii 2007_ [doi](https://doi.org/10.2138/am.2007.2209) | Table 1, p. 3, row 10 |  |
| Gibbs energy of formation; _printed: −ΔfG°_ | -15.86 kJ/mol-atom | 298.15 | β-Ag2Se; _alloy: Se 0.333333_ | experimental | [1] Li 2018; _cites Voronin 2011_ [doi](https://doi.org/10.1134/s1023193511040203) | Table 1, p. 3, row 11 |  |
| Gibbs energy of formation; _printed: −ΔfG°_ | -15.9567 kJ/mol-atom | 298.15 | β-Ag2Se; _alloy: Se 0.333333_ | experimental | [1] Li 2018; _cites Nasar 1997_ [doi](https://doi.org/10.1007/s11663-997-0120-5) | Table 1, p. 3, row 15 |  |
| Gibbs energy of formation; _printed: −ΔfG°_ | -15.81 kJ/mol-atom | 298.15 | β-Ag2Se; _alloy: Se 0.333333_ | experimental | [1] Li 2018 | Table 1, p. 3, row 16 |  |
| Gibbs energy of formation; _printed: −ΔfG°_ | -15.8267 kJ/mol-atom | 298.15 | β-Ag2Se; _alloy: Se 0.333333_ | experimental | [1] Li 2018; _cites Grnvold 2003_ [doi](https://doi.org/10.1016/s0040-6031%2802%2900470-7) | Table 1, p. 3, row 12 |  |
| Gibbs energy of formation; _printed: −ΔfG°_ | -15.88 kJ/mol-atom | 298.15 | β-Ag2Se; _alloy: Se 0.333333_ | experimental | [1] Li 2018; _cites Feng 2013_ [doi](https://doi.org/10.1016/j.ssi.2012.10.013) | Table 1, p. 3, row 13 |  |
| Gibbs energy of formation; _printed: −ΔfG°_ | -15.84 kJ/mol-atom | 298.15 | β-Ag2Se; _alloy: Se 0.333333_ | experimental | [1] Li 2018; _cites Oehsen 1981_ [doi](https://doi.org/10.1002/bbpc.19810850104) | Table 1, p. 3, row 14 |  |

### Heat capacity / entropy / enthalpy (31)

Table: Heat capacity / entropy / enthalpy, Ag–Se system

| Property | Value | T (K) | Phases / composition | Class | Source | Location | Quote |
|---|---:|---:|---|---|---|---|---|
| Entropy; _printed: S°_ | 51.5333 J/mol-atom/K |  | UNKNOWN; _alloy: Se 0.333333_ | experimental | [1] Li 2018; _cites Feng 2013_ [doi](https://doi.org/10.1016/j.ssi.2012.10.013) | Table 1, p. 3, row 8 |  |
| Entropy; _printed: S°_ | 49.9967 J/mol-atom/K |  | UNKNOWN; _alloy: Se 0.333333_ | experimental | [1] Li 2018; _cites Osadchii 2007_ [doi](https://doi.org/10.2138/am.2007.2209) | Table 1, p. 3, row 1 |  |
| Entropy; _printed: S°_ | 56.3367 J/mol-atom/K |  | UNKNOWN; _alloy: Se 0.333333_ | experimental | [1] Li 2018; _cites Osadchii 2007_ [doi](https://doi.org/10.2138/am.2007.2209) | Table 1, p. 3, row 10 |  |
| Entropy; _printed: S°_ | 49.9933 J/mol-atom/K |  | UNKNOWN; _alloy: Se 0.333333_ | experimental | [1] Li 2018 | Table 1, p. 3, row 9 |  |
| Entropy; _printed: S°_ | 56.48 J/mol-atom/K |  | UNKNOWN; _alloy: Se 0.333333_ | experimental | [1] Li 2018; _cites Voronin 2011_ [doi](https://doi.org/10.1134/s1023193511040203) | Table 1, p. 3, row 11 |  |
| Entropy; _printed: S°_ | 49.4 J/mol-atom/K |  | UNKNOWN; _alloy: Se 0.333333_ | experimental | [1] Li 2018; _cites Nasar 1997_ [doi](https://doi.org/10.1007/s11663-997-0120-5) | Table 1, p. 3, row 15 |  |
| Entropy; _printed: S°_ | 56.3333 J/mol-atom/K |  | UNKNOWN; _alloy: Se 0.333333_ | experimental | [1] Li 2018 | Table 1, p. 3, row 16 |  |
| Entropy; _printed: S°_ | 49.7333 J/mol-atom/K |  | UNKNOWN; _alloy: Se 0.333333_ | experimental | [1] Li 2018; _cites Voronin 2011_ [doi](https://doi.org/10.1134/s1023193511040203) | Table 1, p. 3, row 4 |  |
| Entropy; _printed: S°_ | 56.3633 J/mol-atom/K |  | UNKNOWN; _alloy: Se 0.333333_ | experimental | [1] Li 2018; _cites Grnvold 2003_ [doi](https://doi.org/10.1016/s0040-6031%2802%2900470-7) | Table 1, p. 3, row 12 |  |
| Entropy; _printed: S°_ | 50.0267 J/mol-atom/K |  | UNKNOWN; _alloy: Se 0.333333_ | experimental | [1] Li 2018; _cites Voronin 2011_ [doi](https://doi.org/10.1134/s1023193511040203) | Table 1, p. 3, row 3 |  |
| Entropy; _printed: S°_ | 56.5233 J/mol-atom/K |  | UNKNOWN; _alloy: Se 0.333333_ | experimental | [1] Li 2018; _cites Feng 2013_ [doi](https://doi.org/10.1016/j.ssi.2012.10.013) | Table 1, p. 3, row 13 |  |
| Entropy; _printed: S°_ | 51.8467 J/mol-atom/K |  | UNKNOWN; _alloy: Se 0.333333_ | experimental | [1] Li 2018; _cites Oehsen 1981_ [doi](https://doi.org/10.1002/bbpc.19810850104) | Table 1, p. 3, row 5 |  |
| Entropy; _printed: S°_ | 56.46 J/mol-atom/K |  | UNKNOWN; _alloy: Se 0.333333_ | experimental | [1] Li 2018; _cites Oehsen 1981_ [doi](https://doi.org/10.1002/bbpc.19810850104) | Table 1, p. 3, row 14 |  |
| Entropy; _printed: S°_ | 49.9667 J/mol-atom/K |  | UNKNOWN; _alloy: Se 0.333333_ | experimental | [1] Li 2018; _cites Olin 2005_ | Table 1, p. 3, row 6 |  |
| Entropy; _printed: S°_ | 50.3433 J/mol-atom/K |  | UNKNOWN; _alloy: Se 0.333333_ | experimental | [1] Li 2018; _cites Grnvold 2003_ [doi](https://doi.org/10.1016/s0040-6031%2802%2900470-7) | Table 1, p. 3, row 7 |  |
| Entropy; _printed: S°_ | 51.5333 J/mol-atom/K |  | α-Ag2Se; _alloy: Se 0.333333_ | experimental | [1] Li 2018; _cites Feng 2013_ [doi](https://doi.org/10.1016/j.ssi.2012.10.013) | Table 1, p. 3, row 8 |  |
| Entropy; _printed: S°_ | 49.9967 J/mol-atom/K |  | α-Ag2Se; _alloy: Se 0.333333_ | experimental | [1] Li 2018; _cites Osadchii 2007_ [doi](https://doi.org/10.2138/am.2007.2209) | Table 1, p. 3, row 1 |  |
| Entropy; _printed: S°_ | 49.9933 J/mol-atom/K |  | α-Ag2Se; _alloy: Se 0.333333_ | experimental | [1] Li 2018 | Table 1, p. 3, row 9 |  |
| Entropy; _printed: S°_ | 49.7333 J/mol-atom/K |  | α-Ag2Se; _alloy: Se 0.333333_ | experimental | [1] Li 2018; _cites Voronin 2011_ [doi](https://doi.org/10.1134/s1023193511040203) | Table 1, p. 3, row 4 |  |
| Entropy; _printed: S°_ | 50.0267 J/mol-atom/K |  | α-Ag2Se; _alloy: Se 0.333333_ | experimental | [1] Li 2018; _cites Voronin 2011_ [doi](https://doi.org/10.1134/s1023193511040203) | Table 1, p. 3, row 3 |  |
| Entropy; _printed: S°_ | 51.8467 J/mol-atom/K |  | α-Ag2Se; _alloy: Se 0.333333_ | experimental | [1] Li 2018; _cites Oehsen 1981_ [doi](https://doi.org/10.1002/bbpc.19810850104) | Table 1, p. 3, row 5 |  |
| Entropy; _printed: S°_ | 49.4 J/mol-atom/K |  | α-Ag2Se; _alloy: Se 0.333333_ | experimental | [1] Li 2018; _cites Nasar 1997_ [doi](https://doi.org/10.1007/s11663-997-0120-5) | Table 1, p. 3, row 2 |  |
| Entropy; _printed: S°_ | 49.9667 J/mol-atom/K |  | α-Ag2Se; _alloy: Se 0.333333_ | experimental | [1] Li 2018; _cites Olin 2005_ | Table 1, p. 3, row 6 |  |
| Entropy; _printed: S°_ | 50.3433 J/mol-atom/K |  | α-Ag2Se; _alloy: Se 0.333333_ | experimental | [1] Li 2018; _cites Grnvold 2003_ [doi](https://doi.org/10.1016/s0040-6031%2802%2900470-7) | Table 1, p. 3, row 7 |  |
| Entropy; _printed: S°_ | 56.3367 J/mol-atom/K |  | β-Ag2Se; _alloy: Se 0.333333_ | experimental | [1] Li 2018; _cites Osadchii 2007_ [doi](https://doi.org/10.2138/am.2007.2209) | Table 1, p. 3, row 10 |  |
| Entropy; _printed: S°_ | 56.48 J/mol-atom/K |  | β-Ag2Se; _alloy: Se 0.333333_ | experimental | [1] Li 2018; _cites Voronin 2011_ [doi](https://doi.org/10.1134/s1023193511040203) | Table 1, p. 3, row 11 |  |
| Entropy; _printed: S°_ | 49.4 J/mol-atom/K |  | β-Ag2Se; _alloy: Se 0.333333_ | experimental | [1] Li 2018; _cites Nasar 1997_ [doi](https://doi.org/10.1007/s11663-997-0120-5) | Table 1, p. 3, row 15 |  |
| Entropy; _printed: S°_ | 56.3333 J/mol-atom/K |  | β-Ag2Se; _alloy: Se 0.333333_ | experimental | [1] Li 2018 | Table 1, p. 3, row 16 |  |
| Entropy; _printed: S°_ | 56.3633 J/mol-atom/K |  | β-Ag2Se; _alloy: Se 0.333333_ | experimental | [1] Li 2018; _cites Grnvold 2003_ [doi](https://doi.org/10.1016/s0040-6031%2802%2900470-7) | Table 1, p. 3, row 12 |  |
| Entropy; _printed: S°_ | 56.5233 J/mol-atom/K |  | β-Ag2Se; _alloy: Se 0.333333_ | experimental | [1] Li 2018; _cites Feng 2013_ [doi](https://doi.org/10.1016/j.ssi.2012.10.013) | Table 1, p. 3, row 13 |  |
| Entropy; _printed: S°_ | 56.46 J/mol-atom/K |  | β-Ag2Se; _alloy: Se 0.333333_ | experimental | [1] Li 2018; _cites Oehsen 1981_ [doi](https://doi.org/10.1002/bbpc.19810850104) | Table 1, p. 3, row 14 |  |

### Other property (1)

Table: Other property, Ag–Se system

| Property | Value | T (K) | Phases / composition | Class | Source | Location | Quote |
|---|---:|---:|---|---|---|---|---|
| Other; _printed: enthalpy_ | 7.71 kJ/mol | 405.42 |  | model | [1] Li 2018 | p. 10 | “The temperature and enthalpy of a-Ag2Se to b-Ag2Se transformation are calculated as 405.42 K and 7.71 kJ/mol as shown in Table 6 and 2, respectively.” |

## Sources

Reporting papers the values were read from (a value cited from another work names that work in its row).

1. Zhi Li, Shun-Li Shang, Jianyun Shen, Po-Hsien Liao, Zi-Kui Liu, Timothy J. Anderson, Thermodynamic Assessment of the Ag-Se System Aided by First-Principles Calculations, J. Phase Equilib. Diffus. 39, 870-881 (2018). [doi:10.1007/s11669-018-0683-7](https://doi.org/10.1007/s11669-018-0683-7)
2. Chenying Shi, Biaobiao Yang, Biao Hu, Yong Du, Sheng Yao, Thermodynamic Description of the Al–X (X = S, Se, Te) Systems, J. Phase Equilib. Diffus. 40, 392-402 (2019). [doi:10.1007/s11669-019-00733-z](https://doi.org/10.1007/s11669-019-00733-z)

---

Derived data CC BY 4.0 ([licence](https://creativecommons.org/licenses/by/4.0/)): cite ORCHID ([CITATION.cff](https://data.orchid-project.org/CITATION.cff)) and the original sources. Each quoted sentence is reproduced under fair use so the value can be checked; source papers, page images and full text are not redistributed. Field reference: [SCHEMA.md](https://data.orchid-project.org/literature/SCHEMA.md). Machine-readable guide: [llms.txt](https://data.orchid-project.org/llms.txt).
