Repository: orchid-calphad/orchid-data

# ORCHID data

Open data of the **ORCHID** project (Open Repository for CALPHAD Hypotheses, Intelligence, and Discovery),
served at <https://data.orchid-project.org> and browsable at <https://orchid-project.org>.

**Release v2026.10. Version 1, machine-extracted: values were read from papers by language-model readers constrained to quote their source and checked automatically (quote verification, field-placement rule, printed-page sign checks, DFT and Kim et al. 2017 cross-checks); a hand-checked precision sample is in progress.**

| Folder | Content |
|---|---|

File: systems/AG-SM.md
# Ag–Sm system

> Ag–Sm system: 44 accepted literature values (invariant reaction 25, formation 14, phase transition 5) and 1 calculated phase diagram(s) from ORCHID, each value with evidence class, source, page and quote.

HTML: https://data.orchid-project.org/systems/AG-SM.html · Markdown: https://data.orchid-project.org/systems/AG-SM.md

44 accepted literature values from 1 paper(s) (experimental 26, model 13, DFT 2, unspecified 3); 1 calculated phase diagram(s). 3 further extracted value(s) not accepted by the reader-agreement checks are only in the JSON/CSV.

Data: [JSON](https://data.orchid-project.org/literature/systems/AG-SM.json) · [CSV](https://data.orchid-project.org/systems/AG-SM.csv) · [interactive explorer](https://orchid-project.org/data-explorer/#AG-SM) · [interactive phase diagram](https://orchid-project.org/phase-diagrams/#AG-SM/AgSm-20Zho.json) · [Markdown](https://data.orchid-project.org/systems/AG-SM.md)

Table: Accepted values by evidence class

| Evidence class | Values |
|---|---:|
| experimental | 26 |
| model | 13 |
| DFT | 2 |
| unspecified | 3 |

Table: Accepted values by property group

| Property group | Values |
|---|---:|
| invariant reaction | 25 |
| phase transition | 5 |
| formation | 14 |

## Calculated phase diagrams

Binary phase diagrams calculated with pycalphad 0.11.2 from the SGTE binary collection (Hallstedt 2025, CC BY 4.0). Evidence class: model.

Table: Assessments with a calculated phase diagram

| TDB file | Assessment | SHA-256 | Links |
|---|---|---|---|
| AgSm-20Zho.tdb | J. Zhou, B. Hu, Y. Jiang, C. Qiu, Y. Du, H. Yin, J. Phase Equilib. Diffus., 41, 257-68(2020). [doi:10.1007/s11669-020-00813-5](https://doi.org/10.1007/s11669-020-00813-5) | `032995b1ab9a604b3298a9574fd08f16a76b37e63b56e35a659fd2ff5512d608` | [viewer](https://orchid-project.org/phase-diagrams/#AG-SM/AgSm-20Zho.json) · [TDB](https://orchid-project.org/data/databases/sgte-binary/AgSm-20Zho.tdb) · [JSON](https://data.orchid-project.org/phase-diagrams/sgte/AgSm-20Zho.json) |

Table: Calculated three-phase invariants (model, mole fraction of the second component)

| TDB file | T (K) | Phases at the invariant |
|---|---:|---|
| AgSm-20Zho.tdb | 1195.4 | LIQUID (x(Sm) 0.86512) + HCP_A3 (x(Sm) 0.99927) + BCC_A2 (x(Sm) 0.99937) |
| AgSm-20Zho.tdb | 1061.99 | AG51SM14 (x(Sm) 0.21538) + AG2SM_BETA (x(Sm) 0.33333) + LIQUID (x(Sm) 0.33647) |
| AgSm-20Zho.tdb | 1061.99 | AG51SM14 (x(Sm) 0.21538) + AG2SM_BETA (x(Sm) 0.33333) + LIQUID (x(Sm) 0.33641) |
| AgSm-20Zho.tdb | 1061.99 | AG51SM14 (x(Sm) 0.21538) + AG2SM_BETA (x(Sm) 0.33333) + LIQUID (x(Sm) 0.3362) |
| AgSm-20Zho.tdb | 1054.77 | AG2SM_BETA (x(Sm) 0.33333) + LIQUID (x(Sm) 0.35721) + AGSM_B2 (x(Sm) 0.5) |
| AgSm-20Zho.tdb | 1054.77 | AG2SM_BETA (x(Sm) 0.33333) + LIQUID (x(Sm) 0.35752) + AGSM_B2 (x(Sm) 0.5) |
| AgSm-20Zho.tdb | 1054.77 | AG2SM_BETA (x(Sm) 0.33333) + LIQUID (x(Sm) 0.35712) + AGSM_B2 (x(Sm) 0.5) |
| AgSm-20Zho.tdb | 1030.62 | FCC_A1 (x(Sm) 0) + LIQUID (x(Sm) 0.09154) + AG51SM14 (x(Sm) 0.21538) |
| AgSm-20Zho.tdb | 1030.62 | FCC_A1 (x(Sm) 0) + LIQUID (x(Sm) 0.09153) + AG51SM14 (x(Sm) 0.21538) |
| AgSm-20Zho.tdb | 966.92 | AG2SM_BETA (x(Sm) 0.33333) + AG2SM_ALPHA (x(Sm) 0.33333) + AGSM_B2 (x(Sm) 0.5) |
| AgSm-20Zho.tdb | 966.92 | AG51SM14 (x(Sm) 0.21538) + AG2SM_ALPHA (x(Sm) 0.33333) + AG2SM_BETA (x(Sm) 0.33333) |
| AgSm-20Zho.tdb | 953.55 | AGSM_B2 (x(Sm) 0.5) + LIQUID (x(Sm) 0.73204) + HCP_A3 (x(Sm) 0.99917) |
| AgSm-20Zho.tdb | 953.55 | AGSM_B2 (x(Sm) 0.5) + LIQUID (x(Sm) 0.73207) + HCP_A3 (x(Sm) 0.99917) |
| AgSm-20Zho.tdb | 930.02 | AGSM_B2 (x(Sm) 0.5) + HCP_A3 (x(Sm) 0.99931) + RHOMB_C19 (x(Sm) 1) |
| AgSm-20Zho.tdb | 930.02 | AGSM_B2 (x(Sm) 0.5) + HCP_A3 (x(Sm) 0.99931) + RHOMB_C19 (x(Sm) 1) |
| AgSm-20Zho.tdb | 930.02 | AGSM_B2 (x(Sm) 0.5) + HCP_A3 (x(Sm) 0.99931) + RHOMB_C19 (x(Sm) 1) |

Convex hulls: [Materials Project DFT hull](https://data.orchid-project.org/hulls/dft-mp/AG/AG-SM.json) · [OQMD DFT hull](https://data.orchid-project.org/hulls/dft-oqmd/AG/AG-SM.json)

## Invariant reactions (literature)

Table: Invariant reactions reported in the literature for the Ag–Sm system (25)

| T (K) | Reaction / phases | Compositions (mole fraction) | Class | Source | Location | Quote |
|---:|---|---|---|---|---|---|
| 1233.15 | congruent melting: Liquid -> AgSm | Liquid: Sm 0.5; AgSm: Sm 0.5 | experimental | [1] Zhou 2020; _cites Stapf 1980_ [doi](https://doi.org/10.1016/0022-5088%2880%2990217-9) | Table 6, p. 9, row 13 |  |
| 1233.15 | congruent melting: Liquid -> AgSm | Liquid: Ag 0.5, Sm 0.5; AgSm: Ag 0.5, Sm 0.5 | experimental | [1] Zhou 2020; _cites Gebhardt 1964_ | Table 6, p. 9, row 14 |  |
| 1226.15 | congruent melting: Liquid -> AgSm | Liquid: Sm 0.5; AgSm: Sm 0.5 | model | [1] Zhou 2020 | Table 6, p. 9, row 12 |  |
| 1214.15 | congruent melting: Liquid -> Ag51Sm14 | Liquid: Sm 0.215; Ag51Sm14: Sm 0.215 | model | [1] Zhou 2020 | Table 6, p. 9, row 15 |  |
| 1208.15 | congruent melting: Liquid -> Ag51Sm14 | Liquid: Ag 0.784615, Sm 0.215385; Ag51Sm14: Ag 0.784615, Sm 0.215385 | experimental | [1] Zhou 2020; _cites Stapf 1980_ [doi](https://doi.org/10.1016/0022-5088%2880%2990217-9) | Table 6, p. 9, row 16 |  |
| 1183.15 | congruent melting: Liquid -> Ag51Sm14 | Liquid: Ag 0.784615, Sm 0.215385; Ag51Sm14: Ag 0.784615, Sm 0.215385 | experimental | [1] Zhou 2020; _cites Gebhardt 1964_ | Table 6, p. 9, row 17 |  |
| 1063.15 | peritectic |  | experimental | [1] Zhou 2020; _cites Stapf 1980_ [doi](https://doi.org/10.1016/0022-5088%2880%2990217-9) | p. 4 | “According to their work, three stoichiometric compounds Ag3Sm (melting point 935 C), bAg2Sm (peritectic formation at 790 C), and AgSm (melting point 960 C) have been reported.” |
| 1063.15 | peritectic: Liquid + Ag51Sm14 -> βAg2Sm | Ag51Sm14: Sm 0.36; βAg2Sm: Ag 0.666667, Sm 0.333333 | experimental | [1] Zhou 2020; _cites Stapf 1980_ [doi](https://doi.org/10.1016/0022-5088%2880%2990217-9) | Table 6, p. 9, row 6 |  |
| 1063.15 | peritectic: Liquid ? Ag3Sm ? bAg2Sm |  | experimental | [1] Zhou 2020 | p. 4 | “The peritectic reaction, Liquid ? Ag3Sm ? bAg2Sm was determined to be at 790 C and 33 at.% Sm.” |
| 1062.15 | peritectic: Liquid + Ag51Sm14 -> βAg2Sm | Liquid: Sm 0.215; Ag51Sm14: Sm 0.336; βAg2Sm: Sm 0.333 | model | [1] Zhou 2020 | Table 6, p. 9, row 5 |  |
| 1055.15 | eutectic: Liquid -> βAg2Sm + AgSm | Liquid: Sm 0.356; βAg2Sm: Sm 0.333; AgSm: Sm 0.5 | model | [1] Zhou 2020 | Table 6, p. 9, row 7 |  |
| 1054.15 | eutectic: Liquid -> (Ag) + Ag51Sm14 | Ag51Sm14: Ag 0.784615, Sm 0.215385 | experimental | [1] Zhou 2020; _cites Gschneidner 1971_ | Table 6, p. 9, row 4 |  |
| 1048.15 | eutectic: Liquid -> (Ag) + Ag51Sm14 | Liquid: Sm 0.115; Ag51Sm14: Ag 0.784615, Sm 0.215385 | experimental | [1] Zhou 2020; _cites Gebhardt 1964_ | Table 6, p. 9, row 3 |  |
| 1048.15 | eutectic: Liquid ? Ag2Sm ? AgSm |  | experimental | [1] Zhou 2020 | p. 4 | “Three eutectics reactions, Liquid ? (Ag) ? Ag3Sm, Liquid ? Ag2Sm ? AgSm and Liquid ? AgSm ? (Sm), were determined to be at 760 C and 10 at.% Sm, 775 C and 37 at.% Sm, as well as 675 C and 82 at.% Sm, respectively.” |
| 1048.15 | eutectic: Liquid -> βAg2Sm + AgSm | Liquid: Sm 0.37; βAg2Sm: Ag 0.666667, Sm 0.333333; AgSm: Ag 0.5, Sm 0.5 | experimental | [1] Zhou 2020; _cites Stapf 1980_ [doi](https://doi.org/10.1016/0022-5088%2880%2990217-9) | Table 6, p. 9, row 8 |  |
| 1043.15 | peritectic |  | experimental | [1] Zhou 2020; _cites Gebhardt 1964_ | p. 2 | “In their work, three compounds Ag3Sm (melting point 910 C), Ag2Sm (peritectic formation at 770 C), and AgSm (melting point 960 C) have been reported.” |
| 1033.15 | eutectic: Liquid ? (Ag) ? Ag3Sm |  | experimental | [1] Zhou 2020 | p. 4 | “Three eutectics reactions, Liquid ? (Ag) ? Ag3Sm, Liquid ? Ag2Sm ? AgSm and Liquid ? AgSm ? (Sm), were determined to be at 760 C and 10 at.% Sm, 775 C and 37 at.% Sm, as well as 675 C and 82 at.% Sm, respectively.” |
| 1033.15 | eutectic: Liquid -> (Ag) + Ag51Sm14 | Liquid: Sm 0.1; Ag51Sm14: Ag 0.784615, Sm 0.215385 | experimental | [1] Zhou 2020; _cites Stapf 1980_ [doi](https://doi.org/10.1016/0022-5088%2880%2990217-9) | Table 6, p. 9, row 2 |  |
| 1030.15 | eutectic: Liquid -> (Ag) + Ag51Sm14 | Liquid: Sm 0.092; (Ag): Sm 0; Ag51Sm14: Sm 0.215 | model | [1] Zhou 2020 | Table 6, p. 9, row 1 |  |
| 967.15 | polymorphic: αAg2Sm -> βAg2Sm | αAg2Sm: Ag 0.666667, Sm 0.333333; βAg2Sm: Ag 0.666667, Sm 0.333333 | experimental | [1] Zhou 2020; _cites Stapf 1980_ [doi](https://doi.org/10.1016/0022-5088%2880%2990217-9) | Table 6, p. 9, row 19 |  |
| 967.15 | polymorphic: αAg2Sm -> βAg2Sm | αAg2Sm: Sm 0.333; βAg2Sm: Ag 0.666667, Sm 0.333333 | model | [1] Zhou 2020 | Table 6, p. 9, row 18 |  |
| 963.15 | eutectic: Liquid -> AgSm + (αSm) | Liquid: Sm 0.76; AgSm: Ag 0.5, Sm 0.5; (αSm): Ag 0.666667, Sm 0.333333 | experimental | [1] Zhou 2020; _cites Gebhardt 1964_ | Table 6, p. 9, row 11 |  |
| 953.15 | eutectic: Liquid -> AgSm + (αSm) | Liquid: Sm 0.743; AgSm: Sm 0.5; (αSm): Sm 1 | model | [1] Zhou 2020 | Table 6, p. 9, row 9 |  |
| 948.15 | eutectic: Liquid ? AgSm ? (Sm) |  | experimental | [1] Zhou 2020 | p. 4 | “Three eutectics reactions, Liquid ? (Ag) ? Ag3Sm, Liquid ? Ag2Sm ? AgSm and Liquid ? AgSm ? (Sm), were determined to be at 760 C and 10 at.% Sm, 775 C and 37 at.% Sm, as well as 675 C and 82 at.% Sm, respectively.” |
| 948.15 | eutectic: Liquid -> AgSm + (αSm) | Liquid: Sm 0.82; AgSm: Ag 0.5, Sm 0.5; (αSm): Ag 0.666667, Sm 0.333333 | experimental | [1] Zhou 2020; _cites Stapf 1980_ [doi](https://doi.org/10.1016/0022-5088%2880%2990217-9) | Table 6, p. 9, row 10 |  |

## Formation enthalpies

Literature values in kJ/mol-atom where the per-atom basis is known. DFT columns: the lowest-energy entry at the same composition (Materials Project 2026.04.13, OQMD v1.8; different energy references, never averaged), from [dft_parity.json](https://data.orchid-project.org/literature/dft_parity.json).

Table: Enthalpies of formation, Ag–Sm system (14)

| Phase | Compound | Value | T (K) | Class | MP DFT (kJ/mol-atom) | OQMD DFT (kJ/mol-atom) | Source | Location | Quote |
|---|---|---:|---:|---|---:|---:|---|---|---|
| Ag51Sm14 | [Ag51Sm14](https://data.orchid-project.org/compounds/Ag51Sm14.html) | -28 kJ/mol-atom | 298.15 | model | -23.765 (mp-aaacrjve) |  | [1] Zhou 2020; _cites Niessen 1983_ [doi](https://doi.org/10.1016/0364-5916%2883%2990030-5) | Table 7, p. 10, row 10 |  |
| Ag51Sm14 | [Ag51Sm14](https://data.orchid-project.org/compounds/Ag51Sm14.html) | -23.7 kJ/mol-atom | 298.15 | unspecified | -23.765 (mp-aaacrjve) |  | [1] Zhou 2020; _cites Sudavtsova 2014_ [doi](https://doi.org/10.1134/s0036024414020265) | Table 7, p. 10, row 12 |  |
| Ag51Sm14 | [Ag51Sm14](https://data.orchid-project.org/compounds/Ag51Sm14.html) | -21.9 kJ/mol-atom | 298.15 | model | -23.765 (mp-aaacrjve) |  | [1] Zhou 2020 | Table 7, p. 10, row 14 |  |
| Ag51Sm14 | [Ag51Sm14](https://data.orchid-project.org/compounds/Ag51Sm14.html) | -16.8 kJ/mol-atom ± 3.5 | 298.15 | experimental | -23.765 (mp-aaacrjve) |  | [1] Zhou 2020; _cites Meschel 2006_ [doi](https://doi.org/10.1016/j.jallcom.2005.07.069) | Table 7, p. 10, row 11 |  |
| Ag51Sm14 |  | -15.8 kJ/mol-atom | 0.15 | DFT |  |  | [1] Zhou 2020; _cites The_ | Table 7, p. 10, row 13 |  |
| AgSm | [AgSm](https://data.orchid-project.org/compounds/AgSm.html) | -42 kJ/mol-atom | 298.15 | model | -26.737 (mp-aaaaadrf) | -28.228 (oqmd-10667) | [1] Zhou 2020; _cites Niessen 1983_ [doi](https://doi.org/10.1016/0364-5916%2883%2990030-5) | Table 7, p. 10, row 1 |  |
| AgSm | [AgSm](https://data.orchid-project.org/compounds/AgSm.html) | -37 kJ/mol-atom ± 2.7 | 298.15 | experimental | -26.737 (mp-aaaaadrf) | -28.228 (oqmd-10667) | [1] Zhou 2020; _cites Meschel 2006_ [doi](https://doi.org/10.1016/j.jallcom.2005.07.069) | Table 7, p. 10, row 2 |  |
| AgSm |  | -28.2 kJ/mol-atom | 0.15 | DFT |  |  | [1] Zhou 2020; _cites The_ | Table 7, p. 10, row 4 |  |
| AgSm | [AgSm](https://data.orchid-project.org/compounds/AgSm.html) | -27.8 kJ/mol-atom | 298.15 | model | -26.737 (mp-aaaaadrf) | -28.228 (oqmd-10667) | [1] Zhou 2020 | Table 7, p. 10, row 5 |  |
| AgSm | [AgSm](https://data.orchid-project.org/compounds/AgSm.html) | -23 kJ/mol-atom | 298.15 | unspecified | -26.737 (mp-aaaaadrf) | -28.228 (oqmd-10667) | [1] Zhou 2020; _cites Sudavtsova 2014_ [doi](https://doi.org/10.1134/s0036024414020265) | Table 7, p. 10, row 3 |  |
| αAg2Sm | [Ag2Sm](https://data.orchid-project.org/compounds/Ag2Sm.html) | -40 kJ/mol-atom | 298.15 | model |  | -28.101 (oqmd-1378024) | [1] Zhou 2020; _cites Niessen 1983_ [doi](https://doi.org/10.1016/0364-5916%2883%2990030-5) | Table 7, p. 10, row 6 |  |
| αAg2Sm | [Ag2Sm](https://data.orchid-project.org/compounds/Ag2Sm.html) | -25.6 kJ/mol-atom | 298.15 | model |  | -28.101 (oqmd-1378024) | [1] Zhou 2020 | Table 7, p. 10, row 9 |  |
| αAg2Sm | [Ag2Sm](https://data.orchid-project.org/compounds/Ag2Sm.html) | -24.1 kJ/mol-atom ± 2.4 | 298.15 | experimental |  | -28.101 (oqmd-1378024) | [1] Zhou 2020; _cites Meschel 2006_ [doi](https://doi.org/10.1016/j.jallcom.2005.07.069) | Table 7, p. 10, row 7 |  |
| αAg2Sm | [Ag2Sm](https://data.orchid-project.org/compounds/Ag2Sm.html) | -23.5 kJ/mol-atom | 298.15 | unspecified |  | -28.101 (oqmd-1378024) | [1] Zhou 2020; _cites Sudavtsova 2014_ [doi](https://doi.org/10.1134/s0036024414020265) | Table 7, p. 10, row 8 |  |

## Other properties

### Phase transition (5)

Table: Phase transition, Ag–Sm system

| Property | Value | T (K) | Phases / composition | Class | Source | Location | Quote |
|---|---:|---:|---|---|---|---|---|
| Phase transition | 967.15 K | 967.15 | polymorphic: aAg2Sm ? bAg2Sm | experimental | [1] Zhou 2020 | p. 4 | “Besides, the Ag2Sm phase was determined in two allotropic forms: aAg2Sm and bAg2Sm, and the transformation reaction of aAg2Sm ? bAg2Sm occurs at 694 C.” |
| Phase transition | 1183.15 K | 1183.15 | Ag3Sm | experimental | [1] Zhou 2020; _cites Gebhardt 1964_ | p. 2 | “In their work, three compounds Ag3Sm (melting point 910 C), Ag2Sm (peritectic formation at 770 C), and AgSm (melting point 960 C) have been reported.” |
| Phase transition | 1208.15 K | 1208.15 | Ag3Sm | experimental | [1] Zhou 2020; _cites Stapf 1980_ [doi](https://doi.org/10.1016/0022-5088%2880%2990217-9) | p. 4 | “According to their work, three stoichiometric compounds Ag3Sm (melting point 935 C), bAg2Sm (peritectic formation at 790 C), and AgSm (melting point 960 C) have been reported.” |
| Phase transition | 1233.15 K | 1233.15 | AgSm | experimental | [1] Zhou 2020; _cites Gebhardt 1964_ | p. 2 | “In their work, three compounds Ag3Sm (melting point 910 C), Ag2Sm (peritectic formation at 770 C), and AgSm (melting point 960 C) have been reported.” |
| Phase transition | 1233.15 K | 1233.15 | AgSm | experimental | [1] Zhou 2020; _cites Stapf 1980_ [doi](https://doi.org/10.1016/0022-5088%2880%2990217-9) | p. 4 | “According to their work, three stoichiometric compounds Ag3Sm (melting point 935 C), bAg2Sm (peritectic formation at 790 C), and AgSm (melting point 960 C) have been reported.” |

## Sources

Reporting papers the values were read from (a value cited from another work names that work in its row).

1. Jiaqiang Zhou, Biao Hu, Yu Jiang, Chengliang Qiu, Yong Du, Huiqin Yin, Thermodynamic Modeling of the Ag-X (X = B, Fe, Sm, Pu) Binary Systems, J. Phase Equilib. Diffus. 41, 257-268 (2020). [doi:10.1007/s11669-020-00813-5](https://doi.org/10.1007/s11669-020-00813-5)

## Please cite

- R. Arróyave, J. Saal, D. Shin, ORCHID literature values (version 2026.10; Version 1, machine-extracted), Zenodo (2026). https://doi.org/10.5281/zenodo.PENDING-literature
- R. Arróyave, J. Saal, D. Shin, ORCHID calculated binary phase diagrams (version 2026.10), Zenodo (2026). https://doi.org/10.5281/zenodo.PENDING-phase-diagrams
- R. Arróyave, J. Saal, D. Shin, ORCHID binary convex hulls (Materials Project, OQMD, assessed CALPHAD) (version 2026.10), Zenodo (2026). https://doi.org/10.5281/zenodo.PENDING-hulls
- R. Arróyave, J. Saal, D. Shin, ORCHID data (version 2026.10; Version 1, machine-extracted), Zenodo (2026). https://doi.org/10.5281/zenodo.PENDING-orchid-data

Also cite the original source of every value you use (paper_citation / paper_doi, and cited_dois for values the paper cites from earlier work); B. Hallstedt, The SGTE collection of binary datasets, Calphad 89 (2025) 102833, https://doi.org/10.1016/j.calphad.2025.102833 (CC BY 4.0), and the original assessment named in each file; A. Jain et al., The Materials Project: A materials genome approach to accelerating materials innovation, APL Materials 1 (2013) 011002, https://doi.org/10.1063/1.4812323 (CC BY 4.0); J. E. Saal et al., JOM 65 (2013) 1501, https://doi.org/10.1007/s11837-013-0755-4 and S. Kirklin et al., npj Comput. Mater. 1 (2015) 15010, https://doi.org/10.1038/npjcompumats.2015.10 (CC BY 4.0).

Version 1, machine-extracted: values were read from papers by language-model readers constrained to quote their source and checked automatically (quote verification, field-placement rule, printed-page sign checks, DFT and Kim et al. 2017 cross-checks); a hand-checked precision sample is in progress.

```bibtex
@misc{orchid_literature_2026,
  author    = {Arr{\'o}yave, Raymundo and Saal, James and Shin, Dongwon},
  title     = {{ORCHID literature values}},
  version   = {2026.10},
  publisher = {Zenodo},
  year      = {2026},
  doi       = {10.5281/zenodo.PENDING-literature},
  url       = {https://doi.org/10.5281/zenodo.PENDING-literature},
  note      = {Version 1, machine-extracted}
}

@misc{orchid_phase_diagrams_2026,
  author    = {Arr{\'o}yave, Raymundo and Saal, James and Shin, Dongwon},
  title     = {{ORCHID calculated binary phase diagrams}},
  version   = {2026.10},
  publisher = {Zenodo},
  year      = {2026},
  doi       = {10.5281/zenodo.PENDING-phase-diagrams},
  url       = {https://doi.org/10.5281/zenodo.PENDING-phase-diagrams}
}

@misc{orchid_hulls_2026,
  author    = {Arr{\'o}yave, Raymundo and Saal, James and Shin, Dongwon},
  title     = {{ORCHID binary convex hulls (Materials Project, OQMD, assessed CALPHAD)}},
  version   = {2026.10},
  publisher = {Zenodo},
  year      = {2026},
  doi       = {10.5281/zenodo.PENDING-hulls},
  url       = {https://doi.org/10.5281/zenodo.PENDING-hulls}
}

@misc{orchid_data_2026,
  author    = {Arr{\'o}yave, Raymundo and Saal, James and Shin, Dongwon},
  title     = {{ORCHID data}},
  version   = {2026.10},
  publisher = {Zenodo},
  year      = {2026},
  doi       = {10.5281/zenodo.PENDING-orchid-data},
  url       = {https://doi.org/10.5281/zenodo.PENDING-orchid-data},
  note      = {Version 1, machine-extracted}
}
```

---

Derived data CC BY 4.0 ([licence](https://creativecommons.org/licenses/by/4.0/)): cite ORCHID ([CITATION.cff](https://data.orchid-project.org/CITATION.cff)) and the original sources. Each quoted sentence is reproduced under fair use so the value can be checked; source papers, page images and full text are not redistributed. Field reference: [SCHEMA.md](https://data.orchid-project.org/literature/SCHEMA.md). Machine-readable guide: [llms.txt](https://data.orchid-project.org/llms.txt).
