Repository: orchid-calphad/orchid-data

# ORCHID data

Open data of the **ORCHID** project (Open Repository for CALPHAD Hypotheses, Intelligence, and Discovery),
served at <https://data.orchid-project.org> and browsable at <https://orchid-project.org>.

**Release v2026.10. Version 1, machine-extracted: values were read from papers by language-model readers constrained to quote their source and checked automatically (quote verification, field-placement rule, printed-page sign checks, DFT and Kim et al. 2017 cross-checks); a hand-checked precision sample is in progress.**

| Folder | Content |
|---|---|

File: systems/AG-TE.md
# Ag–Te system

> Ag–Te system: 26 accepted literature values (invariant reaction 15, formation 10, phase transition 1) and 4 calculated phase diagram(s) from ORCHID, each value with evidence class, source, page and quote.

HTML: https://data.orchid-project.org/systems/AG-TE.html · Markdown: https://data.orchid-project.org/systems/AG-TE.md

26 accepted literature values from 1 paper(s) (experimental 12, model 14); 4 calculated phase diagram(s).

Data: [JSON](https://data.orchid-project.org/literature/systems/AG-TE.json) · [CSV](https://data.orchid-project.org/systems/AG-TE.csv) · [interactive explorer](https://orchid-project.org/data-explorer/#AG-TE) · [interactive phase diagram](https://orchid-project.org/phase-diagrams/#AG-TE/AgTe-04Kor-LB.json) · [phases (16)](https://data.orchid-project.org/phases/pages/AG-TE.html) · [papers (bibliography)](https://data.orchid-project.org/bibliography/pages/systems/AG-TE.html) · [Markdown](https://data.orchid-project.org/systems/AG-TE.md)

Table: Accepted values by evidence class

| Evidence class | Values |
|---|---:|
| experimental | 12 |
| model | 14 |

Table: Accepted values by property group

| Property group | Values |
|---|---:|
| invariant reaction | 15 |
| phase transition | 1 |
| formation | 10 |

## Calculated phase diagrams

Binary phase diagrams calculated with pycalphad 0.11.2 from the SGTE binary collection (Hallstedt 2025, CC BY 4.0). Evidence class: model.

Table: Assessments with a calculated phase diagram

| TDB file | Assessment | SHA-256 | Links |
|---|---|---|---|
| AgTe-04Kor-LB.tdb | J. Korb, unpublished, GTT, 2004. | `488331d1ba21cb9be3948cbbab1936ce323f7ed2d157deccd8182b1ec9113b38` | [viewer](https://orchid-project.org/phase-diagrams/#AG-TE/AgTe-04Kor-LB.json) · [TDB](https://orchid-project.org/data/databases/sgte-binary/AgTe-04Kor-LB.tdb) · [JSON](https://data.orchid-project.org/phase-diagrams/sgte/AgTe-04Kor-LB.json) |
| AgTe-04Kor-newTe.tdb | J. Korb, unpublished, GTT, 2004. | `91e63cfc06b4d3c2ac68365684f94a6bd699a558d220038b13d7d18173b9d059` | [viewer](https://orchid-project.org/phase-diagrams/#AG-TE/AgTe-04Kor-newTe.json) · [TDB](https://orchid-project.org/data/databases/sgte-binary/AgTe-04Kor-newTe.tdb) · [JSON](https://data.orchid-project.org/phase-diagrams/sgte/AgTe-04Kor-newTe.json) |
| AgTe-09Gie.tdb | W. Gierlotka, J. Alloys Compd., 485, 231-35(2009). [doi:10.1016/j.jallcom.2009.06.028](https://doi.org/10.1016/j.jallcom.2009.06.028) | `460b220490c1f3ff96d63254e0b945deccb6f650ebf96a24897504ee57a679c4` | [viewer](https://orchid-project.org/phase-diagrams/#AG-TE/AgTe-09Gie.json) · [TDB](https://orchid-project.org/data/databases/sgte-binary/AgTe-09Gie.tdb) · [JSON](https://data.orchid-project.org/phase-diagrams/sgte/AgTe-09Gie.json) |
| AgTe-10Gie.tdb | W. Gierlotka, J. Lapsa, K. Fitzner, J. Phase Equilib. Diffus., 31, 509-17(2010). [doi:10.1007/s11669-010-9791-8](https://doi.org/10.1007/s11669-010-9791-8) | `ea58eda35a9a46d1b1e3da7ea7f2e5c501c31cbceb5f3682723bf34e9cc9bec8` | [viewer](https://orchid-project.org/phase-diagrams/#AG-TE/AgTe-10Gie.json) · [TDB](https://orchid-project.org/data/databases/sgte-binary/AgTe-10Gie.tdb) · [JSON](https://data.orchid-project.org/phase-diagrams/sgte/AgTe-10Gie.json) |

Table: Calculated three-phase invariants (model, mole fraction of the second component)

| TDB file | T (K) | Phases at the invariant |
|---|---:|---|
| AgTe-04Kor-LB.tdb | 1198.78 | LIQUID#2 (x(Te) 0.12115) + LIQUID (x(Te) 0.28817) + AG2TE (x(Te) 0.33333) |
| AgTe-04Kor-LB.tdb | 1162.13 | FCC_A1 (x(Te) 0) + LIQUID (x(Te) 0.07605) + AG2TE (x(Te) 0.33333) |
| AgTe-04Kor-LB.tdb | 690.3 | AG2TE (x(Te) 0.33333) + AG19TE10 (x(Te) 0.34483) + LIQUID (x(Te) 0.63484) |
| AgTe-04Kor-LB.tdb | 626.06 | AG19TE10 (x(Te) 0.34483) + AG5TE3 (x(Te) 0.37879) + LIQUID (x(Te) 0.6607) |
| AgTe-04Kor-LB.tdb | 553.14 | AG5TE3 (x(Te) 0.37879) + LIQUID (x(Te) 0.69608) + HEXAGONAL_A8 (x(Te) 1) |
| AgTe-04Kor-LB.tdb | 393.94 | AG2TE (x(Te) 0.33333) + AG19TE10 (x(Te) 0.34483) + AG5TE3 (x(Te) 0.37879) |
| AgTe-04Kor-newTe.tdb | 1198.81 | LIQUID#2 (x(Te) 0.12122) + LIQUID (x(Te) 0.288) + AG2TE (x(Te) 0.33333) |
| AgTe-04Kor-newTe.tdb | 1162.13 | FCC_A1 (x(Te) 0) + LIQUID (x(Te) 0.07605) + AG2TE (x(Te) 0.33333) |
| AgTe-04Kor-newTe.tdb | 697.7 | AG2TE (x(Te) 0.33333) + AG19TE10 (x(Te) 0.34483) + LIQUID (x(Te) 0.63211) |
| AgTe-04Kor-newTe.tdb | 631.48 | AG19TE10 (x(Te) 0.34483) + AG5TE3 (x(Te) 0.37879) + LIQUID (x(Te) 0.65868) |
| AgTe-04Kor-newTe.tdb | 534.63 | AG5TE3 (x(Te) 0.37879) + LIQUID (x(Te) 0.70409) + HEXAGONAL_A8 (x(Te) 1) |
| AgTe-04Kor-newTe.tdb | 393.94 | AG2TE (x(Te) 0.33333) + AG19TE10 (x(Te) 0.34483) + AG5TE3 (x(Te) 0.37879) |
| AgTe-09Gie.tdb | 1183.07 | LIQUID#2 (x(Te) 0.12367) + LIQUID (x(Te) 0.31402) + AG2TE_HT2 (x(Te) 0.33333) |
| AgTe-09Gie.tdb | 1139.24 | FCC_A1 (x(Te) 0) + LIQUID (x(Te) 0.09739) + AG2TE_HT2 (x(Te) 0.33333) |
| AgTe-09Gie.tdb | 977.76 | FCC_A1 (x(Te) 0) + AG2TE_HT2 (x(Te) 0.33333) + AG2TE_HT1 (x(Te) 0.33333) |
| AgTe-09Gie.tdb | 977.76 | AG2TE_HT1 (x(Te) 0.33333) + AG2TE_HT2 (x(Te) 0.33333) + LIQUID (x(Te) 0.41462) |
| AgTe-09Gie.tdb | 719.91 | AG2TE_HT1 (x(Te) 0.33333) + AG19TE10_HT (x(Te) 0.34483) + LIQUID (x(Te) 0.5427) |
| AgTe-09Gie.tdb | 694.53 | AG19TE10_HT (x(Te) 0.34483) + AG5TE3_HT (x(Te) 0.38) + LIQUID (x(Te) 0.56545) |
| AgTe-09Gie.tdb | 633.35 | AG5TE3_HT (x(Te) 0.38) + LIQUID (x(Te) 0.66302) + HEXAGONAL_A8 (x(Te) 1) |
| AgTe-09Gie.tdb | 568.12 | AG5TE3_HT (x(Te) 0.38) + AG5TE3_LT (x(Te) 0.38) + HEXAGONAL_A8 (x(Te) 1) |
| AgTe-09Gie.tdb | 568.12 | AG19TE10_HT (x(Te) 0.34483) + AG5TE3_LT (x(Te) 0.38) + AG5TE3_HT (x(Te) 0.38) |
| AgTe-09Gie.tdb | 453.52 | AG19TE10_LT (x(Te) 0.34483) + AG19TE10_HT (x(Te) 0.34483) + AG5TE3_LT (x(Te) 0.38) |
| AgTe-09Gie.tdb | 453.52 | AG2TE_HT1 (x(Te) 0.33333) + AG19TE10_LT (x(Te) 0.34483) + AG19TE10_HT (x(Te) 0.34483) |
| AgTe-09Gie.tdb | 433.2 | FCC_A1 (x(Te) 0) + AG2TE_LT (x(Te) 0.33333) + AG2TE_HT1 (x(Te) 0.33333) |
| AgTe-09Gie.tdb | 433.2 | AG2TE_LT (x(Te) 0.33333) + AG2TE_HT1 (x(Te) 0.33333) + AG19TE10_LT (x(Te) 0.34483) |
| AgTe-09Gie.tdb | 389.5 | AG2TE_LT (x(Te) 0.33333) + AG19TE10_LT (x(Te) 0.34483) + AG5TE3_LT (x(Te) 0.38) |
| AgTe-10Gie.tdb | 1175.5 | LIQUID#2 (x(Te) 0.12075) + LIQUID (x(Te) 0.31472) + AG2TE (x(Te) 0.33333) |
| AgTe-10Gie.tdb | 1138.55 | FCC_A1 (x(Te) 0) + LIQUID (x(Te) 0.09829) + AG2TE (x(Te) 0.33333) |
| AgTe-10Gie.tdb | 724.87 | AG2TE (x(Te) 0.33333) + AG19TE10 (x(Te) 0.34483) + LIQUID (x(Te) 0.51709) |
| AgTe-10Gie.tdb | 693.27 | AG19TE10 (x(Te) 0.34483) + AG5TE3 (x(Te) 0.38) + LIQUID (x(Te) 0.54208) |
| AgTe-10Gie.tdb | 636.48 | AG5TE3 (x(Te) 0.38) + LIQUID (x(Te) 0.62932) + HEXAGONAL_A8 (x(Te) 1) |
| AgTe-10Gie.tdb | 386.83 | AG2TE (x(Te) 0.33333) + AG19TE10 (x(Te) 0.34483) + AG5TE3 (x(Te) 0.38) |

Convex hulls: [Materials Project DFT hull](https://data.orchid-project.org/hulls/dft-mp/AG/AG-TE.json) · [OQMD DFT hull](https://data.orchid-project.org/hulls/dft-oqmd/AG/AG-TE.json) · [CALPHAD hull AgTe-04Kor-LB](https://data.orchid-project.org/hulls/calphad-sgte/AG/AG-TE--AgTe-04Kor-LB.json) · [CALPHAD hull AgTe-04Kor-newTe](https://data.orchid-project.org/hulls/calphad-sgte/AG/AG-TE--AgTe-04Kor-newTe.json) · [CALPHAD hull AgTe-09Gie](https://data.orchid-project.org/hulls/calphad-sgte/AG/AG-TE--AgTe-09Gie.json)

## Invariant reactions (literature)

Table: Invariant reactions reported in the literature for the Ag–Te system (15)

| T (K) | Reaction / phases | Compositions (mole fraction) | Class | Source | Location | Quote |
|---:|---|---|---|---|---|---|
| 1233 | L -> γAg2Te | γAg2Te: Ag 0.666667, Te 0.333333; reactive phase: Te 0.334 | model | [1] Gierlotka 2009 | Table 3, p. 4, row 5 |  |
| 1233 | L -> γAg2Te | γAg2Te: Ag 0.666667, Te 0.333333; reactive phase: Te 0.333 | experimental | [1] Gierlotka 2009; _cites Kracek 1966_ | Table 3, p. 4, row 6 |  |
| 1155 | L2 -> L1 + γAg2Te | γAg2Te: Ag 0.666667, Te 0.333333; reactive phase: Te 0.32 | model | [1] Gierlotka 2009 | Table 3, p. 4, row 1 |  |
| 1154 | L2 -> L1 + γAg2Te | γAg2Te: Ag 0.666667, Te 0.333333; reactive phase: Te 0.303 | experimental | [1] Gierlotka 2009; _cites Kracek 1966_ | Table 3, p. 4, row 2 |  |
| 1142 | L -> FCC_A1 + γAg2Te | γAg2Te: Ag 0.666667, Te 0.333333 | experimental | [1] Gierlotka 2009; _cites Kracek 1966_ | Table 3, p. 4, row 4 |  |
| 1142 | L -> FCC_A1 + γAg2Te | γAg2Te: Ag 0.666667, Te 0.333333 | model | [1] Gierlotka 2009 | Table 3, p. 4, row 3 |  |
| 733 | βAg2Te + L -> γ | βAg2Te: Ag 0.666667, Te 0.333333; γ: Ag 0.666667, Te 0.333333 | experimental | [1] Gierlotka 2009; _cites Kracek 1966_ | Table 3, p. 4, row 8 |  |
| 724 | βAg2Te + L -> γ | βAg2Te: Ag 0.666667, Te 0.333333; γ: Ag 0.666667, Te 0.333333 | model | [1] Gierlotka 2009 | Table 3, p. 4, row 7 |  |
| 694 | γ + L -> βAg5Te3 | γ: Ag 0.666667, Te 0.333333; βAg5Te3: Ag 0.62, Te 0.38 | model | [1] Gierlotka 2009 | Table 3, p. 4, row 9 |  |
| 693 | γ + L -> βAg5Te3 | γ: Ag 0.666667, Te 0.333333; βAg5Te3: Ag 0.62, Te 0.38 | experimental | [1] Gierlotka 2009; _cites Kracek 1966_ | Table 3, p. 4, row 10 |  |
| 633 | L -> βAg5Te3 + Hex_A8 | βAg5Te3: Ag 0.62, Te 0.38 | model | [1] Gierlotka 2009 | Table 3, p. 4, row 11 |  |
| 626 | L -> βAg5Te3 + Hex_A8 | βAg5Te3: Ag 0.62, Te 0.38 | experimental | [1] Gierlotka 2009; _cites Kracek 1966_ | Table 3, p. 4, row 12 |  |
| 626 | eutectic |  | model | [1] Gierlotka 2009 | p. 1 | “This calculation reproduced well liquidus around eutectic reaction at 626 K and shows very good agreement with the data obtained by Pelabon \[13\], Chikashige and Saito \[14\] and Kracek et al. \[4\].” |
| 395 | γ -> αAg2Te + αAg5Te3 | γ: Ag 0.666667, Te 0.333333; αAg2Te: Ag 0.666667, Te 0.333333; αAg5Te3: Ag 0.62, Te 0.38 | model | [1] Gierlotka 2009 | Table 3, p. 4, row 13 |  |
| 393 | γ -> αAg2Te + αAg5Te3 | γ: Ag 0.666667, Te 0.333333; αAg2Te: Ag 0.666667, Te 0.333333; αAg5Te3: Ag 0.62, Te 0.38 | experimental | [1] Gierlotka 2009; _cites Kracek 1966_ | Table 3, p. 4, row 14 |  |

## Formation enthalpies

Literature values in kJ/mol-atom where the per-atom basis is known. DFT columns: the lowest-energy entry at the same composition (Materials Project 2026.04.13, OQMD v1.8; different energy references, never averaged), from [dft_parity.json](https://data.orchid-project.org/literature/dft_parity.json).

Table: Enthalpies of formation, Ag–Te system (10)

| Phase | Compound | Value | T (K) | Class | MP DFT (kJ/mol-atom) | OQMD DFT (kJ/mol-atom) | Source | Location | Quote |
|---|---|---:|---:|---|---:|---:|---|---|---|
| αAg2Te | [Ag2Te](https://data.orchid-project.org/compounds/Ag2Te.html) | -16.243 kJ/mol-atom | 273 | model | -19.54 (mp-aaaaacjg) | -6.298 (oqmd-13143) | [1] Gierlotka 2009 | Table 4, p. 4, row 3 |  |
| αAg2Te | [Ag2Te](https://data.orchid-project.org/compounds/Ag2Te.html) | -12 kJ/mol-atom | 273 | experimental | -19.54 (mp-aaaaacjg) | -6.298 (oqmd-13143) | [1] Gierlotka 2009; _cites Pool 1965_ | Table 4, p. 4, row 4 |  |
| αAg5Te3 |  | -12.8 kJ/mol-atom | 523 | model |  |  | [1] Gierlotka 2009 | Table 4, p. 4, row 7 |  |
| αAg5Te3 |  | -8.45 kJ/mol-atom | 523 | experimental |  |  | [1] Gierlotka 2009; _cites Zaleska 1975_ | Table 4, p. 4, row 8 |  |
| αAg655Te345 |  | -12.697 kJ/mol-atom | 400 | model |  |  | [1] Gierlotka 2009 | Table 4, p. 4, row 9 |  |
| αAg655Te345 |  | -12.166 kJ/mol-atom | 400 | experimental |  |  | [1] Gierlotka 2009; _cites Mills 1974_ | Table 4, p. 4, row 10 |  |
| βAg2Te | [Ag2Te](https://data.orchid-project.org/compounds/Ag2Te.html) | -8.6 kJ/mol-atom | 523 | experimental | -19.54 (mp-aaaaacjg) | -6.298 (oqmd-13143) | [1] Gierlotka 2009; _cites Castanet 1974_ | Table 4, p. 4, row 2 |  |
| βAg2Te | [Ag2Te](https://data.orchid-project.org/compounds/Ag2Te.html) | -5.383 kJ/mol-atom | 523 | model | -19.54 (mp-aaaaacjg) | -6.298 (oqmd-13143) | [1] Gierlotka 2009 | Table 4, p. 4, row 1 |  |
| βAg5Te3 |  | -8.07 kJ/mol-atom | 693 | experimental |  |  | [1] Gierlotka 2009; _cites Castanet 1974_ | Table 4, p. 4, row 6 |  |
| βAg5Te3 |  | -4.356 kJ/mol-atom | 693 | model |  |  | [1] Gierlotka 2009 | Table 4, p. 4, row 5 |  |

## Other properties

### Phase transition (1)

Table: Phase transition, Ag–Te system

| Property | Value | T (K) | Phases / composition | Class | Source | Location | Quote |
|---|---:|---:|---|---|---|---|---|
| Phase transition | 724 K | 724 | ␤Ag2 Te + L ↔ ␤Ag655 Te345 | model | [1] Gierlotka 2009 | p. 4 | “The biggest difference is for reaction ␤Ag2 Te + L ↔ ␤Ag655 Te345 . The calculated values is 724 K, when measured by Kracek et al. \[4\] is 733 ± 5 K.” |

## Sources

Reporting papers the values were read from (a value cited from another work names that work in its row).

1. Wojciech Gierlotka, Thermodynamic assessment of the Ag–Te binary system, Journal of Alloys and Compounds 485, 231-235 (2009). [doi:10.1016/j.jallcom.2009.06.028](https://doi.org/10.1016/j.jallcom.2009.06.028)

## Please cite

- R. Arróyave, J. Saal, D. Shin, ORCHID literature values (version 2026.10; Version 1, machine-extracted), Zenodo (2026). https://doi.org/10.5281/zenodo.PENDING-literature
- R. Arróyave, J. Saal, D. Shin, ORCHID calculated binary phase diagrams (version 2026.10), Zenodo (2026). https://doi.org/10.5281/zenodo.PENDING-phase-diagrams
- R. Arróyave, J. Saal, D. Shin, ORCHID binary convex hulls (Materials Project, OQMD, assessed CALPHAD) (version 2026.10), Zenodo (2026). https://doi.org/10.5281/zenodo.PENDING-hulls
- R. Arróyave, J. Saal, D. Shin, ORCHID data (version 2026.10; Version 1, machine-extracted), Zenodo (2026). https://doi.org/10.5281/zenodo.PENDING-orchid-data

Also cite the original source of every value you use (paper_citation / paper_doi, and cited_dois for values the paper cites from earlier work); B. Hallstedt, The SGTE collection of binary datasets, Calphad 89 (2025) 102833, https://doi.org/10.1016/j.calphad.2025.102833 (CC BY 4.0), and the original assessment named in each file; A. Jain et al., The Materials Project: A materials genome approach to accelerating materials innovation, APL Materials 1 (2013) 011002, https://doi.org/10.1063/1.4812323 (CC BY 4.0); J. E. Saal et al., JOM 65 (2013) 1501, https://doi.org/10.1007/s11837-013-0755-4 and S. Kirklin et al., npj Comput. Mater. 1 (2015) 15010, https://doi.org/10.1038/npjcompumats.2015.10 (CC BY 4.0).

Version 1, machine-extracted: values were read from papers by language-model readers constrained to quote their source and checked automatically (quote verification, field-placement rule, printed-page sign checks, DFT and Kim et al. 2017 cross-checks); a hand-checked precision sample is in progress.

```bibtex
@misc{orchid_literature_2026,
  author    = {Arr{\'o}yave, Raymundo and Saal, James and Shin, Dongwon},
  title     = {{ORCHID literature values}},
  version   = {2026.10},
  publisher = {Zenodo},
  year      = {2026},
  doi       = {10.5281/zenodo.PENDING-literature},
  url       = {https://doi.org/10.5281/zenodo.PENDING-literature},
  note      = {Version 1, machine-extracted}
}

@misc{orchid_phase_diagrams_2026,
  author    = {Arr{\'o}yave, Raymundo and Saal, James and Shin, Dongwon},
  title     = {{ORCHID calculated binary phase diagrams}},
  version   = {2026.10},
  publisher = {Zenodo},
  year      = {2026},
  doi       = {10.5281/zenodo.PENDING-phase-diagrams},
  url       = {https://doi.org/10.5281/zenodo.PENDING-phase-diagrams}
}

@misc{orchid_hulls_2026,
  author    = {Arr{\'o}yave, Raymundo and Saal, James and Shin, Dongwon},
  title     = {{ORCHID binary convex hulls (Materials Project, OQMD, assessed CALPHAD)}},
  version   = {2026.10},
  publisher = {Zenodo},
  year      = {2026},
  doi       = {10.5281/zenodo.PENDING-hulls},
  url       = {https://doi.org/10.5281/zenodo.PENDING-hulls}
}

@misc{orchid_data_2026,
  author    = {Arr{\'o}yave, Raymundo and Saal, James and Shin, Dongwon},
  title     = {{ORCHID data}},
  version   = {2026.10},
  publisher = {Zenodo},
  year      = {2026},
  doi       = {10.5281/zenodo.PENDING-orchid-data},
  url       = {https://doi.org/10.5281/zenodo.PENDING-orchid-data},
  note      = {Version 1, machine-extracted}
}
```

---

Derived data CC BY 4.0 ([licence](https://creativecommons.org/licenses/by/4.0/)): cite ORCHID ([CITATION.cff](https://data.orchid-project.org/CITATION.cff)) and the original sources. Quotes are short excerpts kept so that each value can be checked; they remain under the publishers' copyright and are not relicensed. Source papers, page images and full text are not redistributed. Field reference: [SCHEMA.md](https://data.orchid-project.org/literature/SCHEMA.md). Machine-readable guide: [llms.txt](https://data.orchid-project.org/llms.txt).

File: systems/AG-TI.md
# Ag–Ti system

> Ag–Ti system: 76 accepted literature values (invariant reaction 37, crystal structure 29, phase equilibrium 7, formation 2) and 4 calculated phase diagram(s) from ORCHID, each value with evidence class, source, page and quote.

HTML: https://data.orchid-project.org/systems/AG-TI.html · Markdown: https://data.orchid-project.org/systems/AG-TI.md

76 accepted literature values from 2 paper(s) (experimental 31, model 14, unspecified 31); 4 calculated phase diagram(s). 2 further extracted value(s) not accepted by the reader-agreement checks are only in the JSON/CSV.

Data: [JSON](https://data.orchid-project.org/literature/systems/AG-TI.json) · [CSV](https://data.orchid-project.org/systems/AG-TI.csv) · [interactive explorer](https://orchid-project.org/data-explorer/#AG-TI) · [interactive phase diagram](https://orchid-project.org/phase-diagrams/#AG-TI/AgTi-04Arr.json) · [phases (6)](https://data.orchid-project.org/phases/pages/AG-TI.html) · [papers (bibliography)](https://data.orchid-project.org/bibliography/pages/systems/AG-TI.html) · [Markdown](https://data.orchid-project.org/systems/AG-TI.md)

Table: Accepted values by evidence class

| Evidence class | Values |
|---|---:|
| experimental | 31 |
| model | 14 |
| unspecified | 31 |

Table: Accepted values by property group

| Property group | Values |
|---|---:|
| invariant reaction | 37 |
| phase transition | 1 |
| phase equilibrium | 7 |
| formation | 2 |
| crystal structure | 29 |

## Calculated phase diagrams

Binary phase diagrams calculated with pycalphad 0.11.2 from the SGTE binary collection (Hallstedt 2025, CC BY 4.0). Evidence class: model.

Table: Assessments with a calculated phase diagram

| TDB file | Assessment | SHA-256 | Links |
|---|---|---|---|
| AgTi-04Arr.tdb | R. Arroyave, PhD Thesis, MIT, 2004. | `a954cc84f5226307c3aa58c238ade54dd6ae59f149e0d98fb778baf35353e595` | [viewer](https://orchid-project.org/phase-diagrams/#AG-TI/AgTi-04Arr.json) · [TDB](https://orchid-project.org/data/databases/sgte-binary/AgTi-04Arr.tdb) · [JSON](https://data.orchid-project.org/phase-diagrams/sgte/AgTi-04Arr.json) |
| AgTi-05Li.tdb | M. Li, C. Li, F. Wang, W. Zhang, Calphad, 29, 269-75(2005). [doi:10.1016/j.calphad.2005.09.002](https://doi.org/10.1016/j.calphad.2005.09.002) | `794cf6fa270dac1a9406eb12800bc684e4b482c65466b97a9996dd47e9916946` | [viewer](https://orchid-project.org/phase-diagrams/#AG-TI/AgTi-05Li.json) · [TDB](https://orchid-project.org/data/databases/sgte-binary/AgTi-05Li.tdb) · [JSON](https://data.orchid-project.org/phase-diagrams/sgte/AgTi-05Li.json) |
| AgTi-23Gie.tdb | W. Gierlotka, A. Debski, W. Gasior, M. Polanski, Comput. Mater. Sci., 230, 112519(2023). [doi:10.1016/j.commatsci.2023.112519](https://doi.org/10.1016/j.commatsci.2023.112519) | `563e78d8083b3c21a22f07bdb910162d746b75820f9fd8cfd1fbe136bc33730c` | [viewer](https://orchid-project.org/phase-diagrams/#AG-TI/AgTi-23Gie.json) · [TDB](https://orchid-project.org/data/databases/sgte-binary/AgTi-23Gie.tdb) · [JSON](https://data.orchid-project.org/phase-diagrams/sgte/AgTi-23Gie.json) |
| AgTi-98Spe-LB.tdb | P.J. Spencer, unpublished work, 1998. | `9edb83ec276622eb91055d1d085af65c5db7e89d9e61ebdf853fe3920afc61e7` | [viewer](https://orchid-project.org/phase-diagrams/#AG-TI/AgTi-98Spe-LB.json) · [TDB](https://orchid-project.org/data/databases/sgte-binary/AgTi-98Spe-LB.tdb) · [JSON](https://data.orchid-project.org/phase-diagrams/sgte/AgTi-98Spe-LB.json) |

Table: Calculated three-phase invariants (model, mole fraction of the second component)

| TDB file | T (K) | Phases at the invariant |
|---|---:|---|
| AgTi-04Arr.tdb | 1297.11 | LIQUID (x(Ti) 0.08892) + AGTI_B11 (x(Ti) 0.49776) + BCC_A2 (x(Ti) 0.83654) |
| AgTi-04Arr.tdb | 1231.78 | FCC_A1 (x(Ti) 0.05716) + LIQUID (x(Ti) 0.06133) + AGTI_B11 (x(Ti) 0.49158) |
| AgTi-04Arr.tdb | 1216.16 | AGTI_B11 (x(Ti) 0.50278) + AGTI2 (x(Ti) 0.66667) + BCC_A2 (x(Ti) 0.88416) |
| AgTi-04Arr.tdb | 1216.16 | AGTI_B11 (x(Ti) 0.50278) + AGTI2 (x(Ti) 0.66667) + BCC_A2 (x(Ti) 0.88422) |
| AgTi-04Arr.tdb | 1125.89 | AGTI2 (x(Ti) 0.66667) + BCC_A2 (x(Ti) 0.93391) + HCP_A3 (x(Ti) 0.95797) |
| AgTi-05Li.tdb | 1293.15 | LIQUID (x(Ti) 0.0604) + AGTI_B11 (x(Ti) 0.50167) + BCC_A2 (x(Ti) 0.83461) |
| AgTi-05Li.tdb | 1233.48 | FCC_A1 (x(Ti) 0.03756) + LIQUID (x(Ti) 0.04126) + AGTI_B11 (x(Ti) 0.49324) |
| AgTi-05Li.tdb | 1213.16 | AGTI_B11 (x(Ti) 0.51) + AGTI2 (x(Ti) 0.66667) + BCC_A2 (x(Ti) 0.88578) |
| AgTi-05Li.tdb | 1213.16 | AGTI_B11 (x(Ti) 0.51002) + AGTI2 (x(Ti) 0.66667) + BCC_A2 (x(Ti) 0.88586) |
| AgTi-05Li.tdb | 1126.89 | AGTI2 (x(Ti) 0.66667) + BCC_A2 (x(Ti) 0.92551) + HCP_A3 (x(Ti) 0.93246) |
| AgTi-05Li.tdb | 1126.89 | AGTI2 (x(Ti) 0.66667) + BCC_A2 (x(Ti) 0.92593) + HCP_A3 (x(Ti) 0.93289) |
| AgTi-23Gie.tdb | 1294.84 | LIQUID (x(Ti) 0.05858) + AGTI_B11 (x(Ti) 0.5) + BCC_A2 (x(Ti) 0.84524) |
| AgTi-23Gie.tdb | 1294.84 | LIQUID (x(Ti) 0.05863) + AGTI_B11 (x(Ti) 0.5) + BCC_A2 (x(Ti) 0.84521) |
| AgTi-23Gie.tdb | 1236.2 | LIQUID (x(Ti) 0.0393) + FCC_A1 (x(Ti) 0.04298) + AGTI_B11 (x(Ti) 0.5) |
| AgTi-23Gie.tdb | 1211.82 | AGTI_B11 (x(Ti) 0.5) + AGTI2 (x(Ti) 0.66667) + BCC_A2 (x(Ti) 0.89081) |
| AgTi-23Gie.tdb | 1211.82 | AGTI_B11 (x(Ti) 0.5) + AGTI2 (x(Ti) 0.66667) + BCC_A2 (x(Ti) 0.89084) |
| AgTi-23Gie.tdb | 1126.85 | AGTI2 (x(Ti) 0.66667) + BCC_A2 (x(Ti) 0.93365) + HCP_A3 (x(Ti) 0.94624) |
| AgTi-23Gie.tdb | 1126.85 | AGTI2 (x(Ti) 0.66667) + BCC_A2 (x(Ti) 0.93399) + HCP_A3 (x(Ti) 0.94653) |
| AgTi-98Spe-LB.tdb | 1287.81 | LIQUID (x(Ti) 0.079) + AGTI_B11 (x(Ti) 0.5) + BCC_A2 (x(Ti) 0.82203) |
| AgTi-98Spe-LB.tdb | 1287.81 | LIQUID (x(Ti) 0.07905) + AGTI_B11 (x(Ti) 0.5) + BCC_A2 (x(Ti) 0.82199) |
| AgTi-98Spe-LB.tdb | 1232.96 | FCC_A1 (x(Ti) 0.054) + LIQUID (x(Ti) 0.05735) + AGTI_B11 (x(Ti) 0.5) |
| AgTi-98Spe-LB.tdb | 1232.96 | FCC_A1 (x(Ti) 0.05358) + LIQUID (x(Ti) 0.05688) + AGTI_B11 (x(Ti) 0.5) |
| AgTi-98Spe-LB.tdb | 1200.48 | AGTI_B11 (x(Ti) 0.5) + AGTI2 (x(Ti) 0.66667) + BCC_A2 (x(Ti) 0.88863) |
| AgTi-98Spe-LB.tdb | 1200.48 | AGTI_B11 (x(Ti) 0.5) + AGTI2 (x(Ti) 0.66667) + BCC_A2 (x(Ti) 0.88877) |
| AgTi-98Spe-LB.tdb | 1200.48 | AGTI_B11 (x(Ti) 0.5) + AGTI2 (x(Ti) 0.66667) + BCC_A2 (x(Ti) 0.88858) |
| AgTi-98Spe-LB.tdb | 1127.56 | AGTI2 (x(Ti) 0.66667) + BCC_A2 (x(Ti) 0.92871) + HCP_A3 (x(Ti) 0.94124) |
| AgTi-98Spe-LB.tdb | 1127.56 | AGTI2 (x(Ti) 0.66667) + BCC_A2 (x(Ti) 0.92911) + HCP_A3 (x(Ti) 0.94156) |

Convex hulls: [Materials Project DFT hull](https://data.orchid-project.org/hulls/dft-mp/AG/AG-TI.json) · [OQMD DFT hull](https://data.orchid-project.org/hulls/dft-oqmd/AG/AG-TI.json) · [CALPHAD hull AgTi-04Arr](https://data.orchid-project.org/hulls/calphad-sgte/AG/AG-TI--AgTi-04Arr.json) · [CALPHAD hull AgTi-05Li](https://data.orchid-project.org/hulls/calphad-sgte/AG/AG-TI--AgTi-05Li.json) · [CALPHAD hull AgTi-98Spe-LB](https://data.orchid-project.org/hulls/calphad-sgte/AG/AG-TI--AgTi-98Spe-LB.json)

## Invariant reactions (literature)

Table: Invariant reactions reported in the literature for the Ag–Ti system (37)

| T (K) | Reaction / phases | Compositions (mole fraction) | Class | Source | Location | Quote |
|---:|---|---|---|---|---|---|
| 1313 | peritectic: L+β(Ti) → (AgTi) |  | experimental | [1] Li 2005; _cites Adenstedt 1953_ | p. 2 | “The position of the L+β(Ti) → (AgTi) peritectic horizontal has been reported as 1313 K by Adenstedt and Freeman \[13\], 1303 ± 5 K by McQuillan \[9\] and 1293 ± 5 K by Eremenko et al. \[10\] respectively.” |
| 1311 | (β-Ti) + L = AgTi | (β-Ti): Ti 0.163; AgTi: Ti 0.5 | experimental | [2] Gierlotka 2023; _cites Adenstedt 1953_ [doi](https://doi.org/10.21236/ad0018321) | Table 1, p. 2, row 2 |  |
| 1297 | L + (β Ti) = AgTi | L: Ti 0.085; (β Ti): Ti 0.836; AgTi: Ti 0.5 | model | [2] Gierlotka 2023; _cites Arroyave 2004_ | Table 5, p. 5, row 3 |  |
| 1294.8 | L + (β Ti) = AgTi | L: Ti 0.058; (β Ti): Ti 0.845; AgTi: Ti 0.5 | model | [2] Gierlotka 2023 | Table 5, p. 5, row 1 |  |
| 1293 | peritectic: L -> (Ag) + (AgTi) | L: Ti 0.0116; (Ag): Ti 0.0465; (AgTi): Ti 0.52 | experimental | [1] Li 2005; _cites McQuillan 1960_ | Table 3, p. 4, row 3 |  |
| 1293 | peritectic: L + β(Ti) -> (AgTi) | L: Ti 0.06; β(Ti): Ti 0.847; (AgTi): Ti 0.5 | experimental | [1] Li 2005; _cites Eremenko 1969_ | Table 3, p. 4, row 5 |  |
| 1293 | (β-Ti) + L = AgTi | L: Ti 0.94; AgTi: Ti 0.5 | experimental | [2] Gierlotka 2023; _cites Eremenko 1969_ [doi](https://doi.org/10.1007/bf00775520) | Table 1, p. 2, row 4 |  |
| 1293 | peritectic: L + β(Ti) -> (AgTi) | L: Ti 0.06; β(Ti): Ti 0.835; (AgTi): Ti 0.501 | model | [1] Li 2005 | Table 3, p. 4, row 4 |  |
| 1290 | peritectic |  | experimental | [1] Li 2005; _cites McQuillan 1960_ | p. 5 | “The type of the invariant reaction involving (Ag), liquid and (AgTi) was questionable. McQuillan \[9\] reported that the reaction is of peritectic type and occurs at 1290 K.” |
| 1290 | peritectic: L + β(Ti) -> (AgTi) | L: Ti 0.1; β(Ti): Ti 0.85; (AgTi): Ti 0.5 | experimental | [1] Li 2005; _cites McQuillan 1960_ | Table 3, p. 4, row 6 |  |
| 1290 | (β-Ti) + L = AgTi | (β-Ti): Ti 0.15; L: Ti 0.9; AgTi: Ti 0.5 | experimental | [2] Gierlotka 2023; _cites McQuilian 1960_ | Table 1, p. 2, row 3 |  |
| 1290 | peritectic |  | experimental | [1] Li 2005; _cites McQuillan 1960_ | p. 2 | “The type of the reaction involving (Ag), liquid and (AgTi) is difficult to determine experimentally. McQuillan \[9\] reported that the reaction was of peritectic type and occurred at 1290 K.” |
| 1289 | L + (β Ti) = AgTi | L: Ti 0.059; (β Ti): Ti 0.835; AgTi: Ti 0.5 | model | [2] Gierlotka 2023; _cites Li 2005_ [doi](https://doi.org/10.1016/j.calphad.2005.09.002) | Table 5, p. 5, row 2 |  |
| 1273 | (β-Ti) + L = AgTi | AgTi: Ti 0.5 | experimental | [2] Gierlotka 2023; _cites Deccecco 1953_ | Table 1, p. 2, row 1 |  |
| 1237 | L + AgTi = (Ag) | L: Ti 0.042; AgTi: Ti 0.5; (Ag): Ti 0.047 | model | [2] Gierlotka 2023; _cites Li 2005_ [doi](https://doi.org/10.1016/j.calphad.2005.09.002) | Table 5, p. 5, row 11 |  |
| 1235 | L + AgTi = (Ag) | L: Ti 0.039; AgTi: Ti 0.5; (Ag): Ti 0.043 | model | [2] Gierlotka 2023 | Table 5, p. 5, row 10 |  |
| 1233 | eutectic: L -> (Ag) + (AgTi) | L: Ti 0.0413; (Ag): Ti 0.0376; (AgTi): Ti 0.493 | model | [1] Li 2005 | Table 3, p. 4, row 1 |  |
| 1232 | L = AgTi + (Ag) | L: Ti 0.95; AgTi: Ti 0.5; (Ag): Ti 0.95 | unspecified | [2] Gierlotka 2023; _cites Murray 1983_ [doi](https://doi.org/10.1007/bf02884876) | Table 1, p. 2, row 5 |  |
| 1232 | eutectic: L -> (Ag) + (AgTi) | L: Ti 0.05; (Ag): Ti 0.05; (AgTi): Ti 0.5 | experimental | [1] Li 2005; _cites Eremenko 1969_ | Table 3, p. 4, row 2 |  |
| 1232 | L = (Ag) + AgTi | L: Ti 0.061; (Ag): Ti 0.057; AgTi: Ti 0.5 | model | [2] Gierlotka 2023; _cites Arroyave 2004_ | Table 5, p. 5, row 12 |  |
| 1218 | (β-Ti) + AgTi = AgTi2 | AgTi: Ti 0.5; AgTi2: Ti 0.66 | experimental | [2] Gierlotka 2023; _cites Eremenko 1969_ [doi](https://doi.org/10.1007/bf00775520) | Table 1, p. 2, row 9 |  |
| 1218 | peritectoid: β(Ti) + (AgTi) -> AgTi2 | β(Ti): Ti 0.872; (AgTi): Ti 0.51; AgTi2: Ti 0.667 | experimental | [1] Li 2005; _cites Eremenko 1969_ | Table 3, p. 4, row 8 |  |
| 1216 | AgTi + (β Ti) = AgTi2 | AgTi: Ti 0.5; (β Ti): Ti 0.885; AgTi2: Ti 0.667 | model | [2] Gierlotka 2023; _cites Arroyave 2004_ | Table 5, p. 5, row 6 |  |
| 1213 | (β-Ti) + AgTi = AgTi2 | (β-Ti): Ti 0.117; AgTi: Ti 0.5; AgTi2: Ti 0.66 | experimental | [2] Gierlotka 2023; _cites Plichta 1977_ | Table 1, p. 2, row 6 |  |
| 1213 | peritectoid: β(Ti) + (AgTi) -> AgTi2 | β(Ti): Ti 0.886; (AgTi): Ti 0.51; AgTi2: Ti 0.667 | model | [1] Li 2005 | Table 3, p. 4, row 7 |  |
| 1212 | AgTi + (β Ti) = AgTi2 | AgTi: Ti 0.5; (β Ti): Ti 0.889; AgTi2: Ti 0.667 | model | [2] Gierlotka 2023 | Table 5, p. 5, row 4 |  |
| 1203 | (β-Ti) + AgTi = AgTi2 | (β-Ti): Ti 0.12; AgTi: Ti 0.5; AgTi2: Ti 0.66 | experimental | [2] Gierlotka 2023; _cites McQuilian 1960_ | Table 1, p. 2, row 8 |  |
| 1203 | peritectoid: β(Ti) + (AgTi) -> AgTi2 | β(Ti): Ti 0.88; (AgTi): Ti 0.52; AgTi2: Ti 0.667 | experimental | [1] Li 2005; _cites McQuillan 1960_ | Table 3, p. 4, row 9 |  |
| 1173 | (β-Ti) + AgTi = AgTi2 | (β-Ti): Ti 0.1; AgTi: Ti 0.5; AgTi2: Ti 0.66 | experimental | [2] Gierlotka 2023; _cites Adenstedt 1953_ [doi](https://doi.org/10.21236/ad0018321) | Table 1, p. 2, row 7 |  |
| 1133 | eutectoid: β(Ti) -> AgTi2 + α(Ti) | β(Ti): Ti 0.924; AgTi2: Ti 0.667; α(Ti): Ti 0.953 | experimental | [1] Li 2005; _cites Plichta 1978_ [doi](https://doi.org/10.1016/0001-6160%2878%2990014-7) | Table 3, p. 4, row 14 |  |
| 1129 | (β Ti) = AgTi2 + (α Ti) | (β Ti): Ti 0.924; AgTi2: Ti 0.667; (α Ti): Ti 0.931 | model | [2] Gierlotka 2023; _cites Li 2005_ [doi](https://doi.org/10.1016/j.calphad.2005.09.002) | Table 5, p. 5, row 8 |  |
| 1128 | (β-Ti) = (α-Ti) + AgTi2 | (β-Ti): Ti 0.076; (α-Ti): Ti 0.047; AgTi2: Ti 0.66 | unspecified | [2] Gierlotka 2023; _cites Murray 1983_ [doi](https://doi.org/10.1007/bf02884876) | Table 1, p. 2, row 10 |  |
| 1128 | eutectoid: β(Ti) -> AgTi2 + α(Ti) | β(Ti): Ti 0.885; AgTi2: Ti 0.72; α(Ti): Ti 0.93 | experimental | [1] Li 2005; _cites Worner 1953_ | Table 3, p. 4, row 11 |  |
| 1127 | eutectoid: β(Ti) -> AgTi2 + α(Ti) | β(Ti): Ti 0.926; AgTi2: Ti 0.667; α(Ti): Ti 0.933 | model | [1] Li 2005 | Table 3, p. 4, row 10 |  |
| 1126 | (β Ti) = AgTi2 + (α Ti) | (β Ti): Ti 0.933; AgTi2: Ti 0.667; (α Ti): Ti 0.958 | model | [2] Gierlotka 2023; _cites Arroyave 2004_ | Table 5, p. 5, row 9 |  |
| 1124 | eutectoid: β(Ti) -> AgTi2 + α(Ti) | β(Ti): Ti 0.916; AgTi2: Ti 0.667; α(Ti): Ti 0.958 | experimental | [1] Li 2005; _cites Eremenko 1969_ | Table 3, p. 4, row 12 |  |
| 1122 | eutectoid: β(Ti) -> AgTi2 + α(Ti) | β(Ti): Ti 0.917; AgTi2: Ti 0.667; α(Ti): Ti 0.958 | experimental | [1] Li 2005; _cites Adenstedt 1953_ | Table 3, p. 4, row 13 |  |

## Formation enthalpies

Literature values in kJ/mol-atom where the per-atom basis is known. DFT columns: the lowest-energy entry at the same composition (Materials Project 2026.04.13, OQMD v1.8; different energy references, never averaged), from [dft_parity.json](https://data.orchid-project.org/literature/dft_parity.json).

Table: Enthalpies of formation, Ag–Ti system (2)

| Phase | Compound | Value | T (K) | Class | MP DFT (kJ/mol-atom) | OQMD DFT (kJ/mol-atom) | Source | Location | Quote |
|---|---|---:|---:|---|---:|---:|---|---|---|
| — |  | -2.3 unspecified ± 1.1 | 298.15 | experimental |  |  | [1] Li 2005; _cites Meschel 2003_ [doi](https://doi.org/10.1016/s0925-8388%2802%2900983-0) | p. 3 | “The standard enthalpies of formation of the compounds AgTi and AgTi2 have been measured by high temperature direct synthesis calorimetry at 1372 K \[18\]. The experimental results are -1.6 ± 2.4 and -2.3 ± 1.1 kJ/mol of atoms for AgTi and AgTi2 respectively.” |
| — |  | -1.6 unspecified ± 2.4 | 298.15 | experimental |  |  | [1] Li 2005; _cites Meschel 2003_ [doi](https://doi.org/10.1016/s0925-8388%2802%2900983-0) | p. 3 | “The standard enthalpies of formation of the compounds AgTi and AgTi2 have been measured by high temperature direct synthesis calorimetry at 1372 K \[18\]. The experimental results are -1.6 ± 2.4 and -2.3 ± 1.1 kJ/mol of atoms for AgTi and AgTi2 respectively.” |

## Other properties

### Phase transition (1)

Table: Phase transition, Ag–Ti system

| Property | Value | T (K) | Phases / composition | Class | Source | Location | Quote |
|---|---:|---:|---|---|---|---|---|
| Phase transition | 1203 K | 1203 | β(Ti) + (AgTi) → AgTi2 | experimental | [1] Li 2005; _cites McQuillan 1960_ | p. 2 | “The peritectoid reaction β(Ti) + (AgTi) → AgTi2 occurred at 1203 K or 1218 ± 5 K according to the results of McQuillan \[9\] or Eremenko et al. \[10\] respectively.” |

### Phase equilibrium (7)

Table: Phase equilibrium, Ag–Ti system

| Property | Value | T (K) | Phases / composition | Class | Source | Location | Quote |
|---|---:|---:|---|---|---|---|---|
| Phase composition |  | 1023 | (Ag) + TiAg; _(Ag): Ag 0.9696, Ti 0.0304; TiAg: Ag 0.5117, Ti 0.4883_ | experimental | [1] Li 2005 | Table 2, p. 3, row 1 |  |
| Phase composition |  | 1023 | Ti2Ag + α(Ti); _Ti2Ag: Ag 0.3307, Ti 0.6693; α(Ti): Ag 0.0234, Ti 0.9766_ | experimental | [1] Li 2005 | Table 2, p. 3, row 3 |  |
| Phase composition |  | 1023 | TiAg + Ti2Ag; _TiAg: Ag 0.4785, Ti 0.5215; Ti2Ag: Ag 0.3307, Ti 0.6693_ | experimental | [1] Li 2005 | Table 2, p. 3, row 2 |  |
| Phase composition |  | 1253 | L + TiAg; _L: Ag 0.9636, Ti 0.0364; TiAg: Ag 0.5021, Ti 0.4979_ | experimental | [1] Li 2005 | Table 2, p. 3, row 4 |  |
| Phase composition |  | 1253 | TiAg + β(Ti); _TiAg: Ag 0.4986, Ti 0.5014; β(Ti): Ag 0.1516, Ti 0.8484_ | experimental | [1] Li 2005 | Table 2, p. 3, row 5 |  |
| Phase composition |  | 1373 | L + β(Ti); _L: Ag 0.937, Ti 0.063; β(Ti): Ag 0.1665, Ti 0.8335_ | experimental | [1] Li 2005 | Table 2, p. 3, row 6 |  |
| Phase composition |  | 1473 | L + β(Ti); _L: Ag 0.875, Ti 0.125; β(Ti): Ag 0.1923, Ti 0.8077_ | experimental | [1] Li 2005 | Table 2, p. 3, row 7 |  |

### Crystal structure (29)

Table: Crystal structure, Ag–Ti system

| Property | Value | T (K) | Phases / composition | Class | Source | Location | Quote |
|---|---:|---:|---|---|---|---|---|
| Lattice a | 2.889 Å | 0 | (Ag); _alloy: Ti 0_ | unspecified | [2] Gierlotka 2023 | Table 3, p. 3, row 9 |  |
| Lattice a | 2.878 Å | 0 | (Ag); _alloy: Ti 0_ | unspecified | [2] Gierlotka 2023 | Table 3, p. 3, row 8 |  |
| Lattice a | 2.932 Å | 0 | (Ag); _alloy: Ti 0_ | unspecified | [2] Gierlotka 2023 | Table 3, p. 3, row 6 |  |
| Lattice a | 2.888 Å | 0 | (Ag); _alloy: Ti 0_ | unspecified | [2] Gierlotka 2023 | Table 3, p. 3, row 7 |  |
| Lattice a | 2.9 Å | 0 | AgTi; _alloy: Ti 0.5_ | unspecified | [2] Gierlotka 2023 | Table 3, p. 3, row 17 |  |
| Lattice a | 2.904 Å | 0 | AgTi; _alloy: Ti 0.5_ | unspecified | [2] Gierlotka 2023 | Table 3, p. 3, row 14 |  |
| Lattice a | 2.96 Å | 0 | AgTi2; _alloy: Ti 0.666667_ | unspecified | [2] Gierlotka 2023 | Table 3, p. 3, row 13 |  |
| Lattice a | 2.95 Å | 0 | AgTi2; _alloy: Ti 0.666667_ | unspecified | [2] Gierlotka 2023 | Table 3, p. 3, row 11 |  |
| Lattice a | 2.909 Å | 0 | AgTi2; _alloy: Ti 0.666667_ | unspecified | [2] Gierlotka 2023 | Table 3, p. 3, row 10 |  |
| Lattice b | 2.889 Å | 0 | (Ag); _alloy: Ti 0_ | unspecified | [2] Gierlotka 2023 | Table 3, p. 3, row 9 |  |
| Lattice b | 2.878 Å | 0 | (Ag); _alloy: Ti 0_ | unspecified | [2] Gierlotka 2023 | Table 3, p. 3, row 8 |  |
| Lattice b | 2.932 Å | 0 | (Ag); _alloy: Ti 0_ | unspecified | [2] Gierlotka 2023 | Table 3, p. 3, row 6 |  |
| Lattice b | 2.888 Å | 0 | (Ag); _alloy: Ti 0_ | unspecified | [2] Gierlotka 2023 | Table 3, p. 3, row 7 |  |
| Lattice b | 2.9 Å | 0 | AgTi; _alloy: Ti 0.5_ | unspecified | [2] Gierlotka 2023 | Table 3, p. 3, row 17 |  |
| Lattice b | 2.904 Å | 0 | AgTi; _alloy: Ti 0.5_ | unspecified | [2] Gierlotka 2023 | Table 3, p. 3, row 14 |  |
| Lattice b | 2.96 Å | 0 | AgTi2; _alloy: Ti 0.666667_ | unspecified | [2] Gierlotka 2023 | Table 3, p. 3, row 13 |  |
| Lattice b | 2.95 Å | 0 | AgTi2; _alloy: Ti 0.666667_ | unspecified | [2] Gierlotka 2023 | Table 3, p. 3, row 11 |  |
| Lattice b | 2.909 Å | 0 | AgTi2; _alloy: Ti 0.666667_ | unspecified | [2] Gierlotka 2023 | Table 3, p. 3, row 10 |  |
| Lattice c | 2.889 Å | 0 | (Ag); _alloy: Ti 0_ | unspecified | [2] Gierlotka 2023 | Table 3, p. 3, row 9 |  |
| Lattice c | 2.878 Å | 0 | (Ag); _alloy: Ti 0_ | unspecified | [2] Gierlotka 2023 | Table 3, p. 3, row 8 |  |
| Lattice c | 2.932 Å | 0 | (Ag); _alloy: Ti 0_ | unspecified | [2] Gierlotka 2023 | Table 3, p. 3, row 6 |  |
| Lattice c | 2.888 Å | 0 | (Ag); _alloy: Ti 0_ | unspecified | [2] Gierlotka 2023 | Table 3, p. 3, row 7 |  |
| Lattice c | 8.15 Å | 0 | AgTi; _alloy: Ti 0.5_ | unspecified | [2] Gierlotka 2023 | Table 3, p. 3, row 17 |  |
| Lattice c | 8.12 Å | 0 | AgTi; _alloy: Ti 0.5_ | unspecified | [2] Gierlotka 2023 | Table 3, p. 3, row 16 |  |
| Lattice c | 8.14 Å | 0 | AgTi; _alloy: Ti 0.5_ | unspecified | [2] Gierlotka 2023 | Table 3, p. 3, row 15 |  |
| Lattice c | 8.225 Å | 0 | AgTi; _alloy: Ti 0.5_ | unspecified | [2] Gierlotka 2023 | Table 3, p. 3, row 14 |  |
| Lattice c | 11.85 Å | 0 | AgTi2; _alloy: Ti 0.666667_ | unspecified | [2] Gierlotka 2023 | Table 3, p. 3, row 13 |  |
| Lattice c | 12.183 Å | 0 | AgTi2; _alloy: Ti 0.666667_ | unspecified | [2] Gierlotka 2023 | Table 3, p. 3, row 10 |  |
| Lattice c | 11.82 Å | 0 | AgTi2; _alloy: Ti 0.666667_ | unspecified | [2] Gierlotka 2023 | Table 3, p. 3, row 12 |  |

## Sources

Reporting papers the values were read from (a value cited from another work names that work in its row).

1. Mei Li, Changrong Li, Fuming Wang, Weijing Zhang, Experimental study and thermodynamic assessment of the Ag–Ti system, Calphad 29, 269-275 (2005). [doi:10.1016/j.calphad.2005.09.002](https://doi.org/10.1016/j.calphad.2005.09.002)
2. Wojciech Gierlotka, Adam Dębski, Władysław Gąsior, Marek Polański, Computational approach to the Ag-Ti system, Computational Materials Science 230, 112519 (2023). [doi:10.1016/j.commatsci.2023.112519](https://doi.org/10.1016/j.commatsci.2023.112519)

## Please cite

- R. Arróyave, J. Saal, D. Shin, ORCHID literature values (version 2026.10; Version 1, machine-extracted), Zenodo (2026). https://doi.org/10.5281/zenodo.PENDING-literature
- R. Arróyave, J. Saal, D. Shin, ORCHID calculated binary phase diagrams (version 2026.10), Zenodo (2026). https://doi.org/10.5281/zenodo.PENDING-phase-diagrams
- R. Arróyave, J. Saal, D. Shin, ORCHID binary convex hulls (Materials Project, OQMD, assessed CALPHAD) (version 2026.10), Zenodo (2026). https://doi.org/10.5281/zenodo.PENDING-hulls
- R. Arróyave, J. Saal, D. Shin, ORCHID data (version 2026.10; Version 1, machine-extracted), Zenodo (2026). https://doi.org/10.5281/zenodo.PENDING-orchid-data

Also cite the original source of every value you use (paper_citation / paper_doi, and cited_dois for values the paper cites from earlier work); B. Hallstedt, The SGTE collection of binary datasets, Calphad 89 (2025) 102833, https://doi.org/10.1016/j.calphad.2025.102833 (CC BY 4.0), and the original assessment named in each file; A. Jain et al., The Materials Project: A materials genome approach to accelerating materials innovation, APL Materials 1 (2013) 011002, https://doi.org/10.1063/1.4812323 (CC BY 4.0); J. E. Saal et al., JOM 65 (2013) 1501, https://doi.org/10.1007/s11837-013-0755-4 and S. Kirklin et al., npj Comput. Mater. 1 (2015) 15010, https://doi.org/10.1038/npjcompumats.2015.10 (CC BY 4.0).

Version 1, machine-extracted: values were read from papers by language-model readers constrained to quote their source and checked automatically (quote verification, field-placement rule, printed-page sign checks, DFT and Kim et al. 2017 cross-checks); a hand-checked precision sample is in progress.

```bibtex
@misc{orchid_literature_2026,
  author    = {Arr{\'o}yave, Raymundo and Saal, James and Shin, Dongwon},
  title     = {{ORCHID literature values}},
  version   = {2026.10},
  publisher = {Zenodo},
  year      = {2026},
  doi       = {10.5281/zenodo.PENDING-literature},
  url       = {https://doi.org/10.5281/zenodo.PENDING-literature},
  note      = {Version 1, machine-extracted}
}

@misc{orchid_phase_diagrams_2026,
  author    = {Arr{\'o}yave, Raymundo and Saal, James and Shin, Dongwon},
  title     = {{ORCHID calculated binary phase diagrams}},
  version   = {2026.10},
  publisher = {Zenodo},
  year      = {2026},
  doi       = {10.5281/zenodo.PENDING-phase-diagrams},
  url       = {https://doi.org/10.5281/zenodo.PENDING-phase-diagrams}
}

@misc{orchid_hulls_2026,
  author    = {Arr{\'o}yave, Raymundo and Saal, James and Shin, Dongwon},
  title     = {{ORCHID binary convex hulls (Materials Project, OQMD, assessed CALPHAD)}},
  version   = {2026.10},
  publisher = {Zenodo},
  year      = {2026},
  doi       = {10.5281/zenodo.PENDING-hulls},
  url       = {https://doi.org/10.5281/zenodo.PENDING-hulls}
}

@misc{orchid_data_2026,
  author    = {Arr{\'o}yave, Raymundo and Saal, James and Shin, Dongwon},
  title     = {{ORCHID data}},
  version   = {2026.10},
  publisher = {Zenodo},
  year      = {2026},
  doi       = {10.5281/zenodo.PENDING-orchid-data},
  url       = {https://doi.org/10.5281/zenodo.PENDING-orchid-data},
  note      = {Version 1, machine-extracted}
}
```

---

Derived data CC BY 4.0 ([licence](https://creativecommons.org/licenses/by/4.0/)): cite ORCHID ([CITATION.cff](https://data.orchid-project.org/CITATION.cff)) and the original sources. Quotes are short excerpts kept so that each value can be checked; they remain under the publishers' copyright and are not relicensed. Source papers, page images and full text are not redistributed. Field reference: [SCHEMA.md](https://data.orchid-project.org/literature/SCHEMA.md). Machine-readable guide: [llms.txt](https://data.orchid-project.org/llms.txt).
