Repository: orchid-calphad/orchid-data

# ORCHID data

Open data of the **ORCHID** project (Open Repository for CALPHAD Hypotheses, Intelligence, and Discovery),
served at <https://data.orchid-project.org> and browsable at <https://orchid-project.org>.

**Release v2026.10. Version 1, machine-extracted: values were read from papers by language-model readers constrained to quote their source and checked automatically (quote verification, field-placement rule, printed-page sign checks, DFT and Kim et al. 2017 cross-checks); a hand-checked precision sample is in progress.**

| Folder | Content |
|---|---|

File: systems/AG-TL.md
# Ag–Tl system

> Ag–Tl system: 0 accepted literature values (none) and 1 calculated phase diagram(s) from ORCHID, each value with evidence class, source, page and quote.

HTML: https://data.orchid-project.org/systems/AG-TL.html · Markdown: https://data.orchid-project.org/systems/AG-TL.md

0 accepted literature values from 0 paper(s); 1 calculated phase diagram(s).

Data: [interactive phase diagram](https://orchid-project.org/phase-diagrams/#AG-TL/AgTl-98Luk-LB.json) · [phases (4)](https://data.orchid-project.org/phases/pages/AG-TL.html) · [papers (bibliography)](https://data.orchid-project.org/bibliography/pages/systems/AG-TL.html) · [Markdown](https://data.orchid-project.org/systems/AG-TL.md)

## Calculated phase diagrams

Binary phase diagrams calculated with pycalphad 0.11.2 from the SGTE binary collection (Hallstedt 2025, CC BY 4.0). Evidence class: model.

Table: Assessments with a calculated phase diagram

| TDB file | Assessment | SHA-256 | Links |
|---|---|---|---|
| AgTl-98Luk-LB.tdb | H.L. Lukas, unpublished, 1998. | `0a701e10b042049e99d1537e0a724768b7500d19babf1e44d4ff558ddf02a686` | [viewer](https://orchid-project.org/phase-diagrams/#AG-TL/AgTl-98Luk-LB.json) · [TDB](https://orchid-project.org/data/databases/sgte-binary/AgTl-98Luk-LB.tdb) · [JSON](https://data.orchid-project.org/phase-diagrams/sgte/AgTl-98Luk-LB.json) |

Table: Calculated three-phase invariants (model, mole fraction of the second component)

| TDB file | T (K) | Phases at the invariant |
|---|---:|---|
| AgTl-98Luk-LB.tdb | 562.43 | FCC_A1 (x(Tl) 0.04586) + LIQUID (x(Tl) 0.97649) + BCC_A2 (x(Tl) 0.99999) |
| AgTl-98Luk-LB.tdb | 562.43 | FCC_A1 (x(Tl) 0.04586) + LIQUID (x(Tl) 0.97648) + BCC_A2 (x(Tl) 0.99999) |
| AgTl-98Luk-LB.tdb | 507.02 | FCC_A1 (x(Tl) 0.02977) + HCP_A3 (x(Tl) 0.99999) + BCC_A2 (x(Tl) 1) |
| AgTl-98Luk-LB.tdb | 507.02 | FCC_A1 (x(Tl) 0.02976) + HCP_A3 (x(Tl) 0.99999) + BCC_A2 (x(Tl) 1) |

Convex hulls: [Materials Project DFT hull](https://data.orchid-project.org/hulls/dft-mp/AG/AG-TL.json) · [OQMD DFT hull](https://data.orchid-project.org/hulls/dft-oqmd/AG/AG-TL.json)

## Please cite

- R. Arróyave, J. Saal, D. Shin, ORCHID-Diagrams: calculated binary phase diagrams (version 2026.10), Zenodo (2026). https://doi.org/10.5281/zenodo.PENDING-phase-diagrams
- R. Arróyave, J. Saal, D. Shin, ORCHID-Hulls: binary convex hulls (Materials Project, OQMD, assessed CALPHAD) (version 2026.10), Zenodo (2026). https://doi.org/10.5281/zenodo.PENDING-hulls
- R. Arróyave, J. Saal, D. Shin, ORCHID data: umbrella record of the ORCHID datasets (version 2026.10; Version 1, machine-extracted), Zenodo (2026). https://doi.org/10.5281/zenodo.PENDING-orchid-data

Also cite B. Hallstedt, The SGTE collection of binary datasets, Calphad 89 (2025) 102833, https://doi.org/10.1016/j.calphad.2025.102833 (CC BY 4.0), and the original assessment named in each file; A. Jain et al., The Materials Project: A materials genome approach to accelerating materials innovation, APL Materials 1 (2013) 011002, https://doi.org/10.1063/1.4812323 (CC BY 4.0); J. E. Saal et al., JOM 65 (2013) 1501, https://doi.org/10.1007/s11837-013-0755-4 and S. Kirklin et al., npj Comput. Mater. 1 (2015) 15010, https://doi.org/10.1038/npjcompumats.2015.10 (CC BY 4.0); the original source of every value you use (paper_citation / paper_doi, and cited_dois for values the paper cites from earlier work).

Version 1, machine-extracted: values were read from papers by language-model readers constrained to quote their source and checked automatically (quote verification, field-placement rule, printed-page sign checks, DFT and Kim et al. 2017 cross-checks); a hand-checked precision sample is in progress.

```bibtex
@misc{orchid_phase_diagrams_2026,
  author    = {Arr{\'o}yave, Raymundo and Saal, James and Shin, Dongwon},
  title     = {{ORCHID-Diagrams: calculated binary phase diagrams}},
  version   = {2026.10},
  publisher = {Zenodo},
  year      = {2026},
  doi       = {10.5281/zenodo.PENDING-phase-diagrams},
  url       = {https://doi.org/10.5281/zenodo.PENDING-phase-diagrams}
}

@misc{orchid_hulls_2026,
  author    = {Arr{\'o}yave, Raymundo and Saal, James and Shin, Dongwon},
  title     = {{ORCHID-Hulls: binary convex hulls (Materials Project, OQMD, assessed CALPHAD)}},
  version   = {2026.10},
  publisher = {Zenodo},
  year      = {2026},
  doi       = {10.5281/zenodo.PENDING-hulls},
  url       = {https://doi.org/10.5281/zenodo.PENDING-hulls}
}

@misc{orchid_data_2026,
  author    = {Arr{\'o}yave, Raymundo and Saal, James and Shin, Dongwon},
  title     = {{ORCHID data: umbrella record of the ORCHID datasets}},
  version   = {2026.10},
  publisher = {Zenodo},
  year      = {2026},
  doi       = {10.5281/zenodo.PENDING-orchid-data},
  url       = {https://doi.org/10.5281/zenodo.PENDING-orchid-data},
  note      = {Version 1, machine-extracted}
}
```

---

Derived data CC BY 4.0 ([licence](https://creativecommons.org/licenses/by/4.0/)): cite ORCHID ([CITATION.cff](https://data.orchid-project.org/CITATION.cff)) and the original sources. Quotes are short excerpts kept so that each value can be checked; they remain under the publishers' copyright and are not relicensed. Source papers, page images and full text are not redistributed. Field reference: [SCHEMA.md](https://data.orchid-project.org/literature/SCHEMA.md). Machine-readable guide: [llms.txt](https://data.orchid-project.org/llms.txt). Found an error? The report link of a value (Markdown: its id, ORC-..., in the Location column) opens a pre-filled GitHub issue, https://github.com/orchid-calphad/orchid-data/issues/new?template=report-value-error.yml&record_id=\<id>, carrying only the record id, source and value; [how to contribute](https://orchid-project.org/contribute/).

File: systems/AG-W.md
# Ag–W system

> Ag–W system: 0 accepted literature values (none) and 2 calculated phase diagram(s) from ORCHID, each value with evidence class, source, page and quote.

HTML: https://data.orchid-project.org/systems/AG-W.html · Markdown: https://data.orchid-project.org/systems/AG-W.md

0 accepted literature values from 0 paper(s); 2 calculated phase diagram(s).

Data: [interactive phase diagram](https://orchid-project.org/phase-diagrams/#AG-W/AgW-04Kor.json) · [phases (5)](https://data.orchid-project.org/phases/pages/AG-W.html) · [papers (bibliography)](https://data.orchid-project.org/bibliography/pages/systems/AG-W.html) · [Markdown](https://data.orchid-project.org/systems/AG-W.md)

## Calculated phase diagrams

Binary phase diagrams calculated with pycalphad 0.11.2 from the SGTE binary collection (Hallstedt 2025, CC BY 4.0). Evidence class: model.

Table: Assessments with a calculated phase diagram

| TDB file | Assessment | SHA-256 | Links |
|---|---|---|---|
| AgW-04Kor.tdb | J. Korb, unpublished, GTT, 2004. | `212303e11572f78ffda6e70beb17857dd54a9bc5dd34bff3bc2947233cf4065f` | [viewer](https://orchid-project.org/phase-diagrams/#AG-W/AgW-04Kor.json) · [TDB](https://orchid-project.org/data/databases/sgte-binary/AgW-04Kor.tdb) · [JSON](https://data.orchid-project.org/phase-diagrams/sgte/AgW-04Kor.json) |
| AgW-88Vij-LB.tdb | M. Vijayakumar, A.M. Sriramamurthy, S.V. Nagender Naidu, Calphad, 12, 177-84(1988). [doi:10.1016/0364-5916(88)90019-3](https://doi.org/10.1016/0364-5916%2888%2990019-3) | `42fe9139c5ec2c0641f92225981aec8b9d66cba4021f0a5b6f53c07bfec1c759` | [viewer](https://orchid-project.org/phase-diagrams/#AG-W/AgW-88Vij-LB.json) · [TDB](https://orchid-project.org/data/databases/sgte-binary/AgW-88Vij-LB.tdb) · [JSON](https://data.orchid-project.org/phase-diagrams/sgte/AgW-88Vij-LB.json) |

Table: Calculated three-phase invariants (model, mole fraction of the second component)

| TDB file | T (K) | Phases at the invariant |
|---|---:|---|
| AgW-04Kor.tdb | 3694.89 | GAS (x(W) 5.000e-5) + LIQUID (x(W) 0.99999) + BCC_A2 (x(W) 1) |
| AgW-04Kor.tdb | 3694.89 | GAS (x(W) 5.000e-5) + LIQUID (x(W) 0.99999) + BCC_A2 (x(W) 1) |
| AgW-04Kor.tdb | 2429.97 | GAS (x(W) 0) + LIQUID (x(W) 6.100e-4) + BCC_A2 (x(W) 0.99989) |
| AgW-04Kor.tdb | 1235.19 | LIQUID (x(W) 4.400e-4) + FCC_A1 (x(W) 6.700e-4) + BCC_A2 (x(W) 0.99998) |
| AgW-04Kor.tdb | 1235.19 | LIQUID (x(W) 4.400e-4) + FCC_A1 (x(W) 6.700e-4) + BCC_A2 (x(W) 0.99998) |
| AgW-88Vij-LB.tdb | 3694.81 | GAS (x(W) 5.000e-5) + LIQUID (x(W) 0.99991) + BCC_A2 (x(W) 0.99996) |
| AgW-88Vij-LB.tdb | 3694.81 | GAS (x(W) 5.000e-5) + LIQUID (x(W) 0.99991) + BCC_A2 (x(W) 0.99996) |
| AgW-88Vij-LB.tdb | 2429.89 | GAS (x(W) 0) + LIQUID (x(W) 1.800e-4) + BCC_A2 (x(W) 0.99981) |
| AgW-88Vij-LB.tdb | 1234.93 | LIQUID (x(W) 0) + FCC_A1 (x(W) 0) + BCC_A2 (x(W) 1) |

Convex hulls: [Materials Project DFT hull](https://data.orchid-project.org/hulls/dft-mp/AG/AG-W.json) · [OQMD DFT hull](https://data.orchid-project.org/hulls/dft-oqmd/AG/AG-W.json) · [CALPHAD hull AgW-88Vij-LB](https://data.orchid-project.org/hulls/calphad-sgte/AG/AG-W--AgW-88Vij-LB.json)

## Please cite

- R. Arróyave, J. Saal, D. Shin, ORCHID calculated binary phase diagrams (version 2026.10), Zenodo (2026). https://doi.org/10.5281/zenodo.PENDING-phase-diagrams
- R. Arróyave, J. Saal, D. Shin, ORCHID binary convex hulls (Materials Project, OQMD, assessed CALPHAD) (version 2026.10), Zenodo (2026). https://doi.org/10.5281/zenodo.PENDING-hulls
- R. Arróyave, J. Saal, D. Shin, ORCHID data (version 2026.10; Version 1, machine-extracted), Zenodo (2026). https://doi.org/10.5281/zenodo.PENDING-orchid-data

Also cite B. Hallstedt, The SGTE collection of binary datasets, Calphad 89 (2025) 102833, https://doi.org/10.1016/j.calphad.2025.102833 (CC BY 4.0), and the original assessment named in each file; A. Jain et al., The Materials Project: A materials genome approach to accelerating materials innovation, APL Materials 1 (2013) 011002, https://doi.org/10.1063/1.4812323 (CC BY 4.0); J. E. Saal et al., JOM 65 (2013) 1501, https://doi.org/10.1007/s11837-013-0755-4 and S. Kirklin et al., npj Comput. Mater. 1 (2015) 15010, https://doi.org/10.1038/npjcompumats.2015.10 (CC BY 4.0); the original source of every value you use (paper_citation / paper_doi, and cited_dois for values the paper cites from earlier work).

Version 1, machine-extracted: values were read from papers by language-model readers constrained to quote their source and checked automatically (quote verification, field-placement rule, printed-page sign checks, DFT and Kim et al. 2017 cross-checks); a hand-checked precision sample is in progress.

```bibtex
@misc{orchid_phase_diagrams_2026,
  author    = {Arr{\'o}yave, Raymundo and Saal, James and Shin, Dongwon},
  title     = {{ORCHID calculated binary phase diagrams}},
  version   = {2026.10},
  publisher = {Zenodo},
  year      = {2026},
  doi       = {10.5281/zenodo.PENDING-phase-diagrams},
  url       = {https://doi.org/10.5281/zenodo.PENDING-phase-diagrams}
}

@misc{orchid_hulls_2026,
  author    = {Arr{\'o}yave, Raymundo and Saal, James and Shin, Dongwon},
  title     = {{ORCHID binary convex hulls (Materials Project, OQMD, assessed CALPHAD)}},
  version   = {2026.10},
  publisher = {Zenodo},
  year      = {2026},
  doi       = {10.5281/zenodo.PENDING-hulls},
  url       = {https://doi.org/10.5281/zenodo.PENDING-hulls}
}

@misc{orchid_data_2026,
  author    = {Arr{\'o}yave, Raymundo and Saal, James and Shin, Dongwon},
  title     = {{ORCHID data}},
  version   = {2026.10},
  publisher = {Zenodo},
  year      = {2026},
  doi       = {10.5281/zenodo.PENDING-orchid-data},
  url       = {https://doi.org/10.5281/zenodo.PENDING-orchid-data},
  note      = {Version 1, machine-extracted}
}
```

---

Derived data CC BY 4.0 ([licence](https://creativecommons.org/licenses/by/4.0/)): cite ORCHID ([CITATION.cff](https://data.orchid-project.org/CITATION.cff)) and the original sources. Each quoted sentence is reproduced under fair use so the value can be checked; source papers, page images and full text are not redistributed. Field reference: [SCHEMA.md](https://data.orchid-project.org/literature/SCHEMA.md). Machine-readable guide: [llms.txt](https://data.orchid-project.org/llms.txt).

File: systems/AG-Y.md
# Ag–Y system

> Ag–Y system: 28 accepted literature values (invariant reaction 28) and 1 calculated phase diagram(s) from ORCHID, each value with evidence class, source, page and quote.

HTML: https://data.orchid-project.org/systems/AG-Y.html · Markdown: https://data.orchid-project.org/systems/AG-Y.md

28 accepted literature values from 1 paper(s) (experimental 18, model 10); 1 calculated phase diagram(s).

Data: [JSON](https://data.orchid-project.org/literature/systems/AG-Y.json) · [CSV](https://data.orchid-project.org/systems/AG-Y.csv) · [interactive explorer](https://orchid-project.org/data-explorer/#AG-Y) · [interactive phase diagram](https://orchid-project.org/phase-diagrams/#AG-Y/AgY-09Wan.json) · [Markdown](https://data.orchid-project.org/systems/AG-Y.md)

Table: Accepted values by evidence class

| Evidence class | Values |
|---|---:|
| experimental | 18 |
| model | 10 |

Table: Accepted values by property group

| Property group | Values |
|---|---:|
| invariant reaction | 28 |

## Calculated phase diagrams

Binary phase diagrams calculated with pycalphad 0.11.2 from the SGTE binary collection (Hallstedt 2025, CC BY 4.0). Evidence class: model.

Table: Assessments with a calculated phase diagram

| TDB file | Assessment | SHA-256 | Links |
|---|---|---|---|
| AgY-09Wan.tdb | S.L. Wang, C.P. Wang, X.J. Liu, K. Ishida, J. Alloys Compd., 476, 187-92(2009). [doi:10.1016/j.jallcom.2008.09.053](https://doi.org/10.1016/j.jallcom.2008.09.053) | `9a9f86061fc3a45046069a579f6d2e1e5fbf0611ea2d869643b54df59ed71f9a` | [viewer](https://orchid-project.org/phase-diagrams/#AG-Y/AgY-09Wan.json) · [TDB](https://orchid-project.org/data/databases/sgte-binary/AgY-09Wan.tdb) · [JSON](https://data.orchid-project.org/phase-diagrams/sgte/AgY-09Wan.json) |

Table: Calculated three-phase invariants (model, mole fraction of the second component)

| TDB file | T (K) | Phases at the invariant |
|---|---:|---|
| AgY-09Wan.tdb | 1750.82 | LIQUID (x(Y) 0.98117) + BCC_A2 (x(Y) 0.99987) + HCP_A3 (x(Y) 0.99993) |
| AgY-09Wan.tdb | 1750.82 | LIQUID (x(Y) 0.98117) + BCC_A2 (x(Y) 0.99987) + HCP_A3 (x(Y) 0.99993) |
| AgY-09Wan.tdb | 1215.98 | AG2Y_C11B (x(Y) 0.33333) + LIQUID (x(Y) 0.37169) + AGY_B2 (x(Y) 0.5) |
| AgY-09Wan.tdb | 1215.98 | AG2Y_C11B (x(Y) 0.33333) + LIQUID (x(Y) 0.37168) + AGY_B2 (x(Y) 0.5) |
| AgY-09Wan.tdb | 1215.98 | AG2Y_C11B (x(Y) 0.33333) + LIQUID (x(Y) 0.37175) + AGY_B2 (x(Y) 0.5) |
| AgY-09Wan.tdb | 1174.27 | AG51Y14 (x(Y) 0.21538) + LIQUID (x(Y) 0.27) + AG2Y_C11B (x(Y) 0.33333) |
| AgY-09Wan.tdb | 1174.27 | AG51Y14 (x(Y) 0.21538) + LIQUID (x(Y) 0.27012) + AG2Y_C11B (x(Y) 0.33333) |
| AgY-09Wan.tdb | 1160.24 | AGY_B2 (x(Y) 0.5) + LIQUID (x(Y) 0.72912) + HCP_A3 (x(Y) 0.99995) |
| AgY-09Wan.tdb | 1160.24 | AGY_B2 (x(Y) 0.5) + LIQUID (x(Y) 0.72908) + HCP_A3 (x(Y) 0.99995) |
| AgY-09Wan.tdb | 1068.96 | FCC_A1 (x(Y) 0.01606) + LIQUID (x(Y) 0.10508) + AG51Y14 (x(Y) 0.21538) |
| AgY-09Wan.tdb | 1068.96 | FCC_A1 (x(Y) 0.01605) + LIQUID (x(Y) 0.10498) + AG51Y14 (x(Y) 0.21538) |

Convex hulls: [Materials Project DFT hull](https://data.orchid-project.org/hulls/dft-mp/AG/AG-Y.json) · [OQMD DFT hull](https://data.orchid-project.org/hulls/dft-oqmd/AG/AG-Y.json)

## Invariant reactions (literature)

Table: Invariant reactions reported in the literature for the Ag–Y system (28)

| T (K) | Reaction / phases | Compositions (mole fraction) | Class | Source | Location | Quote |
|---:|---|---|---|---|---|---|
| 1795.15 | congruent melting: L ↔ βY | βY: Y 1 | model | [1] Wang 2009 | Table 3, p. 3, row 3 |  |
| 1795.15 | congruent melting: L ↔ βY | βY: Y 1 | experimental | [1] Wang 2009; _cites Gschneidner 1983_ [doi](https://doi.org/10.1007/bf02868085) | Table 3, p. 3, row 1 |  |
| 1782.15 | congruent melting: L ↔ βY | βY: Y 1 | experimental | [1] Wang 2009; _cites Gebhardt 1964_ | Table 3, p. 3, row 2 |  |
| 1751.15 | polymorphic: βY ↔ αY | αY: Y 1 | experimental | [1] Wang 2009; _cites Gschneidner 1983_ [doi](https://doi.org/10.1007/bf02868085) | Table 3, p. 3, row 4 |  |
| 1751.15 | polymorphic: βY ↔ αY | αY: Y 1 | model | [1] Wang 2009 | Table 3, p. 3, row 5 |  |
| 1436.85 | congruent melting: L ↔ AgY | L: Y 0.5; AgY: Y 0.5 | model | [1] Wang 2009 | Table 3, p. 3, row 9 |  |
| 1433.15 | congruent melting: L ↔ AgY | L: Y 0.5; AgY: Y 0.5 | experimental | [1] Wang 2009; _cites Gebhardt 1964_ | Table 3, p. 3, row 8 |  |
| 1236.05 | congruent melting: L ↔ Ag2Y | L: Y 0.333; Ag2Y: Y 0.333 | model | [1] Wang 2009 | Table 3, p. 3, row 13 |  |
| 1235.05 | congruent melting: L ↔ (Ag) | (Ag): Y 0 | experimental | [1] Wang 2009; _cites Gschneidner 1983_ [doi](https://doi.org/10.1007/bf02868085) | Table 3, p. 3, row 23 |  |
| 1235.05 | congruent melting: L ↔ (Ag) | (Ag): Y 0 | model | [1] Wang 2009 | Table 3, p. 3, row 24 |  |
| 1233.15 | congruent melting: L ↔ Ag2Y | L: Y 0.333; Ag2Y: Y 0.333 | experimental | [1] Wang 2009; _cites Gebhardt 1964_ | Table 3, p. 3, row 12 |  |
| 1233.15 | congruent melting: L ↔ (Ag) | (Ag): Y 0 | experimental | [1] Wang 2009; _cites Gebhardt 1964_ | Table 3, p. 3, row 22 |  |
| 1218.15 | eutectic: L ↔ Ag2 Y + AgY |  | experimental | [1] Wang 2009; _cites Gebhardt 1964_ | p. 1 | “less than 1 at.% at 775 ◦ C and four eutectic reactions: L ↔ (Ag) + Ag51 Y14 at 11.5 at.% Y and 775 ◦ C, L ↔ Ag51 Y14 + Ag2 Y at 29 at.% Y and 900 ◦ C, L ↔ Ag2 Y + AgY at 35 at.% Y and 945 ◦ C, and L ↔ AgY + ␣Y at 72.5 at.% Y and 885 ◦ C.” |
| 1218.15 | eutectic: L ↔ AgY + Ag2Y | L: Y 0.35; AgY: Y 0.5; Ag2Y: Y 0.333 | experimental | [1] Wang 2009; _cites Gebhardt 1964_ | Table 3, p. 3, row 10 |  |
| 1216.05 | eutectic: L ↔ AgY + Ag2Y | L: Y 0.372; AgY: Y 0.5; Ag2Y: Y 0.333 | model | [1] Wang 2009 | Table 3, p. 3, row 11 |  |
| 1213.75 | congruent melting: L ↔ Ag51Y14 | L: Y 0.215; Ag51Y14: Y 0.215 | model | [1] Wang 2009 | Table 3, p. 3, row 18 |  |
| 1213.15 | congruent melting: L ↔ Ag51Y14 | L: Y 0.226; Ag51Y14: Y 0.226 | experimental | [1] Wang 2009; _cites Gebhardt 1964_ | Table 3, p. 3, row 16 |  |
| 1175.05 | eutectic: L ↔ Ag2Y + Ag51Y14 | L: Y 0.27; Ag2Y: Y 0.333; Ag51Y14: Y 0.215 | model | [1] Wang 2009 | Table 3, p. 3, row 15 |  |
| 1173.15 | eutectic: L ↔ Ag51 Y14 + Ag2 Y |  | experimental | [1] Wang 2009; _cites Gebhardt 1964_ | p. 1 | “less than 1 at.% at 775 ◦ C and four eutectic reactions: L ↔ (Ag) + Ag51 Y14 at 11.5 at.% Y and 775 ◦ C, L ↔ Ag51 Y14 + Ag2 Y at 29 at.% Y and 900 ◦ C, L ↔ Ag2 Y + AgY at 35 at.% Y and 945 ◦ C, and L ↔ AgY + ␣Y at 72.5 at.% Y and 885 ◦ C.” |
| 1173.15 | eutectic: L ↔ Ag2Y + Ag51Y14 | L: Y 0.29; Ag2Y: Y 0.333; Ag51Y14: Y 0.215 | experimental | [1] Wang 2009; _cites Gebhardt 1964_ | Table 3, p. 3, row 14 |  |
| 1160.25 | eutectic: L ↔ αY + AgY | L: Y 0.729; αY: Y 1; AgY: Y 0.5 | model | [1] Wang 2009 | Table 3, p. 3, row 7 |  |
| 1158.15 | eutectic: L ↔ αY + AgY | L: Y 0.725; αY: Y 1; AgY: Y 0.5 | experimental | [1] Wang 2009; _cites Gebhardt 1964_ | Table 3, p. 3, row 6 |  |
| 1158.15 | eutectic: L ↔ AgY + ␣Y |  | experimental | [1] Wang 2009; _cites Gebhardt 1964_ | p. 1 | “less than 1 at.% at 775 ◦ C and four eutectic reactions: L ↔ (Ag) + Ag51 Y14 at 11.5 at.% Y and 775 ◦ C, L ↔ Ag51 Y14 + Ag2 Y at 29 at.% Y and 900 ◦ C, L ↔ Ag2 Y + AgY at 35 at.% Y and 945 ◦ C, and L ↔ AgY + ␣Y at 72.5 at.% Y and 885 ◦ C.” |
| 1072.15 | eutectic: L ↔ Ag51Y14 + (Ag) | L: Y 0.115; Ag51Y14: Y 0.215; (Ag): Y 0.0131 | experimental | [1] Wang 2009; _cites Gschneidner 1971_ | Table 3, p. 3, row 20 |  |
| 1070.25 | eutectic: L ↔ Ag51Y14 + (Ag) | L: Y 0.105; Ag51Y14: Y 0.2; (Ag): Y 0.016 | model | [1] Wang 2009 | Table 3, p. 3, row 21 |  |
| 1048.15 | eutectic: L ↔ (Ag) + Ag51 Y14 |  | experimental | [1] Wang 2009; _cites Gebhardt 1964_ | p. 1 | “less than 1 at.% at 775 ◦ C and four eutectic reactions: L ↔ (Ag) + Ag51 Y14 at 11.5 at.% Y and 775 ◦ C, L ↔ Ag51 Y14 + Ag2 Y at 29 at.% Y and 900 ◦ C, L ↔ Ag2 Y + AgY at 35 at.% Y and 945 ◦ C, and L ↔ AgY + ␣Y at 72.5 at.% Y and 885 ◦ C.” |
| 1048.15 | eutectic: L ↔ Ag51Y14 + (Ag) | L: Y 0.115; Ag51Y14: Y 0.226 | experimental | [1] Wang 2009; _cites Gebhardt 1964_ | Table 3, p. 3, row 19 |  |
| 294.65 | congruent melting: L ↔ Ag51Y14 | L: Y 0.215; Ag51Y14: Y 0.215 | experimental | [1] Wang 2009; _cites Gschneidner 1971_ | Table 3, p. 3, row 17 |  |

## Sources

Reporting papers the values were read from (a value cited from another work names that work in its row).

1. S.L. Wang, C.P. Wang, X.J. Liu, K. Ishida, Thermodynamic assessments of the Ag–Y and Sc–Y systems, Journal of Alloys and Compounds 476, 187-192 (2009). [doi:10.1016/j.jallcom.2008.09.053](https://doi.org/10.1016/j.jallcom.2008.09.053)

---

Derived data CC BY 4.0 ([licence](https://creativecommons.org/licenses/by/4.0/)): cite ORCHID ([CITATION.cff](https://data.orchid-project.org/CITATION.cff)) and the original sources. Each quoted sentence is reproduced under fair use so the value can be checked; source papers, page images and full text are not redistributed. Field reference: [SCHEMA.md](https://data.orchid-project.org/literature/SCHEMA.md). Machine-readable guide: [llms.txt](https://data.orchid-project.org/llms.txt).

File: systems/AG-YB.md
# Ag–Yb system

> Ag–Yb system: 23 accepted literature values (invariant reaction 16, phase transition 7) and 1 calculated phase diagram(s) from ORCHID, each value with evidence class, source, page and quote.

HTML: https://data.orchid-project.org/systems/AG-YB.html · Markdown: https://data.orchid-project.org/systems/AG-YB.md

23 accepted literature values from 1 paper(s) (experimental 13, model 10); 1 calculated phase diagram(s).

Data: [JSON](https://data.orchid-project.org/literature/systems/AG-YB.json) · [CSV](https://data.orchid-project.org/systems/AG-YB.csv) · [interactive explorer](https://orchid-project.org/data-explorer/#AG-YB) · [interactive phase diagram](https://orchid-project.org/phase-diagrams/#AG-YB/AgYb-08Zha.json) · [phases (11)](https://data.orchid-project.org/phases/pages/AG-YB.html) · [papers (bibliography)](https://data.orchid-project.org/bibliography/pages/systems/AG-YB.html) · [Markdown](https://data.orchid-project.org/systems/AG-YB.md)

Table: Accepted values by evidence class

| Evidence class | Values |
|---|---:|
| experimental | 13 |
| model | 10 |

Table: Accepted values by property group

| Property group | Values |
|---|---:|
| invariant reaction | 16 |
| phase transition | 7 |

## Calculated phase diagrams

Binary phase diagrams calculated with pycalphad 0.11.2 from the SGTE binary collection (Hallstedt 2025, CC BY 4.0). Evidence class: model.

Table: Assessments with a calculated phase diagram

| TDB file | Assessment | SHA-256 | Links |
|---|---|---|---|
| AgYb-08Zha.tdb | L.G. Zhang, F.G. Meng, H.S. Liu, L.B. Liu, Z.P. Jin, J. Alloys Compd., 452, 304-6(2008). [doi:10.1016/j.jallcom.2006.11.022](https://doi.org/10.1016/j.jallcom.2006.11.022) | `3c977cb5eaa889d8d707afeb12b7d3ed613c4c14b598669794812c6742446370` | [viewer](https://orchid-project.org/phase-diagrams/#AG-YB/AgYb-08Zha.json) · [TDB](https://orchid-project.org/data/databases/sgte-binary/AgYb-08Zha.tdb) · [JSON](https://data.orchid-project.org/phase-diagrams/sgte/AgYb-08Zha.json) |

Table: Calculated three-phase invariants (model, mole fraction of the second component)

| TDB file | T (K) | Phases at the invariant |
|---|---:|---|
| AgYb-08Zha.tdb | 1087.48 | FCC_A1 (x(Yb) 1) + LIQUID (x(Yb) 1) + BCC_A2 (x(Yb) 1) |
| AgYb-08Zha.tdb | 1031.14 | LIQUID (x(Yb) 0.95404) + BCC_A2 (x(Yb) 0.99962) + FCC_A1 (x(Yb) 0.99998) |
| AgYb-08Zha.tdb | 996.54 | LIQUID (x(Yb) 0.17225) + AG9YB2 (x(Yb) 0.18182) + AG7YB2 (x(Yb) 0.22222) |
| AgYb-08Zha.tdb | 996.54 | LIQUID (x(Yb) 0.17247) + AG9YB2 (x(Yb) 0.18182) + AG7YB2 (x(Yb) 0.22222) |
| AgYb-08Zha.tdb | 996.54 | LIQUID (x(Yb) 0.172) + AG9YB2 (x(Yb) 0.18182) + AG7YB2 (x(Yb) 0.22222) |
| AgYb-08Zha.tdb | 977.26 | FCC_A1 (x(Yb) 0.01995) + LIQUID (x(Yb) 0.13499) + AG9YB2 (x(Yb) 0.18182) |
| AgYb-08Zha.tdb | 977.26 | FCC_A1 (x(Yb) 0.01994) + LIQUID (x(Yb) 0.1349) + AG9YB2 (x(Yb) 0.18182) |
| AgYb-08Zha.tdb | 915.54 | AG7YB2 (x(Yb) 0.22222) + LIQUID (x(Yb) 0.33148) + AG2YB (x(Yb) 0.33333) |
| AgYb-08Zha.tdb | 915.54 | AG7YB2 (x(Yb) 0.22222) + LIQUID (x(Yb) 0.33137) + AG2YB (x(Yb) 0.33333) |
| AgYb-08Zha.tdb | 897.71 | AGYB_B2 (x(Yb) 0.5) + AG2YB3_D5A (x(Yb) 0.6) + LIQUID (x(Yb) 0.60056) |
| AgYb-08Zha.tdb | 897.71 | AGYB_B2 (x(Yb) 0.5) + AG2YB3_D5A (x(Yb) 0.6) + LIQUID (x(Yb) 0.60034) |
| AgYb-08Zha.tdb | 897.71 | AGYB_B2 (x(Yb) 0.5) + AG2YB3_D5A (x(Yb) 0.6) + LIQUID (x(Yb) 0.60061) |
| AgYb-08Zha.tdb | 876.98 | AG2YB (x(Yb) 0.33333) + LIQUID (x(Yb) 0.39511) + AGYB_B2 (x(Yb) 0.5) |
| AgYb-08Zha.tdb | 834.18 | AG2YB3_D5A (x(Yb) 0.6) + AG3YB5_D8L (x(Yb) 0.625) + LIQUID (x(Yb) 0.706) |
| AgYb-08Zha.tdb | 834.18 | AG2YB3_D5A (x(Yb) 0.6) + AG3YB5_D8L (x(Yb) 0.625) + LIQUID (x(Yb) 0.70571) |
| AgYb-08Zha.tdb | 834.18 | AG2YB3_D5A (x(Yb) 0.6) + AG3YB5_D8L (x(Yb) 0.625) + LIQUID (x(Yb) 0.70613) |
| AgYb-08Zha.tdb | 729.12 | AGYB_B2 (x(Yb) 0.5) + AGYB_B27 (x(Yb) 0.5) + AG2YB3_D5A (x(Yb) 0.6) |
| AgYb-08Zha.tdb | 729.12 | AG2YB (x(Yb) 0.33333) + AGYB_B27 (x(Yb) 0.5) + AGYB_B2 (x(Yb) 0.5) |
| AgYb-08Zha.tdb | 716.07 | AG3YB5_D8L (x(Yb) 0.625) + LIQUID (x(Yb) 0.79895) + FCC_A1 (x(Yb) 0.99999) |
| AgYb-08Zha.tdb | 716.07 | AG3YB5_D8L (x(Yb) 0.625) + LIQUID (x(Yb) 0.79885) + FCC_A1 (x(Yb) 0.99999) |
| AgYb-08Zha.tdb | 716.07 | AG3YB5_D8L (x(Yb) 0.625) + LIQUID (x(Yb) 0.79896) + FCC_A1 (x(Yb) 0.99999) |

Convex hulls: [OQMD DFT hull](https://data.orchid-project.org/hulls/dft-oqmd/AG/AG-YB.json)

## Invariant reactions (literature)

Table: Invariant reactions reported in the literature for the Ag–Yb system (16)

| T (K) | Reaction / phases | Compositions (mole fraction) | Class | Source | Location | Quote |
|---:|---|---|---|---|---|---|
| 1000 | peritectic: L + Ag7Yb2 -> Ag9Yb2 | L: Yb 0.17; Ag7Yb2: Yb 0.222222; Ag9Yb2: Yb 0.181818 | experimental | [1] Zhang 2008; _cites Palenzona 1970_ [doi](https://doi.org/10.1016/0022-5088%2870%2990049-4) | Table 2, p. 3, row 5 |  |
| 997 | peritectic: L + Ag7Yb2 -> Ag9Yb2 | L: Yb 0.172; Ag7Yb2: Yb 0.222222; Ag9Yb2: Yb 0.181818 | model | [1] Zhang 2008 | Table 2, p. 3, row 4 |  |
| 977 | eutectic: L -> fcc + Ag9Yb2 | L: Yb 0.135; Ag9Yb2: Yb 0.181818 | model | [1] Zhang 2008 | Table 2, p. 3, row 1 |  |
| 968 | eutectic: L -> fcc + Ag9Yb2 | L: Yb 0.13; Ag9Yb2: Yb 0.181818 | experimental | [1] Zhang 2008; _cites Gschneidner 1970_ [doi](https://doi.org/10.1007/bf02642796) | Table 2, p. 3, row 2 |  |
| 958.15 | eutectic |  | experimental | [1] Zhang 2008 | p. 1 | “The temperature of eutectic between Ag and Ag5 Yb was 685 ◦ C.” |
| 958 | eutectic: L -> fcc + Ag9Yb2 | L: Yb 0.13; Ag9Yb2: Yb 0.181818 | experimental | [1] Zhang 2008; _cites Palenzona 1970_ [doi](https://doi.org/10.1016/0022-5088%2870%2990049-4) | Table 2, p. 3, row 3 |  |
| 919 | eutectic: L -> Ag7Yb2 + Ag2Yb | L: Yb 0.325; Ag7Yb2: Yb 0.222222; Ag2Yb: Yb 0.333333 | experimental | [1] Zhang 2008; _cites Palenzona 1970_ [doi](https://doi.org/10.1016/0022-5088%2870%2990049-4) | Table 2, p. 3, row 9 |  |
| 916 | eutectic: L -> Ag7Yb2 + Ag2Yb | L: Yb 0.331; Ag7Yb2: Yb 0.222222; Ag2Yb: Yb 0.333333 | model | [1] Zhang 2008 | Table 2, p. 3, row 8 |  |
| 905 | peritectic: L + AgYb_H -> Ag2Yb3 | L: Yb 0.605; AgYb_H: Yb 0.5; Ag2Yb3: Yb 0.6 | experimental | [1] Zhang 2008; _cites Palenzona 1970_ [doi](https://doi.org/10.1016/0022-5088%2870%2990049-4) | Table 2, p. 3, row 17 |  |
| 897 | peritectic: L + AgYb_H -> Ag2Yb3 | L: Yb 0.601; AgYb_H: Yb 0.5; Ag2Yb3: Yb 0.6 | model | [1] Zhang 2008 | Table 2, p. 3, row 16 |  |
| 877 | eutectic: L -> Ag2Yb + AgYb_H | L: Yb 0.395; Ag2Yb: Yb 0.333333; AgYb_H: Yb 0.5 | model | [1] Zhang 2008 | Table 2, p. 3, row 10 |  |
| 865 | eutectic: L -> Ag2Yb + AgYb_H | L: Yb 0.395; Ag2Yb: Yb 0.333333; AgYb_H: Yb 0.5 | experimental | [1] Zhang 2008; _cites Palenzona 1970_ [doi](https://doi.org/10.1016/0022-5088%2870%2990049-4) | Table 2, p. 3, row 11 |  |
| 834 | peritectic: L + Ag2Yb3 -> Ag3Yb5 | L: Yb 0.706; Ag2Yb3: Yb 0.6; Ag3Yb5: Yb 0.625 | model | [1] Zhang 2008 | Table 2, p. 3, row 18 |  |
| 825 | peritectic: L + Ag2Yb3 -> Ag3Yb5 | L: Yb 0.695; Ag2Yb3: Yb 0.6; Ag3Yb5: Yb 0.625 | experimental | [1] Zhang 2008; _cites Palenzona 1970_ [doi](https://doi.org/10.1016/0022-5088%2870%2990049-4) | Table 2, p. 3, row 19 |  |
| 719 | eutectic: L -> Ag3Yb5 + fcc | L: Yb 0.79; Ag3Yb5: Yb 0.625 | experimental | [1] Zhang 2008; _cites Palenzona 1970_ [doi](https://doi.org/10.1016/0022-5088%2870%2990049-4) | Table 2, p. 3, row 21 |  |
| 716 | eutectic: L -> Ag3Yb5 + fcc | L: Yb 0.799; Ag3Yb5: Yb 0.625 | model | [1] Zhang 2008 | Table 2, p. 3, row 20 |  |

## Other properties

### Phase transition (7)

Table: Phase transition, Ag–Yb system

| Property | Value | T (K) | Phases / composition | Class | Source | Location | Quote |
|---|---:|---:|---|---|---|---|---|
| Phase transition | 729 K | 729 | polymorphic: AgYb_H -> AgYb_L; _AgYb_H: Yb 0.5; AgYb_L: Yb 0.5_ | experimental | [1] Zhang 2008; _cites Palenzona 1970_ [doi](https://doi.org/10.1016/0022-5088%2870%2990049-4) | Table 2, p. 3, row 15 |  |
| Phase transition | 729 K | 729 | polymorphic: AgYb_H -> AgYb_L; _AgYb_H: Yb 0.5; AgYb_L: Yb 0.5_ | model | [1] Zhang 2008 | Table 2, p. 3, row 14 |  |
| Phase transition | 729.15 K | 729.15 | AgYb | experimental | [1] Zhang 2008 | p. 1 | “The AgYb compound transform from orthorhombic ␤-type Fe structure at room temperature to cubic CsCl-type structure at 456 ◦ C.” |
| Phase transition | 994 K | 994 | congruent melting: L -> AgYb_H; _L: Yb 0.5; AgYb_H: Yb 0.5_ | model | [1] Zhang 2008 | Table 2, p. 3, row 12 |  |
| Phase transition | 997 K | 997 | congruent melting: L -> AgYb_H; _L: Yb 0.5; AgYb_H: Yb 0.5_ | experimental | [1] Zhang 2008; _cites Palenzona 1970_ [doi](https://doi.org/10.1016/0022-5088%2870%2990049-4) | Table 2, p. 3, row 13 |  |
| Phase transition | 1022 K | 1022 | congruent melting: L -> Ag7Yb2; _L: Yb 0.222222; Ag7Yb2: Yb 0.222222_ | model | [1] Zhang 2008 | Table 2, p. 3, row 6 |  |
| Phase transition | 1022 K | 1022 | congruent melting: L -> Ag7Yb2; _L: Yb 0.222222; Ag7Yb2: Yb 0.222222_ | experimental | [1] Zhang 2008; _cites Palenzona 1970_ [doi](https://doi.org/10.1016/0022-5088%2870%2990049-4) | Table 2, p. 3, row 7 |  |

## Sources

Reporting papers the values were read from (a value cited from another work names that work in its row).

1. L.G. Zhang, F.G. Meng, H.S. Liu, L.B. Liu, Z.P. Jin, Thermodynamic assessment of the Ag–Yb system, Journal of Alloys and Compounds 452, 304-306 (2008). [doi:10.1016/j.jallcom.2006.11.022](https://doi.org/10.1016/j.jallcom.2006.11.022)

## Please cite

- R. Arróyave, J. Saal, D. Shin, ORCHID literature values (version 2026.10; Version 1, machine-extracted), Zenodo (2026). https://doi.org/10.5281/zenodo.PENDING-literature
- R. Arróyave, J. Saal, D. Shin, ORCHID calculated binary phase diagrams (version 2026.10), Zenodo (2026). https://doi.org/10.5281/zenodo.PENDING-phase-diagrams
- R. Arróyave, J. Saal, D. Shin, ORCHID binary convex hulls (Materials Project, OQMD, assessed CALPHAD) (version 2026.10), Zenodo (2026). https://doi.org/10.5281/zenodo.PENDING-hulls
- R. Arróyave, J. Saal, D. Shin, ORCHID data (version 2026.10; Version 1, machine-extracted), Zenodo (2026). https://doi.org/10.5281/zenodo.PENDING-orchid-data

Also cite the original source of every value you use (paper_citation / paper_doi, and cited_dois for values the paper cites from earlier work); B. Hallstedt, The SGTE collection of binary datasets, Calphad 89 (2025) 102833, https://doi.org/10.1016/j.calphad.2025.102833 (CC BY 4.0), and the original assessment named in each file; A. Jain et al., The Materials Project: A materials genome approach to accelerating materials innovation, APL Materials 1 (2013) 011002, https://doi.org/10.1063/1.4812323 (CC BY 4.0); J. E. Saal et al., JOM 65 (2013) 1501, https://doi.org/10.1007/s11837-013-0755-4 and S. Kirklin et al., npj Comput. Mater. 1 (2015) 15010, https://doi.org/10.1038/npjcompumats.2015.10 (CC BY 4.0).

Version 1, machine-extracted: values were read from papers by language-model readers constrained to quote their source and checked automatically (quote verification, field-placement rule, printed-page sign checks, DFT and Kim et al. 2017 cross-checks); a hand-checked precision sample is in progress.

```bibtex
@misc{orchid_literature_2026,
  author    = {Arr{\'o}yave, Raymundo and Saal, James and Shin, Dongwon},
  title     = {{ORCHID literature values}},
  version   = {2026.10},
  publisher = {Zenodo},
  year      = {2026},
  doi       = {10.5281/zenodo.PENDING-literature},
  url       = {https://doi.org/10.5281/zenodo.PENDING-literature},
  note      = {Version 1, machine-extracted}
}

@misc{orchid_phase_diagrams_2026,
  author    = {Arr{\'o}yave, Raymundo and Saal, James and Shin, Dongwon},
  title     = {{ORCHID calculated binary phase diagrams}},
  version   = {2026.10},
  publisher = {Zenodo},
  year      = {2026},
  doi       = {10.5281/zenodo.PENDING-phase-diagrams},
  url       = {https://doi.org/10.5281/zenodo.PENDING-phase-diagrams}
}

@misc{orchid_hulls_2026,
  author    = {Arr{\'o}yave, Raymundo and Saal, James and Shin, Dongwon},
  title     = {{ORCHID binary convex hulls (Materials Project, OQMD, assessed CALPHAD)}},
  version   = {2026.10},
  publisher = {Zenodo},
  year      = {2026},
  doi       = {10.5281/zenodo.PENDING-hulls},
  url       = {https://doi.org/10.5281/zenodo.PENDING-hulls}
}

@misc{orchid_data_2026,
  author    = {Arr{\'o}yave, Raymundo and Saal, James and Shin, Dongwon},
  title     = {{ORCHID data}},
  version   = {2026.10},
  publisher = {Zenodo},
  year      = {2026},
  doi       = {10.5281/zenodo.PENDING-orchid-data},
  url       = {https://doi.org/10.5281/zenodo.PENDING-orchid-data},
  note      = {Version 1, machine-extracted}
}
```

---

Derived data CC BY 4.0 ([licence](https://creativecommons.org/licenses/by/4.0/)): cite ORCHID ([CITATION.cff](https://data.orchid-project.org/CITATION.cff)) and the original sources. Quotes are short excerpts kept so that each value can be checked; they remain under the publishers' copyright and are not relicensed. Source papers, page images and full text are not redistributed. Field reference: [SCHEMA.md](https://data.orchid-project.org/literature/SCHEMA.md). Machine-readable guide: [llms.txt](https://data.orchid-project.org/llms.txt).
