Repository: orchid-calphad/orchid-data

# ORCHID data

Open data of the **ORCHID** project (Open Repository for CALPHAD Hypotheses, Intelligence, and Discovery),
served at <https://data.orchid-project.org> and browsable at <https://orchid-project.org>.

**Release v2026.10. Version 1, machine-extracted: values were read from papers by language-model readers constrained to quote their source and checked automatically (quote verification, field-placement rule, printed-page sign checks, DFT and Kim et al. 2017 cross-checks); a hand-checked precision sample is in progress.**

| Folder | Content |
|---|---|

File: systems/AG-ZN.md
# Ag–Zn system

> Ag–Zn system: 13 accepted literature values (invariant reaction 12, phase transition 1) and 5 calculated phase diagram(s) from ORCHID, each value with evidence class, source, page and quote.

HTML: https://data.orchid-project.org/systems/AG-ZN.html · Markdown: https://data.orchid-project.org/systems/AG-ZN.md

13 accepted literature values from 1 paper(s) (experimental 6, model 7); 5 calculated phase diagram(s).

Data: [JSON](https://data.orchid-project.org/literature/systems/AG-ZN.json) · [CSV](https://data.orchid-project.org/systems/AG-ZN.csv) · [interactive explorer](https://orchid-project.org/data-explorer/#AG-ZN) · [interactive phase diagram](https://orchid-project.org/phase-diagrams/#AG-ZN/AgZn-02Fri-LB.json) · [Markdown](https://data.orchid-project.org/systems/AG-ZN.md)

Table: Accepted values by evidence class

| Evidence class | Values |
|---|---:|
| experimental | 6 |
| model | 7 |

Table: Accepted values by property group

| Property group | Values |
|---|---:|
| invariant reaction | 12 |
| phase transition | 1 |

## Calculated phase diagrams

Binary phase diagrams calculated with pycalphad 0.11.2 from the SGTE binary collection (Hallstedt 2025, CC BY 4.0). Evidence class: model.

Table: Assessments with a calculated phase diagram

| TDB file | Assessment | SHA-256 | Links |
|---|---|---|---|
| AgZn-02Fri-LB.tdb | S.G. Fries, V. Witusiewicz, unpublished, 2002, based on the assessment by T. Gomez-Acebo, Calphad, 22, 203-20(1998). | `b8990d47caf560f946b84988555aed184443f47fb49142d5bbb3d8dab6a5cf66` | [viewer](https://orchid-project.org/phase-diagrams/#AG-ZN/AgZn-02Fri-LB.json) · [TDB](https://orchid-project.org/data/databases/sgte-binary/AgZn-02Fri-LB.tdb) · [JSON](https://data.orchid-project.org/phase-diagrams/sgte/AgZn-02Fri-LB.json) |
| AgZn-02Fri-SGSOL.tdb | S.G. Fries, V. Witusiewicz, unpublished, 2002, based on the assessment by T. Gomez-Acebo, Calphad, 22, 203-20(1998). | `0a185d9fbbf51abdf03908fcbc57a847196468956efef7d4cfde551c5d24b5ea` | [viewer](https://orchid-project.org/phase-diagrams/#AG-ZN/AgZn-02Fri-SGSOL.json) · [TDB](https://orchid-project.org/data/databases/sgte-binary/AgZn-02Fri-SGSOL.tdb) · [JSON](https://data.orchid-project.org/phase-diagrams/sgte/AgZn-02Fri-SGSOL.json) |
| AgZn-98Gom.tdb | T. Gomez-Acebo, Calphad, 22, 203-20(1998). [doi:10.1016/S0364-5916(98)00024-8](https://doi.org/10.1016/S0364-5916%2898%2900024-8) | `1bf7d9cb7ceb2d6fc4dbe035a3affecbb287e599d31daf07852d445fcf9ce745` | [viewer](https://orchid-project.org/phase-diagrams/#AG-ZN/AgZn-98Gom.json) · [TDB](https://orchid-project.org/data/databases/sgte-binary/AgZn-98Gom.tdb) · [JSON](https://data.orchid-project.org/phase-diagrams/sgte/AgZn-98Gom.json) |
| AgZn-99Lee.tdb | B.-J. Lee, unpublished, 1999. | `8d7d465d8d2edd39bea11847150f0b24842c16de39446e361a1ac60e37ebf4b9` | [viewer](https://orchid-project.org/phase-diagrams/#AG-ZN/AgZn-99Lee.json) · [TDB](https://orchid-project.org/data/databases/sgte-binary/AgZn-99Lee.tdb) · [JSON](https://data.orchid-project.org/phase-diagrams/sgte/AgZn-99Lee.json) |
| AgZn-99Oht.tdb | H. Ohtani, M. Miyashita, K. Ishida, J. Jpn. Inst. Met., 63, 685-94(1999). [doi:10.2320/jinstmet1952.63.6_685](https://doi.org/10.2320/jinstmet1952.63.6_685) | `8ee75db6e0e24c48b14763f33b4b8f9896dbcd06da3c3e2503567a2cc6e86cc2` | [viewer](https://orchid-project.org/phase-diagrams/#AG-ZN/AgZn-99Oht.json) · [TDB](https://orchid-project.org/data/databases/sgte-binary/AgZn-99Oht.tdb) · [JSON](https://data.orchid-project.org/phase-diagrams/sgte/AgZn-99Oht.json) |

Table: Calculated three-phase invariants (model, mole fraction of the second component)

| TDB file | T (K) | Phases at the invariant |
|---|---:|---|
| AgZn-02Fri-LB.tdb | 982.74 | FCC_A1 (x(Zn) 0.3245) + BCC_A2 (x(Zn) 0.37045) + LIQUID (x(Zn) 0.37312) |
| AgZn-02Fri-LB.tdb | 933.53 | BCC_A2 (x(Zn) 0.58244) + AG5ZN8_D82 (x(Zn) 0.6084) + LIQUID (x(Zn) 0.62331) |
| AgZn-02Fri-LB.tdb | 907.09 | AG5ZN8_D82 (x(Zn) 0.64782) + HCP_IM_A3 (x(Zn) 0.68876) + LIQUID (x(Zn) 0.70671) |
| AgZn-02Fri-LB.tdb | 706.59 | HCP_IM_A3 (x(Zn) 0.86607) + HCP_A3 (x(Zn) 0.95948) + LIQUID (x(Zn) 0.97924) |
| AgZn-02Fri-LB.tdb | 551.87 | BCC_A2 (x(Zn) 0.49621) + AGZN_BB (x(Zn) 0.50192) + AG5ZN8_D82 (x(Zn) 0.58573) |
| AgZn-02Fri-LB.tdb | 539.45 | FCC_A1 (x(Zn) 0.40305) + BCC_A2 (x(Zn) 0.44895) + AGZN_BB (x(Zn) 0.45892) |
| AgZn-02Fri-SGSOL.tdb | 982.74 | FCC_A1 (x(Zn) 0.3245) + BCC_A2 (x(Zn) 0.37045) + LIQUID (x(Zn) 0.37312) |
| AgZn-02Fri-SGSOL.tdb | 933.1 | BCC_A2 (x(Zn) 0.58331) + AG5ZN8_D82 (x(Zn) 0.61169) + LIQUID (x(Zn) 0.62441) |
| AgZn-02Fri-SGSOL.tdb | 903.37 | AG5ZN8_D82 (x(Zn) 0.63521) + HCP_IM_A3 (x(Zn) 0.68862) + LIQUID (x(Zn) 0.7077) |
| AgZn-02Fri-SGSOL.tdb | 704.04 | HCP_IM_A3 (x(Zn) 0.86521) + HCP_A3 (x(Zn) 0.96181) + LIQUID (x(Zn) 0.97802) |
| AgZn-02Fri-SGSOL.tdb | 543.16 | BCC_A2 (x(Zn) 0.48662) + AGZN_BB (x(Zn) 0.4916) + AG5ZN8_D82 (x(Zn) 0.60621) |
| AgZn-02Fri-SGSOL.tdb | 534.96 | FCC_A1 (x(Zn) 0.40393) + BCC_A2 (x(Zn) 0.44981) + AGZN_BB (x(Zn) 0.45834) |
| AgZn-98Gom.tdb | 982.48 | FCC_A1 (x(Zn) 0.32506) + BCC_A2 (x(Zn) 0.37075) + LIQUID (x(Zn) 0.37369) |
| AgZn-98Gom.tdb | 932.94 | BCC_A2 (x(Zn) 0.58222) + AG5ZN8_D82 (x(Zn) 0.60923) + LIQUID (x(Zn) 0.6233) |
| AgZn-98Gom.tdb | 906.68 | AG5ZN8_D82 (x(Zn) 0.64619) + HCP_IM_A3 (x(Zn) 0.69442) + LIQUID (x(Zn) 0.7062) |
| AgZn-98Gom.tdb | 705.81 | HCP_IM_A3 (x(Zn) 0.90314) + HCP_A3 (x(Zn) 0.96201) + LIQUID (x(Zn) 0.98098) |
| AgZn-98Gom.tdb | 552.02 | BCC_A2 (x(Zn) 0.49314) + AGZN_BB (x(Zn) 0.50056) + AG5ZN8_D82 (x(Zn) 0.58784) |
| AgZn-98Gom.tdb | 537.97 | FCC_A1 (x(Zn) 0.40271) + BCC_A2 (x(Zn) 0.44852) + AGZN_BB (x(Zn) 0.45988) |
| AgZn-99Lee.tdb | 982.96 | FCC_A1 (x(Zn) 0.32354) + BCC_A2 (x(Zn) 0.36607) + LIQUID (x(Zn) 0.37394) |
| AgZn-99Lee.tdb | 934.53 | BCC_A2 (x(Zn) 0.58648) + AG5ZN8_D82 (x(Zn) 0.60913) + LIQUID (x(Zn) 0.61803) |
| AgZn-99Lee.tdb | 903.66 | AG5ZN8_D82 (x(Zn) 0.64516) + HCP_IM_A3 (x(Zn) 0.69068) + LIQUID (x(Zn) 0.71093) |
| AgZn-99Lee.tdb | 704.87 | HCP_IM_A3 (x(Zn) 0.88577) + HCP_A3 (x(Zn) 0.96735) + LIQUID (x(Zn) 0.98185) |
| AgZn-99Lee.tdb | 543.82 | BCC_A2 (x(Zn) 0.49952) + AGZN_BB (x(Zn) 0.5033) + AG5ZN8_D82 (x(Zn) 0.58436) |
| AgZn-99Lee.tdb | 534.21 | FCC_A1 (x(Zn) 0.40408) + BCC_A2 (x(Zn) 0.4505) + AGZN_BB (x(Zn) 0.46399) |
| AgZn-99Lee.tdb | 328.92 | AGZN_BB (x(Zn) 0.52303) + AG5ZN8_D82 (x(Zn) 0.62304) + HCP_IM_A3 (x(Zn) 0.66582) |
| AgZn-99Oht.tdb | 982.34 | FCC_A1 (x(Zn) 0.34951) + BCC_A2 (x(Zn) 0.3782) + LIQUID (x(Zn) 0.38968) |
| AgZn-99Oht.tdb | 934.49 | BCC_A2 (x(Zn) 0.57367) + LIQUID (x(Zn) 0.60013) + AG5ZN8_D82 (x(Zn) 0.60114) |
| AgZn-99Oht.tdb | 918.44 | AG5ZN8_D82 (x(Zn) 0.64006) + HCP_IM_A3 (x(Zn) 0.67424) + LIQUID (x(Zn) 0.67968) |
| AgZn-99Oht.tdb | 711.89 | HCP_IM_A3 (x(Zn) 0.84749) + HCP_A3 (x(Zn) 0.9568) + LIQUID (x(Zn) 0.9778) |
| AgZn-99Oht.tdb | 535.65 | AGZN_BB (x(Zn) 0.50651) + BCC_A2 (x(Zn) 0.50706) + AG5ZN8_D82 (x(Zn) 0.58099) |
| AgZn-99Oht.tdb | 518.13 | FCC_A1 (x(Zn) 0.39173) + BCC_A2 (x(Zn) 0.42312) + AGZN_BB (x(Zn) 0.42748) |

Convex hulls: [Materials Project DFT hull](https://data.orchid-project.org/hulls/dft-mp/AG/AG-ZN.json) · [OQMD DFT hull](https://data.orchid-project.org/hulls/dft-oqmd/AG/AG-ZN.json) · [CALPHAD hull AgZn-02Fri-SGSOL](https://data.orchid-project.org/hulls/calphad-sgte/AG/AG-ZN--AgZn-02Fri-SGSOL.json) · [CALPHAD hull AgZn-98Gom](https://data.orchid-project.org/hulls/calphad-sgte/AG/AG-ZN--AgZn-98Gom.json) · [CALPHAD hull AgZn-99Lee](https://data.orchid-project.org/hulls/calphad-sgte/AG/AG-ZN--AgZn-99Lee.json) · [CALPHAD hull AgZn-99Oht](https://data.orchid-project.org/hulls/calphad-sgte/AG/AG-ZN--AgZn-99Oht.json)

## Invariant reactions (literature)

Table: Invariant reactions reported in the literature for the Ag–Zn system (12)

| T (K) | Reaction / phases | Compositions (mole fraction) | Class | Source | Location | Quote |
|---:|---|---|---|---|---|---|
| 983 | α + L -> β | α: Zn 0.321; β: Zn 0.367; L: Zn 0.375 | experimental | [1] Gómez-Acebo 1998; _cites ref. 90Mas_ | Table 1, p. 3, row 1 |  |
| 983 | α + L -> β | α: Zn 0.325; β: Zn 0.371; L: Zn 0.374 | model | [1] Gómez-Acebo 1998 | Table 1, p. 3, row 2 |  |
| 934 | β + L -> γ | β: Zn 0.586; γ: Zn 0.61; L: Zn 0.618 | experimental | [1] Gómez-Acebo 1998; _cites ref. 90Mas_ | Table 1, p. 3, row 3 |  |
| 933 | β + L -> γ | β: Zn 0.582; γ: Zn 0.609; L: Zn 0.623 | model | [1] Gómez-Acebo 1998 | Table 1, p. 3, row 4 |  |
| 907 | γ + L -> ε | γ: Zn 0.646; ε: Zn 0.694; L: Zn 0.706 | model | [1] Gómez-Acebo 1998 | Table 1, p. 3, row 6 |  |
| 904 | γ + L -> ε | γ: Zn 0.647; ε: Zn 0.694; L: Zn 0.71 | experimental | [1] Gómez-Acebo 1998; _cites ref. 90Mas_ | Table 1, p. 3, row 5 |  |
| 706 | ε + L -> η | ε: Zn 0.903; η: Zn 0.962; L: Zn 0.981 | model | [1] Gómez-Acebo 1998 | Table 1, p. 3, row 8 |  |
| 704 | ε + L -> η | ε: Zn 0.89; η: Zn 0.95; L: Zn 0.98 | experimental | [1] Gómez-Acebo 1998; _cites ref. 90Mas_ | Table 1, p. 3, row 7 |  |
| 552 | β + γ -> ζ | β: Zn 0.493; ζ: Zn 0.501; γ: Zn 0.588 | model | [1] Gómez-Acebo 1998 | Table 1, p. 3, row 12 |  |
| 547 | β + γ -> ζ | ζ: Zn 0.504; γ: Zn 0.585 | experimental | [1] Gómez-Acebo 1998; _cites ref. 90Mas_ | Table 1, p. 3, row 11 |  |
| 538 | β -> α + ζ | α: Zn 0.403; β: Zn 0.449; ζ: Zn 0.46 | model | [1] Gómez-Acebo 1998 | Table 1, p. 3, row 10 |  |
| 531 | β -> α + ζ | α: Zn 0.402; ζ: Zn 0.456 | experimental | [1] Gómez-Acebo 1998; _cites ref. 90Mas_ | Table 1, p. 3, row 9 |  |

## Other properties

### Phase transition (1)

Table: Phase transition, Ag–Zn system

| Property | Value | T (K) | Phases / composition | Class | Source | Location | Quote |
|---|---:|---:|---|---|---|---|---|
| Phase transition | 650 K | 650 |  | model | [1] Gómez-Acebo 1998 | p. 8 | “This has led to an approximate value of 650 K.” |

## Sources

Reporting papers the values were read from (a value cited from another work names that work in its row).

1. T. Gómez-Acebo, Thermodynamic assessment of the Ag-Zn system, Calphad 22, 203-220 (1998). [doi:10.1016/s0364-5916(98)00024-8](https://doi.org/10.1016/s0364-5916%2898%2900024-8)

## Please cite

- R. Arróyave, J. Saal, D. Shin, ORCHID literature values (version 2026.10; Version 1, machine-extracted), Zenodo (2026). https://doi.org/10.5281/zenodo.PENDING-literature
- R. Arróyave, J. Saal, D. Shin, ORCHID calculated binary phase diagrams (version 2026.10), Zenodo (2026). https://doi.org/10.5281/zenodo.PENDING-phase-diagrams
- R. Arróyave, J. Saal, D. Shin, ORCHID binary convex hulls (Materials Project, OQMD, assessed CALPHAD) (version 2026.10), Zenodo (2026). https://doi.org/10.5281/zenodo.PENDING-hulls
- R. Arróyave, J. Saal, D. Shin, ORCHID data (version 2026.10; Version 1, machine-extracted), Zenodo (2026). https://doi.org/10.5281/zenodo.PENDING-orchid-data

Also cite the original source of every value you use (paper_citation / paper_doi, and cited_dois for values the paper cites from earlier work); B. Hallstedt, The SGTE collection of binary datasets, Calphad 89 (2025) 102833, https://doi.org/10.1016/j.calphad.2025.102833 (CC BY 4.0), and the original assessment named in each file; A. Jain et al., The Materials Project: A materials genome approach to accelerating materials innovation, APL Materials 1 (2013) 011002, https://doi.org/10.1063/1.4812323 (CC BY 4.0); J. E. Saal et al., JOM 65 (2013) 1501, https://doi.org/10.1007/s11837-013-0755-4 and S. Kirklin et al., npj Comput. Mater. 1 (2015) 15010, https://doi.org/10.1038/npjcompumats.2015.10 (CC BY 4.0).

Version 1, machine-extracted: values were read from papers by language-model readers constrained to quote their source and checked automatically (quote verification, field-placement rule, printed-page sign checks, DFT and Kim et al. 2017 cross-checks); a hand-checked precision sample is in progress.

```bibtex
@misc{orchid_literature_2026,
  author    = {Arr{\'o}yave, Raymundo and Saal, James and Shin, Dongwon},
  title     = {{ORCHID literature values}},
  version   = {2026.10},
  publisher = {Zenodo},
  year      = {2026},
  doi       = {10.5281/zenodo.PENDING-literature},
  url       = {https://doi.org/10.5281/zenodo.PENDING-literature},
  note      = {Version 1, machine-extracted}
}

@misc{orchid_phase_diagrams_2026,
  author    = {Arr{\'o}yave, Raymundo and Saal, James and Shin, Dongwon},
  title     = {{ORCHID calculated binary phase diagrams}},
  version   = {2026.10},
  publisher = {Zenodo},
  year      = {2026},
  doi       = {10.5281/zenodo.PENDING-phase-diagrams},
  url       = {https://doi.org/10.5281/zenodo.PENDING-phase-diagrams}
}

@misc{orchid_hulls_2026,
  author    = {Arr{\'o}yave, Raymundo and Saal, James and Shin, Dongwon},
  title     = {{ORCHID binary convex hulls (Materials Project, OQMD, assessed CALPHAD)}},
  version   = {2026.10},
  publisher = {Zenodo},
  year      = {2026},
  doi       = {10.5281/zenodo.PENDING-hulls},
  url       = {https://doi.org/10.5281/zenodo.PENDING-hulls}
}

@misc{orchid_data_2026,
  author    = {Arr{\'o}yave, Raymundo and Saal, James and Shin, Dongwon},
  title     = {{ORCHID data}},
  version   = {2026.10},
  publisher = {Zenodo},
  year      = {2026},
  doi       = {10.5281/zenodo.PENDING-orchid-data},
  url       = {https://doi.org/10.5281/zenodo.PENDING-orchid-data},
  note      = {Version 1, machine-extracted}
}
```

---

Derived data CC BY 4.0 ([licence](https://creativecommons.org/licenses/by/4.0/)): cite ORCHID ([CITATION.cff](https://data.orchid-project.org/CITATION.cff)) and the original sources. Each quoted sentence is reproduced under fair use so the value can be checked; source papers, page images and full text are not redistributed. Field reference: [SCHEMA.md](https://data.orchid-project.org/literature/SCHEMA.md). Machine-readable guide: [llms.txt](https://data.orchid-project.org/llms.txt).

File: systems/AG-ZR.md
# Ag–Zr system

> Ag–Zr system: 9 accepted literature values (invariant reaction 7, phase transition 2) and 2 calculated phase diagram(s) from ORCHID, each value with evidence class, source, page and quote.

HTML: https://data.orchid-project.org/systems/AG-ZR.html · Markdown: https://data.orchid-project.org/systems/AG-ZR.md

9 accepted literature values from 1 paper(s) (experimental 1, model 4, unspecified 4); 2 calculated phase diagram(s).

Data: [JSON](https://data.orchid-project.org/literature/systems/AG-ZR.json) · [CSV](https://data.orchid-project.org/systems/AG-ZR.csv) · [interactive explorer](https://orchid-project.org/data-explorer/#AG-ZR) · [interactive phase diagram](https://orchid-project.org/phase-diagrams/#AG-ZR/AgZr-16Hsi.json) · [Markdown](https://data.orchid-project.org/systems/AG-ZR.md)

Table: Accepted values by evidence class

| Evidence class | Values |
|---|---:|
| experimental | 1 |
| model | 4 |
| unspecified | 4 |

Table: Accepted values by property group

| Property group | Values |
|---|---:|
| invariant reaction | 7 |
| phase transition | 2 |

## Calculated phase diagrams

Binary phase diagrams calculated with pycalphad 0.11.2 from the SGTE binary collection (Hallstedt 2025, CC BY 4.0). Evidence class: model.

Table: Assessments with a calculated phase diagram

| TDB file | Assessment | SHA-256 | Links |
|---|---|---|---|
| AgZr-16Hsi.tdb | H.-S. Hsiao, S.-M. Liang, R. Schmid-Fetzer, Y. Yen, Calphad, 55, 77-87(2016). [doi:10.1016/j.calphad.2016.08.001](https://doi.org/10.1016/j.calphad.2016.08.001) | `d8c54b1503abab3b1a64d2991c68ab5d911f5952662ea47082b9123e2109f00c` | [viewer](https://orchid-project.org/phase-diagrams/#AG-ZR/AgZr-16Hsi.json) · [TDB](https://orchid-project.org/data/databases/sgte-binary/AgZr-16Hsi.tdb) · [JSON](https://data.orchid-project.org/phase-diagrams/sgte/AgZr-16Hsi.json) |
| AgZr-98Spe-LB.tdb | P.J. Spencer, unpublished, 1998 | `bdaa7160c9ce0be1a49d24d3879a6955e9d975e4f142e04269c8b08ca4d7d95a` | [viewer](https://orchid-project.org/phase-diagrams/#AG-ZR/AgZr-98Spe-LB.json) · [TDB](https://orchid-project.org/data/databases/sgte-binary/AgZr-98Spe-LB.tdb) · [JSON](https://data.orchid-project.org/phase-diagrams/sgte/AgZr-98Spe-LB.json) |

Table: Calculated three-phase invariants (model, mole fraction of the second component)

| TDB file | T (K) | Phases at the invariant |
|---|---:|---|
| AgZr-16Hsi.tdb | 1463.99 | AGZR2 (x(Zr) 0.66667) + LIQUID (x(Zr) 0.68258) + BCC_A2 (x(Zr) 0.81359) |
| AgZr-16Hsi.tdb | 1463.99 | AGZR2 (x(Zr) 0.66667) + LIQUID (x(Zr) 0.68259) + BCC_A2 (x(Zr) 0.8136) |
| AgZr-16Hsi.tdb | 1426.11 | AGZR_B11 (x(Zr) 0.5) + LIQUID (x(Zr) 0.56855) + AGZR2 (x(Zr) 0.66667) |
| AgZr-16Hsi.tdb | 1426.11 | AGZR_B11 (x(Zr) 0.5) + LIQUID (x(Zr) 0.56855) + AGZR2 (x(Zr) 0.66667) |
| AgZr-16Hsi.tdb | 1227.2 | FCC_A1 (x(Zr) 0.03279) + LIQUID (x(Zr) 0.0494) + AGZR_B11 (x(Zr) 0.5) |
| AgZr-16Hsi.tdb | 1227.2 | FCC_A1 (x(Zr) 0.03257) + LIQUID (x(Zr) 0.049) + AGZR_B11 (x(Zr) 0.5) |
| AgZr-16Hsi.tdb | 1095.62 | AGZR2 (x(Zr) 0.66667) + BCC_A2 (x(Zr) 0.9662) + HCP_A3 (x(Zr) 0.98451) |
| AgZr-16Hsi.tdb | 1095.62 | AGZR2 (x(Zr) 0.66667) + BCC_A2 (x(Zr) 0.96624) + HCP_A3 (x(Zr) 0.98453) |
| AgZr-98Spe-LB.tdb | 1472.62 | LIQUID (x(Zr) 0.65286) + AGZR2 (x(Zr) 0.66667) + BCC_A2 (x(Zr) 0.78454) |
| AgZr-98Spe-LB.tdb | 1472.62 | LIQUID (x(Zr) 0.65308) + AGZR2 (x(Zr) 0.66667) + BCC_A2 (x(Zr) 0.78484) |
| AgZr-98Spe-LB.tdb | 1420.22 | LIQUID (x(Zr) 0.49804) + AGZR_B11 (x(Zr) 0.5) + AGZR2 (x(Zr) 0.66667) |
| AgZr-98Spe-LB.tdb | 1420.22 | LIQUID (x(Zr) 0.49835) + AGZR_B11 (x(Zr) 0.5) + AGZR2 (x(Zr) 0.66667) |
| AgZr-98Spe-LB.tdb | 1420.22 | LIQUID (x(Zr) 0.49757) + AGZR_B11 (x(Zr) 0.5) + AGZR2 (x(Zr) 0.66667) |
| AgZr-98Spe-LB.tdb | 1216.43 | FCC_A1 (x(Zr) 0.0044) + LIQUID (x(Zr) 0.02461) + AGZR_B11 (x(Zr) 0.5) |
| AgZr-98Spe-LB.tdb | 1216.42 | FCC_A1 (x(Zr) 0.00436) + LIQUID (x(Zr) 0.02436) + AGZR_B11 (x(Zr) 0.5) |
| AgZr-98Spe-LB.tdb | 1092.98 | AGZR2 (x(Zr) 0.66667) + BCC_A2 (x(Zr) 0.96575) + HCP_A3 (x(Zr) 0.985) |
| AgZr-98Spe-LB.tdb | 1092.97 | AGZR2 (x(Zr) 0.66667) + BCC_A2 (x(Zr) 0.96597) + HCP_A3 (x(Zr) 0.9851) |

Convex hulls: [Materials Project DFT hull](https://data.orchid-project.org/hulls/dft-mp/AG/AG-ZR.json) · [OQMD DFT hull](https://data.orchid-project.org/hulls/dft-oqmd/AG/AG-ZR.json) · [CALPHAD hull AgZr-98Spe-LB](https://data.orchid-project.org/hulls/calphad-sgte/AG/AG-ZR--AgZr-98Spe-LB.json)

## Invariant reactions (literature)

Table: Invariant reactions reported in the literature for the Ag–Zr system (7)

| T (K) | Reaction / phases | Compositions (mole fraction) | Class | Source | Location | Quote |
|---:|---|---|---|---|---|---|
| 1468 | peritectic: L + bcc(Zr) -> AgZr2 | L: Zr 0.623 | model | [1] He 2006 | Table 2, p. 5, row 5 |  |
| 1463 | peritectic: L + bcc(Zr) -> AgZr2 | L: Zr 0.635 | unspecified | [1] He 2006; _cites Karakaya 1992_ [doi](https://doi.org/10.1007/bf02667477) | Table 2, p. 5, row 6 |  |
| 1422 | eutectic: liquid -> Zr + AgZr2 |  | experimental | [1] He 2006; _cites Zhang 1988_ [doi](https://doi.org/10.1016/0022-5088%2888%2990105-1) | p. 1 | “Zhang \[12\] found that liquid with 29.5 at.% Ag transforms into Zr and AgZr2 through an eutectic reaction at 1422 K.” |
| 1214 | eutectic: L -> fcc(Ag) + AgZr | L: Zr 0.056 | model | [1] He 2006 | Table 2, p. 5, row 1 |  |
| 1213 | eutectic: L -> fcc(Ag) + AgZr | L: Zr 0.025 | unspecified | [1] He 2006; _cites Karakaya 1992_ [doi](https://doi.org/10.1007/bf02667477) | Table 2, p. 5, row 2 |  |
| 1093 | eutectoid: bcc(Zr) -> AgZr2 + hcp(Zr) | bcc(Zr): Zr 0.961 | unspecified | [1] He 2006; _cites Karakaya 1992_ [doi](https://doi.org/10.1007/bf02667477) | Table 2, p. 5, row 8 |  |
| 1090 | eutectoid: bcc(Zr) -> AgZr2 + hcp(Zr) | bcc(Zr): Zr 0.947 | model | [1] He 2006 | Table 2, p. 5, row 7 |  |

## Other properties

### Phase transition (2)

Table: Phase transition, Ag–Zr system

| Property | Value | T (K) | Phases / composition | Class | Source | Location | Quote |
|---|---:|---:|---|---|---|---|---|
| Phase transition | 1396 K | 1396 | peritectic: L + AgZr -> AgZr; _L: Zr 0.488_ | model | [1] He 2006 | Table 2, p. 5, row 3 |  |
| Phase transition | 1409 K | 1409 | peritectic: L + AgZr -> AgZr; _L: Zr 0.465_ | unspecified | [1] He 2006; _cites Karakaya 1992_ [doi](https://doi.org/10.1007/bf02667477) | Table 2, p. 5, row 4 |  |

## Sources

Reporting papers the values were read from (a value cited from another work names that work in its row).

1. X.C. He, H. Wang, H.S. Liu, Z.P. Jin, Thermodynamic description of the Cu–Ag–Zr system, Calphad 30, 367-374 (2006). [doi:10.1016/j.calphad.2006.09.001](https://doi.org/10.1016/j.calphad.2006.09.001)

## Please cite

- R. Arróyave, J. Saal, D. Shin, ORCHID literature values (version 2026.10; Version 1, machine-extracted), Zenodo (2026). https://doi.org/10.5281/zenodo.PENDING-literature
- R. Arróyave, J. Saal, D. Shin, ORCHID calculated binary phase diagrams (version 2026.10), Zenodo (2026). https://doi.org/10.5281/zenodo.PENDING-phase-diagrams
- R. Arróyave, J. Saal, D. Shin, ORCHID binary convex hulls (Materials Project, OQMD, assessed CALPHAD) (version 2026.10), Zenodo (2026). https://doi.org/10.5281/zenodo.PENDING-hulls
- R. Arróyave, J. Saal, D. Shin, ORCHID data (version 2026.10; Version 1, machine-extracted), Zenodo (2026). https://doi.org/10.5281/zenodo.PENDING-orchid-data

Also cite the original source of every value you use (paper_citation / paper_doi, and cited_dois for values the paper cites from earlier work); B. Hallstedt, The SGTE collection of binary datasets, Calphad 89 (2025) 102833, https://doi.org/10.1016/j.calphad.2025.102833 (CC BY 4.0), and the original assessment named in each file; A. Jain et al., The Materials Project: A materials genome approach to accelerating materials innovation, APL Materials 1 (2013) 011002, https://doi.org/10.1063/1.4812323 (CC BY 4.0); J. E. Saal et al., JOM 65 (2013) 1501, https://doi.org/10.1007/s11837-013-0755-4 and S. Kirklin et al., npj Comput. Mater. 1 (2015) 15010, https://doi.org/10.1038/npjcompumats.2015.10 (CC BY 4.0).

Version 1, machine-extracted: values were read from papers by language-model readers constrained to quote their source and checked automatically (quote verification, field-placement rule, printed-page sign checks, DFT and Kim et al. 2017 cross-checks); a hand-checked precision sample is in progress.

```bibtex
@misc{orchid_literature_2026,
  author    = {Arr{\'o}yave, Raymundo and Saal, James and Shin, Dongwon},
  title     = {{ORCHID literature values}},
  version   = {2026.10},
  publisher = {Zenodo},
  year      = {2026},
  doi       = {10.5281/zenodo.PENDING-literature},
  url       = {https://doi.org/10.5281/zenodo.PENDING-literature},
  note      = {Version 1, machine-extracted}
}

@misc{orchid_phase_diagrams_2026,
  author    = {Arr{\'o}yave, Raymundo and Saal, James and Shin, Dongwon},
  title     = {{ORCHID calculated binary phase diagrams}},
  version   = {2026.10},
  publisher = {Zenodo},
  year      = {2026},
  doi       = {10.5281/zenodo.PENDING-phase-diagrams},
  url       = {https://doi.org/10.5281/zenodo.PENDING-phase-diagrams}
}

@misc{orchid_hulls_2026,
  author    = {Arr{\'o}yave, Raymundo and Saal, James and Shin, Dongwon},
  title     = {{ORCHID binary convex hulls (Materials Project, OQMD, assessed CALPHAD)}},
  version   = {2026.10},
  publisher = {Zenodo},
  year      = {2026},
  doi       = {10.5281/zenodo.PENDING-hulls},
  url       = {https://doi.org/10.5281/zenodo.PENDING-hulls}
}

@misc{orchid_data_2026,
  author    = {Arr{\'o}yave, Raymundo and Saal, James and Shin, Dongwon},
  title     = {{ORCHID data}},
  version   = {2026.10},
  publisher = {Zenodo},
  year      = {2026},
  doi       = {10.5281/zenodo.PENDING-orchid-data},
  url       = {https://doi.org/10.5281/zenodo.PENDING-orchid-data},
  note      = {Version 1, machine-extracted}
}
```

---

Derived data CC BY 4.0 ([licence](https://creativecommons.org/licenses/by/4.0/)): cite ORCHID ([CITATION.cff](https://data.orchid-project.org/CITATION.cff)) and the original sources. Each quoted sentence is reproduced under fair use so the value can be checked; source papers, page images and full text are not redistributed. Field reference: [SCHEMA.md](https://data.orchid-project.org/literature/SCHEMA.md). Machine-readable guide: [llms.txt](https://data.orchid-project.org/llms.txt).

File: systems/AG.md
# Ag system

> Ag system: 26 accepted literature values (crystal structure 21, formation 2, activity / EMF / Gibbs energy 2, mixing / partial 1) and 0 calculated phase diagram(s) from ORCHID, each value with evidence class, source, page and quote.

HTML: https://data.orchid-project.org/systems/AG.html · Markdown: https://data.orchid-project.org/systems/AG.md

26 accepted literature values from 13 paper(s) (experimental 7, model 2, DFT 4, unspecified 13); 0 calculated phase diagram(s).

Data: [JSON](https://data.orchid-project.org/literature/systems/AG.json) · [CSV](https://data.orchid-project.org/systems/AG.csv) · [interactive explorer](https://orchid-project.org/data-explorer/#AG) · [papers (bibliography)](https://data.orchid-project.org/bibliography/pages/systems/AG.html) · [Markdown](https://data.orchid-project.org/systems/AG.md)

Table: Accepted values by evidence class

| Evidence class | Values |
|---|---:|
| experimental | 7 |
| model | 2 |
| DFT | 4 |
| unspecified | 13 |

Table: Accepted values by property group

| Property group | Values |
|---|---:|
| formation | 2 |
| mixing / partial | 1 |
| activity / EMF / Gibbs energy | 2 |
| crystal structure | 21 |

## Formation enthalpies

Literature values in kJ/mol-atom where the per-atom basis is known. DFT columns: the lowest-energy entry at the same composition (Materials Project 2026.04.13, OQMD v1.8; different energy references, never averaged), from [dft_parity.json](https://data.orchid-project.org/literature/dft_parity.json).

Table: Enthalpies of formation, Ag system (2)

| Phase | Compound | Value | T (K) | Class | MP DFT (kJ/mol-atom) | OQMD DFT (kJ/mol-atom) | Source | Location | Quote |
|---|---|---:|---:|---|---:|---:|---|---|---|
| α-Ag |  | 0.518 kJ/mol-atom | 0 | DFT |  |  | [1] Li 2018 | Table 4, p. 6, row 3; `ORC-536MYGGDN3` |  |
| α-Ag |  | 0.561 kJ/mol-atom | 0 | DFT |  |  | [1] Li 2018 | Table 4, p. 6, row 4; `ORC-L7YW7KOMQ3` |  |

## Other properties

### Mixing / partial (1)

Table: Mixing / partial, Ag system

| Property | Value | T (K) | Phases / composition | Class | Source | Location | Quote |
|---|---:|---:|---|---|---|---|---|
| Enthalpy of mixing; _printed: ΔH_ | 0 kJ/mol (basis unstated) | 1373 | liquid; _alloy: Ag 1_ | experimental | [2] Witusiewicz 2004 | Table 2, p. 4, row 2; `ORC-D4UB6MT7XP.e066d2` |  |

### Activity / EMF / Gibbs energy (2)

Table: Activity / EMF / Gibbs energy, Ag system

| Property | Value | T (K) | Phases / composition | Class | Source | Location | Quote |
|---|---:|---:|---|---|---|---|---|
| Gibbs energy; _printed: Δ°G_ | -6887 J/mol |  | liquid Ag | experimental | [3] Assal 1997; _cites Sieverts 1909_ | Table I, p. 2, row 13; `ORC-XNG6K44SHM` |  |
| Gibbs energy; _printed: Δ°G_ | -6975 J/mol | 1348 | liquid Ag | experimental | [3] Assal 1997; _cites Donnan 1910_ | Table I, p. 2, row 2; `ORC-XB4OBER4ZF.674d93` |  |

### Crystal structure (21)

Table: Crystal structure, Ag system

| Property | Value | T (K) | Phases / composition | Class | Source | Location | Quote |
|---|---:|---:|---|---|---|---|---|
| Lattice a | 4.149 Å |  | Ag | DFT | [4] Hao 2012 | Table 1, p. 5, row 8; `ORC-JUS2FDGFF3` |  |
| Lattice a; _printed: a_ | 4.155 Å |  | Ag | model | [5] Long 2010; _cites Wang 2004_ [doi](https://doi.org/10.1016/j.calphad.2004.05.002) | Table 1, p. 3, row 23; `ORC-PNP62ZBLT2` |  |
| Lattice a; _printed: a_ | 4.086 Å |  | Ag | model | [5] Long 2010; _cites Straumanis 1965_ | Table 1, p. 3, row 24; `ORC-WYRMRAX6IY` |  |
| Lattice a | 4.0861 Å | 298.15 | (Ag); _(Ag): Ag 1_ | experimental | [6] Karakaya 1987; _cites ref. 1_ | Table 4, p. 4, row 1; `ORC-YYVN2DF6OA.780394` |  |
| Lattice a | 4.085 Å | 298.15 | Ag | experimental | [4] Hao 2012; _cites Spreadborough 1959_ | Table 1, p. 5, row 7; `ORC-B76QT27NQU` |  |
| Lattice a | 4.0861 Å | 298.15 | Ag; _Ag: Ag 1_ | unspecified | [7] Karakaya 1990 | Table 3, p. 5, row 1; `ORC-CNN4FAK62S.44ae1c` |  |
| Lattice a | 4.0782 Å | 298.15 | Ag; _Ag: Ag 1_ | unspecified | [8] Karakaya 1993 | Table 2, p. 4, row 2; `ORC-CVEBKSJBEX` |  |
| Lattice a; _printed: a_ | 4.154 Å | 298.15 | Ag | DFT | [5] Long 2010 | Table 1, p. 3, row 22; `ORC-HTZ3J7KHVO` |  |
| Lattice a | 4.0857 Å | 298.15 | Ag; _Ag: Ag 1_ | unspecified | [8] Karakaya 1993 | Table 2, p. 4, row 3; `ORC-MG75L7CKXK` |  |
| Lattice a | 4.0861 Å | 298.15 | Ag; _Ag: Ag 1_ | unspecified | [8] Karakaya 1993 | Table 2, p. 4, row 1; `ORC-ND4LVX627P` |  |
| Lattice a | 4.0861 Å | 298.15 | Ag(s); _Ag(s): Ag 1_ | experimental | [9] Karakaya 1986; _cites ref. 1_ | Table 1, p. 2, row 1; `ORC-LJIGBSRBAQ.3876f5` |  |
| Lattice a | 4.0861 Å | 298.15 | Ag(s); _Ag(s): Ag 1_ | unspecified | [9] Karakaya 1986; _cites ref. 1_ | Table 1, p. 1, row 1; `ORC-RNABF3L75O.ed80ac` |  |
| Lattice a | 4.0861 Å | 298.15 | Ag(s); _Ag(s): Ag 1_ | unspecified | [10] Karakaya 1988; _cites ref. 1_ | Table 3, p. 3, row 1; `ORC-TGUNKV43RG` |  |
| Lattice a | 4.0861 Å | 298.15 | Ag(s); _Ag(s): Ag 1_ | unspecified | [11] Karakaya 1986 | Table 1, p. 2, row 1; `ORC-TL6RWRZFVX.2f2b4c` |  |
| Lattice a | 4.0861 Å | 298.15 | Ag(s); _Ag(s): Ag 1_ | unspecified | [12] Karakaya 1986; _cites ref. 1_ | Table 1, p. 2, row 1; `ORC-TNYUDAOXB4.ba77be` |  |
| Lattice a | 4.0861 Å | 298.15 | Ag(s); _Ag(s): Ag 1_ | unspecified | [13] Karakaya 1986 | Table 1, p. 2, row 1; `ORC-Z4GYAM2GXT` |  |
| Lattice a | 4.08612 Å | 848.15 | (Ag); _(Ag): Ag 1_ | unspecified | [7] Karakaya 1990 | Table 3, p. 5, row 2; `ORC-FK6CDRNCKY.f19f53` |  |
| lattice unspecified axis | 4.0861 Å | 298.15 | (Ag); _(Ag): Ag 1_ | experimental | [6] Karakaya 1987; _cites ref. 1_ | Table 4, p. 4, row 1; `ORC-YYVN2DF6OA.308f06` |  |
| lattice unspecified axis | 4.0861 Å | 298.15 | Ag; _Ag: Ag 1_ | unspecified | [7] Karakaya 1990 | Table 3, p. 5, row 1; `ORC-CNN4FAK62S.e85f87` |  |
| lattice unspecified axis | 4.0861 Å | 298.15 | Ag(s); _Ag(s): Ag 1_ | unspecified | [9] Karakaya 1986; _cites ref. 1_ | Table 1, p. 1, row 1; `ORC-RNABF3L75O.610bc5` |  |
| lattice unspecified axis | 4.08612 Å | 848.15 | (Ag); _(Ag): Ag 1_ | unspecified | [7] Karakaya 1990 | Table 3, p. 5, row 2; `ORC-FK6CDRNCKY.98f875` |  |

## Sources

Reporting papers the values were read from (a value cited from another work names that work in its row).

1. Zhi Li, Shun-Li Shang, Jianyun Shen, Po-Hsien Liao, Zi-Kui Liu, Timothy J. Anderson, Thermodynamic Assessment of the Ag-Se System Aided by First-Principles Calculations, J. Phase Equilib. Diffus. 39, 870-881 (2018). [doi:10.1007/s11669-018-0683-7](https://doi.org/10.1007/s11669-018-0683-7)
2. V.T. Witusiewicz, U. Hecht, S.G. Fries, S. Rex, The Ag–Al–Cu system, Journal of Alloys and Compounds 385, 133-143 (2004). [doi:10.1016/j.jallcom.2004.04.126](https://doi.org/10.1016/j.jallcom.2004.04.126)
3. Jérôme Assal, Bengt Hallstedt, Ludwig J. Gauckler, Thermodynamic Assessment of the Silver–Oxygen System, Journal of the American Ceramic Society 80, 3054-3060 (1997). [doi:10.1111/j.1151-2916.1997.tb03232.x](https://doi.org/10.1111/j.1151-2916.1997.tb03232.x)
4. D. Hao, M. Bu, Y. Wang, Y. Tang, Q. Gao, M. Wang et al., Thermodynamic modeling of the Na-X (X = Si, Ag, Cu, Cr) systems, J min metall B Metall 48, 273-282 (2012). [doi:10.2298/jmmb120113024h](https://doi.org/10.2298/jmmb120113024h)
5. Z.H. Long, Y.J. Yang, S. Jin, H.S. Liu, F. Zheng, Z.P. Jin, Thermodynamic assessments of Ag–Dy and Ag–Er binary systems, Journal of Alloys and Compounds 489, 146-151 (2010). [doi:10.1016/j.jallcom.2009.09.036](https://doi.org/10.1016/j.jallcom.2009.09.036)
6. I. Karakaya, W. T. Thompson, The Ag-Pt (Silver-Platinum) system, Bulletin of Alloy Phase Diagrams 8, 334-340 (1987). [doi:10.1007/bf02869269](https://doi.org/10.1007/bf02869269)
7. I. Karakaya, W. T. Thompson, The Ag-Mn (Silver-Manganese) system, Bulletin of Alloy Phase Diagrams 11, 480-486 (1990). [doi:10.1007/bf02898263](https://doi.org/10.1007/bf02898263)
8. I. Karakaya, W. T. Thompson, The Ag-Bi (Silver-Bismuth) System, JPE 14, 525-530 (1993). [doi:10.1007/bf02671975](https://doi.org/10.1007/bf02671975)
9. I. Karakaya, W. T. Thompson, The Ag−Os (Silver-Osmium) system, Bulletin of Alloy Phase Diagrams 7, 360-362 (1986). [doi:10.1007/bf02873022](https://doi.org/10.1007/bf02873022)
10. I. Karakaya, W. T. Thompson, The Ag−P (Silver-Phosphorus) system, Bulletin of Alloy Phase Diagrams 9, 232-236 (1988). [doi:10.1007/bf02881270](https://doi.org/10.1007/bf02881270)
11. I. Karakaya, W. T. Thompson, The Ag−Ru (Silver-Ruthenium) system, Bulletin of Alloy Phase Diagrams 7, 365-368 (1986). [doi:10.1007/bf02873024](https://doi.org/10.1007/bf02873024)
12. I. Karakaya, W. T. Thompson, The Ag−Rh (Silver-Rhodium) system, Bulletin of Alloy Phase Diagrams 7, 362-365 (1986). [doi:10.1007/bf02873023](https://doi.org/10.1007/bf02873023)
13. I. Karakaya, W. T. Thompson, The Ag−Ir (Silver-Iridium) system, Bulletin of Alloy Phase Diagrams 7, 359-360 (1986). [doi:10.1007/bf02873021](https://doi.org/10.1007/bf02873021)

## Please cite

- R. Arróyave, J. Saal, D. Shin, ORCHID-Values: thermodynamic and phase-equilibrium values read from the literature (version 2026.10; Version 1, machine-extracted), Zenodo (2026). https://doi.org/10.5281/zenodo.PENDING-literature
- R. Arróyave, J. Saal, D. Shin, ORCHID data: umbrella record of the ORCHID datasets (version 2026.10; Version 1, machine-extracted), Zenodo (2026). https://doi.org/10.5281/zenodo.PENDING-orchid-data

Also cite the original source of every value you use (paper_citation / paper_doi, and cited_dois for values the paper cites from earlier work); B. Hallstedt, The SGTE collection of binary datasets, Calphad 89 (2025) 102833, https://doi.org/10.1016/j.calphad.2025.102833 (CC BY 4.0), and the original assessment named in each file; A. Jain et al., The Materials Project: A materials genome approach to accelerating materials innovation, APL Materials 1 (2013) 011002, https://doi.org/10.1063/1.4812323 (CC BY 4.0); J. E. Saal et al., JOM 65 (2013) 1501, https://doi.org/10.1007/s11837-013-0755-4 and S. Kirklin et al., npj Comput. Mater. 1 (2015) 15010, https://doi.org/10.1038/npjcompumats.2015.10 (CC BY 4.0).

Version 1, machine-extracted: values were read by language-model readers constrained to quote their source and checked automatically, and the release was then audited on the printed pages by adversarial audits, an independent second review of fit-facing records and a preliminary human review of a frozen sample. Flags such as accepted and ESPEI-ready record screening results, not certification; known issues are listed in the release notes.

```bibtex
@misc{orchid_literature_2026,
  author    = {Arr{\'o}yave, Raymundo and Saal, James and Shin, Dongwon},
  title     = {{ORCHID-Values: thermodynamic and phase-equilibrium values read from the literature}},
  version   = {2026.10},
  publisher = {Zenodo},
  year      = {2026},
  doi       = {10.5281/zenodo.PENDING-literature},
  url       = {https://doi.org/10.5281/zenodo.PENDING-literature},
  note      = {Version 1, machine-extracted}
}

@misc{orchid_data_2026,
  author    = {Arr{\'o}yave, Raymundo and Saal, James and Shin, Dongwon},
  title     = {{ORCHID data: umbrella record of the ORCHID datasets}},
  version   = {2026.10},
  publisher = {Zenodo},
  year      = {2026},
  doi       = {10.5281/zenodo.PENDING-orchid-data},
  url       = {https://doi.org/10.5281/zenodo.PENDING-orchid-data},
  note      = {Version 1, machine-extracted}
}
```

---

Derived data CC BY 4.0 ([licence](https://creativecommons.org/licenses/by/4.0/)): cite ORCHID ([CITATION.cff](https://data.orchid-project.org/CITATION.cff)) and the original sources. Quotes are short excerpts kept so that each value can be checked; they remain under the publishers' copyright and are not relicensed. Source papers, page images and full text are not redistributed. Field reference: [SCHEMA.md](https://data.orchid-project.org/literature/SCHEMA.md). Machine-readable guide: [llms.txt](https://data.orchid-project.org/llms.txt). Found an error? The report link of a value (Markdown: its id, ORC-..., in the Location column) opens a pre-filled GitHub issue, https://github.com/orchid-calphad/orchid-data/issues/new?template=report-value-error.yml&record_id=\<id>, carrying only the record id, source and value; [how to contribute](https://orchid-project.org/contribute/).
